Repository: anandvc/allindianpatents

File: patents/270107-thermoplastic-resin-composition-excellent-in-barrier-property.html
Indian Patents. 270107:THERMOPLASTIC RESIN COMPOSITION EXCELLENT IN BARRIER PROPERTY

Indian Patents

Recently Granted Patents

  Recently Published Patents

Title of Invention	THERMOPLASTIC RESIN COMPOSITION EXCELLENT IN BARRIER PROPERTY

Abstract	ABSTRACT A thermoplastic resin composition comprising 100 parts by mass of a polyamide resin composition (A) and 0.1 to 10 parts by mass of a carbodiimide compound (B) having two or more carbodiimide groups. The polyamide resin composition (A) contains a polyamide resin (a-l) and nylon 11 and/or nylon 12 (a-2) in an amount of 5 to 95% by mass of the component (a-l) and 95 to 5% by mass of the component (a-2) each based on a total amount of the components (a-l) and (a-2). The polyamide resin (a-l) is constituted by diamine units 70 mol % or more of which are derived from m-xylylenediamine and dicarboxylic acid units 70 mol % or more of which are derived from a C4 to C20 a,o)-linear aliphatic dicarboxylic acid. The thermoplastic resin composition is excellent in barrier property, strength and impact resistance, in particular, barrier property to alcohol-containing fuels, and suitably used as various shaped articles such as fuel containers, tubes and parts.	

Full Text	THERMOPLASTIC RESIN COMPOSITION EXCELLENT IN

BARRIER PROPERTY

FIELD OF THE INVENTION [0001]

The present invention relates to thermoplastic resin compositions excellent in barrier property and mechanical properties such as strength, impact resistance and elongation, and more particularly, to thermoplastic resin compositions having an excellent barrier property which are suitable, in particular, as materials of containers, tubes and parts for use in contact with alcohol-containing fuels.

BACKGROUND ARTS [0002]

Containers or tubes of a fuel storage system have been produced from various resin materials, because the weight is reduced; a rust proof treatment is not needed; the freedom of shape is high; the number of processing steps is reduced; and the production process is fully automated.  In particular, various automobile parts such as tubes, hoses and fuel-related parts are produced from polyamides such as nylon-11 and nylon-12.  The polyamides have been widely used because they are light in weight, free from rust and have a good fuel-barrier property to normal gasoline, thus combining excellent properties required in the application to fuel storage.

In recent requirement in reducing the exhaustion of gasoline sources and protecting the environment, the use of a mixed fuel of gasoline added with an alcohol such as ethanol comes to be considered.  However, since polyamides have a considerably low barrier to alcohols, the permeation amount

of a mixed gasoline through polyamide reaches as high as 50 to 60 times the permeation amount of a normal gasoline.  Therefore, polyamide fails to fully meet the regulations which will be made increasingly strict and a material with a higher barrier is keenly required. [00031

It has been known that the heat resistance of a thermoplastic resin is improved by the addition of a polycarbodiimide (Patent Document 1).  It has been also known that the hydrolysis resistance, oil resistance and metal halide resistance of polyamide is improved by the addition of an aliphatic carbodiimide compound (Patent Document 2).  However, these patent documents are completely silent about the improvement in the fuel barrier property and mechanical properties such as strength, impact resistance and elongation.

Patent Document i: JP 02-175757A Patent Document 2- JP 11-343408A

DISCLOSURE OF THE INVENTION

PROBLEM TO BE SOLVED BY THE INVENTION

[0004]

In view of the above problems in the art, an object of the present invention is to provide a thermoplastic resin composition excellent in the barrier property and mechanical properties such as strength, impact resistance and elongation, particularly, a thermoplastic resin composition having a high barrier property and strength enough to use as a material for producing containers, tubes and parts for use in contact with alcohol-containing fuels.

MEANS FOR SOLVING THE PROBLEM

[0005]

As a result of extensive studies in view of the above object, the inventor

a m-

' on

has found that the above object is achieved by a thermoplastic resin composition obtained by blending a carbodiimide compound to a specific polyamide resin composition containing a barrier polyamide having xylylene skeleton and nylon.  The present invention has been accomplished the basis of this finding.

Thus, the present invention provides the following thermoplastic resin composition and shaped article. 10006]

1.	A thermoplastic resin composition comprising 100 parts by mass of a polyamide resin composition (A) and 0.1 to 10 parts by mass of a carbodiimide compound (B) having two or more carbodiimide groups, the polyamide resin composition (A) comprising a polyamide resin (a-1) which is constituted by diamine units 70 mol % or more of which are derived from m-xylylenediamine and dicarboxylic acid units 70 mol % ox more of which are derived from a C4 to C20 a,co-linear aliphatic dicarboxylic acid and nylon 11 and/or nylon 12 (a-2) in an amount of 5 to 95% by mass of the component (a-1) and 95 to 5% by mass of the component (a-2) each based on a total amount of the components (a-1) and (a-2).

2.	The thermoplastic resin composition as mentioned above, wherein 30 mol % or less of the dicarboxylic acid units of the polyamide resin (a-1) are

isophthaUc acid units.

3.	The thermoplastic resin composition as mentioned above, wherein a content of water in the polyamide resin composition (A) is 0.3% by mass or less.

4.	The thermoplastic resin composition as mentioned above, wherein the carbodiimide compound (B) is an aliphatic or alicyclic polycarbodiimide

compound.

5.	A shaped article comprising any one of the thermoplastic resin

compositions 1 to 4.

6.	The shaped article as mentioned above, which is a multilayer shaped

article having at least one layer comprising any one of the thermoplastic resin compositions 1 to 4.

EFFECT OF THE INVENTION [0007]

The thermoplastic resin composition of the present invention is produced by meltkneading the barrier polyamide having a m-xylylene skeleton with nylon-11 and/or nylon-12 having a functional group capable of reacting with a carbodiimide group in the presence of the carbodiimide compound.  By such a melt kneading, the barrier polyamide and the compound having a functional group capable of reacting with the carbodiimide group are bonded to each other via the carbodiimide compound, or the barrier polyamide and the compound having a functional group capable of reacting with the carbodiimide group are respectively reacted with the carbodiimide compound, thereby increasing the compatibility between these compounds. Therefore, a uniform melt kneading of the barrier polyamide having a m-xylylene skeleton with nylonll and/or nylon-12 having excellent flexibiUty and impact strength, which has been hitherto difficult, can be attained.  The thermoplastic resin composition thus obtained is excellent in the barrier property, strength and impact strength.

Therefore, the thermoplastic resin composition of the present invention is excellent in the barrier property, strength and impact resistance, particularly in the barrier property to alcohol-containing fuels, and suitably usable in the production of various shaped articles for use in a fuel system such as fuel containers, tubes and parts.

BEST MODE FOR CARRYING OUT THE INVENTION [0008]

The polyamide resin composition (A) contains a polyamide resin (a-1).

The polyamide resin (a-l) is constituted by diamine constitutional units and dicarboxylic acid constitutional units, 70 mol % or more of the diamine constitutional units being derived from m-xylylenediamine and 70 mol % or more of the dicarboxylic acid constitutional units being derived from a C4 to C20 a,co-linear aliphatic dicarboxylic acid.

Examples of diamines other than m-xylylenediamine for the diamine constitutional units include aliphatic diamines such as tetramethylenediamine, pentamethylenediamine, 2-methylpentanediamine, hexamethylenediamine, hep tame thy lene diamine, octamethylenediamine, nonamethylenediamine, decamethylenediamine, dodecamethylenediamine, 2,2,4-

trimethylhexamethylenediamine and 2,4,4-trimethylhexamethylenedianiine; alicyclic diamines such as l,3-bis(aminomethyl)cyclohexane, 1,4-bis (amino me thyDcyclohe xane, 1,3-diaminocyclohexane, 1,4-diaminocyclohexane, bis(4-aminocyclohexyl)methane, 2,2-bis(4-aminocyclohexyOpropane, bis(aminomethyl)decalin (inclusive of structural isomers) andbis(aminomethyl)tricyclodecane (inclusive of structural isomers); and aromatic ring-containing diamines such as bis(4-aminophenyl) ether, p-phenylenediamine, p-xylylenediamine and bis(aniinomethyl)naphthalene (inclusive of structural isomers).  The diamines other than m-xylylenediamine may be used alone or in combination of two or more.

The content of the constitutional units derived from m-xylylenediamine

in the whole diamine constitutional units of the polyamide resin (a-l) is 70

mol% or more and preferably 80 mol% or more.

[00091

Examples of the C4 to C20 a,(»-linear aliphatic dicarboxylic acid include

aliphatic dicarboxylic acids such as succinic acid, glutaric acid, pimelic acid,

suberic acid, azelaic acid, adipic acid, sebacic acid, undecanedioic acid and

dodecanedioic acid, with adipic acid being preferred.  These dicarboxylic acids

may be used alone or in combination of two or more.

The dicarboxylic acid constitutional units may include constitutional units derived from isophthalic acid preferably in an amount of 30 mol% or less, more preferably 0 to 25 moI% and stiU more preferably 5 to 20 moI%.  As compared with a polyamide resin in which the dicarboxylic acid constitutional units contain only the units derived from the C4 to C20 a,(o-linear aliphatic dicarboxylic acid, a polyamide resin containing the units derived from isophthalic acid has a lower melting point and can be formed at lower temperatures, thereby reducing the energy consumed in the production and shortening the shaping cycle.  In addition, since the melt viscosity is high and the drawdown of the resin is avoided, the formability of the resin is improved. However, a thermoplastic resin composition containing such a polyamide resin has a lowered barrier property. [0010]

Examples of dicarboxylic acids for the dicarboxylic acid constitutional unit, other than the C4 to C20 a,to-linear aliphatic dicarboxylic acid and isophthalic acid, include phthalic acid compounds such as terephthalic acid and orthophthalic add; naphthalenedicarboxylic acid isomers such as 1,2-naphthalenedicarboxylic acid, 1,3-naphthalenedicarboxylic acid, 1,4-naphthalenedicarboxylic acid. 1,5-naphthalenedicarboxylic acid, 1,6-naphthalenedicarboxyhc acid, 1,7-naphthalenedicarboxylic acid, 1,8-naphthalenedicarboxyhc acid, 2,3-naphthalenedicarboxylic acid, 2,6-naphthalenedicarboxyhc acid and 2,7-naphthalenedicarboxylic acid; monocarboxylic acids such as benzoic acid, propionic acid and butyric acid; polycarboxyhc acids such as trimellitic acid and pyromellitic acid; and carboxylic acid anhydrides such as trimellitic anhydride and pyxomeUitic

anhydride.

The content of the constitutional units derived from the C4 to Cgo a,co-linear aliphatic dicarboxylic acid in the whole dicarboxylic acid constitutional units of the polyamide resin (a-l) is 70 mol% or more and preferably 80 mol%

The polyamide resin (a-l) is produced by polycondensing a diamine component containing m-xylylenediamine in an amount of 70 mol% or more with a dicarboxylic acid component containing the C4 to C20 a,a)-linear aliphatic dicarboxylic acid in an amount of 70 mol% or more.  The method for the production is not particularly limited and a known method such as an atmospheric melt polymerization and a pressure melt polymerization under known conditions may be employed.  For example, the polyamide resin (a-l) may be produced by a method in which a m-xylylenediamine-adipic acid nylon salt or a m-xylylenediamine-adipic acid-isophthalic acid nylon salt is heated under pressure in the presence of water, and then, the nylon salt is polycondensed in a molten state while removing the water added and eliminated by the condensation reaction; or a method in which m-xylylenediamine is added directly to a molten adipic acid or a molten mixture of adipic acid and isophthalic acid, thereby allowing the polycondensation to proceed under atmospheric pressure.  The latter method is carried out without solidifying the reaction system by continuously adding m" xylylenediamine so as to heat the reaction system, thereby keeping the reaction temperature not lower than the melting point of oligoamide and polyamide being produced.

Into the polycondensation system for producing the polyamide resin (a-1), a lactam such as e-caprolactam, co-laurolactam and Eoenantholactam, and an amino acid such as 6-aminocaproic acid, 7-aminoheptanoic acid, 11-aminoundecanoic acid, 12-aminododecanoic acid, 9-aminononanoic acid and p-aminomethylbenzoic acid may be added, unless the properties of the polyamide resin to be produced are adversely affected. [0012]

The polyamide resin (a-l) may be heat-treated to increase the melt

in

viscosity.  The heat treatment may be conducted, for example, by a method which the polyamide resin is gently heated for crystallization without causing fusion in the presence of water in an inert gas atmosphere or under reduced pressure using a batch type heater such as a rotary drum and crystallized while avoiding fusion, and then, the crystallized polyamide resin is further heat-treated; a method in which the polyamide resin is heated and crystallized in an inert gas atmosphere in a grooved stirring heater, and then, the crystallized polyamide resin is further heat-treated in an inert gas atmosphere in a hopper heater; or a method in which the polyamide resin is crystallized in a grooved stirring heater, and then, the crystallized polyamide resin is heat-treated in a batch type heater such as a rotary drum, with the method in which the crystallization and the heat treatment are performed in a batch type heater being preferred.  The heat treatment is preferably conducted under the following conditions: crystallizing the melt-polymerized polyamide resin by heating from 70°C to 120°C over 0.5 to 4 h in the presence of water in an amount of 1 to 30% by mass of the melt-polymerized polyamide resin, and then, heat treating the crystallized polyamide resin at a temperature in the range of (melting point of the polyamide resin (a-l) - 50°C) to (melting point of the polyamide resin (a-l) - 10°C) for 1 to 12 h in an inert gas atmosphere or under reduced pressure.

[0013]

The melting point of the polyamide resin (a-l) is preferably from 160 to 240'C, more preferably from 170 to 235°C and still more preferably from 180 to

230'=C.

The glass transition point of the polyamide resin (a-l) is preferably from 80 to 130°C.  If being 80°C or higher, a high barrier property is obtained even at high temperatures.

The polyamide resin (a-l) having an end amino concentration of less than 40 ^eq/g, preferably from 10 to 30 ^leq/g and an end carboxyl

concentration of from 40 to 100 neq/g is preferably used.  If the end amino concentration and end carboxyl concentration are within the above ranges, the yellowing of the barrier layer (layer (I)) to be obtained can be avoided. [0014]

The polyamide resin (a-l) may contain a phosphorus compound to enhance the processing stability in a melt forming operation or prevent undesirable discoloration.  Preferred is a phosphorus compound containing an alkah metal or an alkaline earth metal.  Examples thereof include phosphates, hsTJophosphites and phosphites of sodium, magnesium, calcium, etc., with hypophosphites of an alkali metal or alkaline earth metal being preferred because of their excellent effect of preventing the discoloration of the polyamide resin.  The concentration of the phosphorus compound in the polyamide resin (a-l) is 200 ppm or less, preferably 160 ppm or less and more preferably 100 ppm or less when expressed by the amount of phosphorus atom.

The polyamide resin (a-l) may contain, in addition to the phosphorus compound, various additives such as, but not limited to, lubricant, delustering agent, heat stabilizer, weathering stabilizer, ultraviolet absorber, nucleating agent, plasticizer, flame retardant, antistatic agent, anti-discoloring agent and antigelling agent, unless the effects of the present invention are adversely affected. [0015]

The polyamide resin composition (A) contains 5 to 95% by mass of the component (a-l) and 95 to 5% by mass of the component (a-2), preferably 10 to 90% by mass of the component (a-l) and 10 to 90% by mass of the component (a-2), more preferably 20 to 80% by mass of the component (a-l) and 20 to 80% by mass of the component (a-2), and particularly preferably 35 to 65% by mass of the component (a-l) and 35 to 65% by mass of the component (a-2), each percentage being based on the total amount of the polyamide resin (a-1) and nylon-11 and/or nylon-12 (a-2).  If the content of the polyamide resin (a-l) is

5% by mass or more, a sufGcient barrier property is obtained, and high

mass or

strength and impact resistance are obtained if the content is 95% by

less.  Nylon 11 and nylon 12 in the component (a-2) are highly reactive with

the carbodiimide compound (B) because of the end carboxyl group and the end

amino group.

[00161

The content of water in the polyamide resin composition (A) is regulated to, by drying if necessary, preferably 0.3% by mass or less, more preferably 0.1% by mass or less and still more preferably 0.05% by mass or less. If being 0.3% by mass or less, the reaction between the carbodiimide group and water is prevented and the extrusion defect is not caused to obtain a thermoplastic resin composition with excellent properties.  If needed, the polyamide resin composition (A) is dried by a known method, for example, by a method in which the polyamide resin composition (A) is heated at a teraperatxire not higher than the melting point of the polyamide resin, preferably at 160°C or lower under reduced pressure in a heating tumbler equipped with a vacuum pump (rotary vacuum vessel) or a vacuum dryer, although not particularly limited thereto. [0017]

Examples of the carbodiimide compound (B) having two or more carbodiimide groups, which is added to the polyamide resin composition (A), include aromatic, aliphatic or alicycUc polycarbodiimide compounds produced by various methods.  Preferred is an aliphatic or alicyciic polycarbodiimide compound because of its good melt-kneading property in the extrusion operation, and more preferred is an ahphatic polycarbodiimide compound.

The carbodiimide compound (B) is produced by the decarboxylating condensation of an organic polyisocyanate, for example, a method in which the decarboxylating condensation of an organic polyisocyanate is allowed to proceed at about TCC or higher in an inert solvent or without using solvent in

the presence of a carbodiimidation catalyst. [0018]

Examples of the organic polyisocyanate to be used as a raw material for synthesis of the carbodiimide compound (B) include an aromatic diisocyanate, an ahphatic diisocyanate, an alicycUc diisocyanate, and a mixture thereof.  Examples thereof include 1,5-naphthalene diisocyanate, 4,4'-diphenylmethane diisocyanate, 4,4'-diphenyldimethylmethane diisocyanate, 1,3-phenylene diisocyanate, 1,4-phenylene diisocyanate, 2,4-tolylene diisocyanate, 2,6-tolylene diisocyanate, hexamethylene diisocyanate, cyclohexane 1,4-diisocyanate, xylylsne diisocyanate, isophorone diisocyanate, dicyclohexylmethane 4,4-diisocyanate, methylcyclohexane diisocyanate, tetramethylxylylene diisocyanate, 2,6-diisopropylphenyl isocyanate and 1,3,5-triisopropylbenzene 2,4-diisocyanate. [0019]

An end capping agent such as monoisocyanate may be used to control the polymerization degree of the carbodiimide compound (B) by capping its terminal end.  Examples of the monoisocyanate include phenyl isocyanate, tolyl isocyanate, dimethylphenyl isocyanate, cyclohexyl isocyanate, butyl isocyanate and naphthyl isocyanate.

The end capping agent is not particularly limited to the above monoisocyanates, and any active hydrogen compounds capable of reacting with isocyanates are usable.  Examples of the active hydrogen compounds include aliphatic, aromatic and alicyclic compounds, for example, a compound having -OH group such as methanol, ethanol, phenol, cyclohexanol, N-methyl ethanolamine, polyethylene glycol monomethyl ether and polypropylene glycol monomethyl ether; a secondary amine such as diethylamine and dicyclohexylamine; a primary amine such as butylamine and cyclohexylamine, a carboxylic acid such as succinic acid, benzoic acid and dichlorohexanecarboxylic acid, a thiol such as ethyl mercaptan, allyl

mercaptan and thiophenoK and an epoxy group-containing compound. [0020]

Examples of the carbodiimidation catalyst include a phospholene oxide such as l-phenyl-2-phospholene loxide, 3-methyl-l-phenyl-2-phospholene 1-oxide, l-ethyl-2-phospholene I'oxide, 3-methyl-2-phospholene loxide and 3-phospholene isomers of these compounds, and a metal catalyst such as tetrabutyl titanate, with 3-methyl-l-phenyl-2-phospholene 1-oxide being preferred because of its high catalytic activity. [0021]

In the thermoplastic resin composition of the present invention, the carbodiimide compound (B) may be reacted with the polyamide resin composition (A) or the polyamide resin (a-l).  During the melt kneading of the polyamide resin (a-l), nylon-11 and/or nylon"12 (a-2) and the carbodiimide compound (B), (I) the polyamide resin (a-l) and nylon-11 and/or nylon-12 (a-2) are bonded to each other via the carbodiimide compound (B), or (II) the polyamide resin (a-l) and nylon-11 and/or nylon-12 (a-2) respectively react with the carbodiimide compound (B).  Therefore, the compatibility between the polyamide resin (a-l) and nylon-11 and/or nylon-12 (a-2) is enhanced by the action of the carbodiimide compound (B).  Such an increased compatibihty enables a uniform melt kneading of the barrier polyamide having a m-xylylene skeleton with nyion-11 and/or nylon-12 having an excellent flexibility and a high impact strength, which has been hitherto difficult, thereby providing a thermoplastic resin composition excellent in the barrier property, strength and impact resistance.

[0022]

The thermoplastic resin composition contains the carbodiimide compound (B) in an amount of from 0.1 to 10 parts by mass, preferably from 0.2 to 8 parts by mass and more preferably from 0.3 to 5 parts by mass per 100 parts by mass of the polyamide resin composition (A).

IS

The relative viscosity of the thermoplastic resin composition preferably from 1.7 to 4.0 and more preferably from 1.9 to 3.8.  The relative viscosity was measured by the method described below.

The thermoplastic resin composition is melt-kneaded and then made into a shaped article by extrusion or injection molding.  Since the addition amount of the carbodiimide compound (B) is 0.1 part by mass or more, the thermoplastic resin composition is sufficiently melt-kneaded and causes no drawback such as uneven extrusion.  By limiting the addition amount to 10 parts by mass or less, the extrusion difficulties due to an excessive increase in the viscosity can be avoided.

The thermoplastic resin composition may also contain reinforcing fibers such as glass fibers, nucleating agent, lubricant, mold-releasing agent, antioxidant, processing stabilizers, heat stabilizer, ultraviolet absorber, phyllosilicate, inorganic or organic metal salt of Co, Mn, Zn, etc., and complex unless the object of the present invention is adversely affected.

[0023]

The polyamide resin composition (A) is melt-kneaded with the carbodiimide compound (B) by using any type of extruder generally employed such as a single-screw extruder and a twin-screw extruder, preferably by using a twin-screw extruder in view of the productivity and flexibility.

The melt-kneading temperature is preferably from 200 to 300 °C and the residence time is preferably 10 min or less.  The melt-kneading is preferably conducted by using a screw having at least one zone which has a reverse screw element and/or a kneading disk and by holding a part of the material being kneaded at such a zone.  If the melt-kneading temperature is within the above range, the extrusion and kneading defects and the decomposition of the material are prevented. [00241

The thermoplastic resin composition of the present invention may be

made into various shapes such as tubes, hoses and parts by a known method, for example, by a forming or molding method such as extrusion using an extruder, injection molding, press molding, direct blow molding, rotational molding, sandwich molding and two-color molding. [0025]

The shaped article of the present invention is produced from the thermoplastic resin composition and includes a layer or layers having excellent barrier property, strength and impact resistance.  The shaped article may be either a single-layer article or a multilayer article, with a multilayer article being preferred because of its high strength, which is composed of at least one layer of the thermoplastic resin composition and at least one reinforcing layer laminated thereon which is produced from polyolefin, polystyrene, polyester, polycarbonate, polyamide or fluorine-containing resin.

Examples of the polyolefins for the reinforcing layer include linear low-density polyethylene, low-density polyethylene, medium-density polyethylene, high-density polyethylene and ultrahigh molecular weight high-density polyethylene, polypropylene, copolymer of two or more olefins selected from ethylene, propylene, butene, etc., a mixture thereof, a modified fluorine resin and polyamide.  The polyolefin, polyester, polycarbonate, polyamide and fluorine resin mentioned above may be mixed with each other, mixed with another resin such as elastomer, or mixed with an additive such as carbon black and a flame retardant. [0026]

An adhesive resin layer (adhesive layer) may be disposed between the layers of the multilayer article, for example, between the thermoplastic resin composition layer and the reinforcing layer.  When the thermoplastic resin composition layer and a polyolefin reinforcing layer are bonded, the adhesive resin for the adhesive layer may include a modified polyethylene or polypropylene and a copolymer of olefins such as ethylene, propylene and

butene.  To bond the thermoplastic resin composition layer and a reinforcing layer made of polyester or polycarbonate, the adhesive resin such as an ethylene-vinyl acetate copolymer, an alkali metal or alkaline earth metal-crosshnked ethylene-acrylic acid copolymer and an ethylene-acryhc acid ester copolymer is usable, although not hmited thereto.

The thicknesses of the layers in the multilayer shaped article may be selected according to the shape of the multilayer shaped article.  The average thickness of the thermoplastic resin composition layer is preferably from 0.005 to 5 mm, the average thickness of the reinforcing layer is preferably from 0.005 to 10 mm, and the average thickness of the adhesive layer is preferably from 0.005 to 5 mm. EXAMPLES [0027]

The present invention will be described in more detail below with reference to the following examples.

In the following examples and comparative examples, the polyamide resin composition (A), the thermoplastic resin composition and the film were evaluated by the following methods.

[0028]

(1)	End Carboxyl Concentration

A sample 0.3 to 0.5 g accurately weighed was dissolved in 30 cc of benzyl alcohol at 160 to 180°C while stirring under a nitrogen flow.  The resulting solution was cooled to 80°C or lower under a nitrogen flow, mixed with 10 cc of methanol while stirring, and then subjected to neutralization titration with a 1/100 N sodium hydroxide aqueous solution to determine the end carboxyl concentration.

(2)	End AEQino Concentration

A sample of 0.3 to 0.5 g accurately weighed was dissolved in 30 cc of a phenol/ethanol (4/1 by volume) mixed solvent at 20 to 30°C while stirring.

After complete dissolution, the solution was subjected to neutralization titration with a 1/100 N hydrochloric acid using an automatic titrater available from Hiranuma Sangyo Co., Ltd., to determine the end amino concentration. [0029]

(3)	Relative Viscosity

Accurately weighed one gram of a sample was dissolved in 100 cc of 96% sulfuric acid at 20 to SO^C under stirring.  Immediately after complete dissolution, 5 cc of the solution was placed in a Canon Fenske viscometer, and the viscometer was allowed to stand in a thermostatic chamber maintained at 25 ± 0.03°C for 10 min.  Then, a dropping time (t) of the solution was measured.  Also, a dropping time (t^) of the 96% sulfuric acid was measured. The relative viscosity was calculated from the measured t and tg according to

the following formula^

Relative Viscosity = t/t^.

(4)	Water Content

The water content was measured at 235°C (melting point: -5°C) for 30 min in a nitrogen atmosphere using a water content met«r "AQUACOUNTER AQ-2000" available from Hiranuma Sangyo Co., Ltd.

(5)	Extrudability

Using a Labo Plastomil (available from Tbyo Seiki SeisakuSho, Ltd.; 20 mmij) twin-screw extruder), a film was produced at an extrusion temperature of 260°C, a screw rotating speed of 80 rpm and an output rate of 1.2 kg/h to observe and evaluate the extrusion state according to the following

ratings.

A: Good extrudability

B: Defective (not extruded into film) [0030]

(6)	Tensile Properties

A strip of film having a width of 10 mm and a length o f 120 mm was

measured for the breaking strength (kgf/mm2), the elongation at break i%) and the elastic modulus (kgf/mm2) according to ASTM-D882 in an atmosphere at 23^ and 50% RH at a chuck interval of 50 mm and a pulling speed of 50 mm/min using StrographVlC manufactured by Toyo Seiki Seisaku-Sho, Ltd.

(7)	Impact puncture strength

Measured at 23 "C and 50% RH using a film impact tester "ITF-60" manufactured by Tbsoku Seimitsu Kogyo, Co., Ltd. (falling dart: spherical tip end of 1/2 inch (1.25 mm) diameter). [0031]

(8)	Oxygen-Barrier Property (Oxygen Permeability)

Measured according to ASTM D3985 at 23 "C, a relative humidity of 60% (film inside) and an ambient relative humidity of 50% using an oxygen permeability tester "OX-TRAN 10/50A" manufactured by Modern Controls, Inc.

(9)	Fuel-Barrier Property (Fuel Penetration)

Two pieces of 12 cm x 15 cm films were superimposed with one on the other and then heat-sealed at three sides with a sealing width of 10 mm to form a bag.  After filling 60 g of fuel (isooctane/toluene/ethanoi = 45/45/10 by volume), the open side of the bag was heat-sealed with a sealing width of 10 mm.  The fuel-filled bag was allowed to stand in an explosion-proof type thermo-hygrostatic chamber under conditions of 28°C/65% RH for 10 days. The mass of the fuel-filled bag was measured before and after the 10-day standing.  The fuel permeation amount (g/day) was determined from the loss of mass. [0032] EXAMPLE 1

A mixed composition containing 70% by mass of poly-m-J^'lylene adipamide (polyamide resin I) and 30% by mass of nylon 12 was prepared. Poly-m-xylylene adipamide

"MX Nylon S6001" manufactured by Mitsubishi Gas Chemical

Company, Inc., a polyamide resin produced from m-xylylenediamine and adipic acid.

Relative viscosity- 2.1

Water content: 0.03% by mass

End amino concentration: 30 fieq/g

End carboxyl concentration: 75 jaeq/g Nylon 12

"UBE 3030XA" manufactured by UBE Industries, Ltd.

Relative viscosity: 2.2

End amino concentration: 22 tieq/g

End carboxyl concentration: 51 (leq/g

The mixed composition (100 parts by mass) and 1 part by mass of an aliphatic polycarbodiimide compound (polycarbodiimide compound I, "Carbodilite LA-1" manufactured by Nisshinbo Industries, Inc.) were dry-blended to prepare a thermoplastic resin composition.  Then, the thermoplastic resin composition was fed into a twin-screw extruder through a metering feeder at a feed rate of 6 kg/h.  The twin-screw extruder was mounted with strong kneading type screws having a cyhnder diameter of 37 mm and a retention zone composed of reverse screw elements.  The thermoplastic resin composition was melt-kneaded at a cylinder temperature of 270°C and a screw rotating speed of 100 rpm, and extruded into molten strands, which were then cooled with a cooling air, sohdified and pelletized to produce pellets of the thermoplastic resin composition.

The obtained pellets were fed into a T-die twin-screw extruder having a cylinder diameter of 20 mm through a metering feeder at a feed rate of 1.2 kg/h. The pellets were melt-kneaded in the extruder at a cylinder temperature of 260'C and a screw rotating speed of 80 rpm, and then extruded from the T'die in the form of film.  The extruded film was cooled and solidified on a cooling roll at 70'C while taking up it at a speed of 2.7 m/min, thereby obtaining a film

having a thickness of 80 ^^m.  The evaluation results of the obtained thermoplastic resin composition and film are shown in Table 1. [0033] EXAMPLE 2

a

The same procedure as in Example 1 was repeated except for using polyamide resin composition of 60% by mass of the polyamide resin I and 40% by mass of nylon-12, thereby obtaining a film.  The evaluation results of the obtained thermoplastic resin composition and film are shown in Table 1. [0034] EXAMPLES

In the same manner as in Example 1, 100 parts by mass of a polyamide resin composition of 30% by mass of the polyamide resin I and 70% by mass of nylon-12 and 0.8 part by mass of the polycarbodiimide compound I were melt-kneaded, cooled, solidified and pelletized, thereby producing pellets of the thermoplastic resin composition.  The obtained pellets were fed to a Tdie twin-screw extruder having a cylinder diameter of 20 mm, and extruded into a film in the same manner as in Example 1.  The evaluation results of the obtained thermoplastic resin composition and film are shown in Table 1. [0035] EXAMPLE 4

Pellets of a thermoplastic resin composition were produced by melt-kneading 100 parts by mass of a mixed composition of 45% by mass of the polyamide resin I and 55% by mass of nylon-11 ("Rilsan BES VOA" available from ATOFINA Inc.; relative viscosity: 2.3; end amino concentration: 10 |aeq/g; end carboxyl concentration: 143 ^leq/g), and 0.7 part by mass of the polycarbodiimide compound I, cooling, solidifying and peUetizing.  The obtained pellets were fed to a T-die twin-screw extruder having a cylinder diameter of 20 mm and extruded into a film in the same manner as in Example 1.  The evaluation results of the obtained thermoplastic resin composition and

film are shown in Table 1.

[0036]

COMPARATIVE EXAMPLE 1

The polyamide resin I was fed into a T-die twin-screw extruder having a cylinder diameter of 20 mm through a metering feeder at a feed rate of 1.2 kg/h.  The polyamide resin I was melt-kneaded in the extruder at a cylinder temperature of 260'C and a screw rotating speed of 80 rpm and then extruded from the T-die in the form of film, which was cooled and solidified on a coohng roll maintained at 70T while taking up it at a rate of 2.7 m/min, thereby obtaining a film having a thickness of 80 ^m.  The evaluation results of the polyamide resin I and the film are shown in Table 1. [0037] COMPARATIVE EXAMPLE 2

The same procedure as in Comparative Example 1 was repeated except that nylon-12 was solely fed to a biaxial stretching machine without using the polyamide resin I, thereby obtaining a film.  The evaluation results of nylon-12 and the film are shown in Table 1. [0038] COMPARATIVE EXAMPLE 3

It was attempted that a polyamide resin composition obtained by dry-blending 60% by mass of the polyamide resin I and 40% by mass of nylon-12 was formed into a film.  However, the resin composition failed to be formed into a film because of its poor extrudabiiity.  The evaluation results of the polyamide resin composition are shown in Table 1. [0039] COMPARATIVE EXAMPLE 4

Pellets of a thermoplastic resin composition were produced by melt-kneading 100 parts by mass of a polyamide resin composition of 60% by mass of the polyamide resin I and 40% by mass of nylon-12 and 1 part by mass of a

moDocarbodiimide compound (N,N'-bis(2,6-dii8opropylphenyl)carbodiiinide available from Tokyo Kasei Kogyo Co., Ltd.), cooling, solidifying and pelletizing. The obtained peUets were fed to a T-die twin-screw extruder having a cylinder diameter of 20 mm, and formed into a film in the same manner as in Example 1.  The evaluation results of the obtained thermoplastic resin composition and film are shown in Table 1.

[0041]

As is apparent from Table 1, the thermoplastic resin compositions obtained in Examples 1 to 4 containing the polyamide resin I, nylon-11 or nylon-12, and the polycarbodiimide compound were excellent in barrier property, mechanical properties and balance therebetween as compared with those obtained in Comparative ExatQples 1 and 2 containing only the polyamide resin I or only nylon-12.  In addition, in Comparative Example 3 in which no carbodiimide compound was added, the resin composition failed to be

formed into a film because of its poor extrudability.  Further, in Comparative Example 4 using the monocarbodiimide compound, the impact puncture strength of the resulting film was decreased to 1/10 or less of the impact puncture strength of the film obtained in Example 2 which was produced under the same conditions except for using the polycarbodiimide compound in place of the monocarbodiimide compound.

INDUSTRIAL APPLICABILITY [0042]

The thermoplastic resin composition of the present invention is excellent in barrier property, strength and impact resistance, in particular, barrier property to alcohol-containing fuels and is, therefore, suitably used for the production of various shaped articles such as fuel containers, tubes and parts.

CLAIMS

WHAT IS CLAIMED IS:

1.  A thermoplastic resin composition comprising 100 parts by mass of a polyamide resin composition (A) and 0.1 to 10 parts by mass of a carbodiimide compound (B) having two or more carbodiimide groups, the polyamide resin composition (A) comprising a polyamide resin (al) which is constituted by diamine units 70 mol % or more of which are derived from m-xylylenediamine and dicarboxylic acid units 70 mol % or more of which are derived from a C4 to C20 a,to-linear aliphatic dicarboxylic acid and nylon 11 and/or nylon 12 (a-2) in an amount of 5 to 95% by mass of the component (a-1) and 95 to 5% by mass of the component (a-2) each based on a total amount of the components (a-l) and (a-2).

2.	The thermoplastic resin composition according to claim 1, wherein

30 mol % or less of the dicarboxylic acid units of the polyamide resin (a-l) are

isophthalic acid units.

3.	The thermoplastic resin composition according to claim 1, wherein a content of water in the polyamide resin composition (A) is 0.3% by mass or less.

4.	The thermoplastic resin composition according to claim 1, wherein the carbodiimide compound (B) is an aliphatic or alicyclic polycarbodiimide compound.

5.	A shaped article comprising the thermoplastic resin composition as

defined in any one of claims 1 to 4.

6.	The shaped article according to claim 5, which is a multilayer

shaped article having at least one layer comprising the thermoplastic resin

Documents:

				http://ipindiaonline.gov.in/patentsearch/GrantedSearch/viewdoc.aspx?id=aCKRy4RJw62DaoS8fXn+oQ==&amp;loc=egcICQiyoj82NGgGrC5ChA==

« Previous Patent

Next Patent »

Patent Number	270107	

Indian Patent Application Number	2244/CHENP/2009	

PG Journal Number	49/2015	

Publication Date	04-Dec-2015	

Grant Date	27-Nov-2015	

Date of Filing	22-Apr-2009	

Name of Patentee	MITSUBISHI GAS CHEMICAL COMPANY, INC.	

Applicant Address	5-2, MARUNOUCHI, 2-CHOME, CHIYODA-KU, TOKYO	

Inventors:

#	Inventor's Name	Inventor's Address	

1	SATO, KAZUNOBU	C/O MITSUBISHI GAS CHEMICAL COMPANY, INC. HIRATSUKA RESEARCH LABORATORY, 6-2, HIGASHIYAWATA 5-CHOME, HIRATSUKA-SHI, KANAGAWA,	

PCT International Classification Number	C08L 77/06	

PCT International Application Number	PCT/JP07/70707	

PCT International Filing date	2007-10-24	

PCT Conventions:

#	PCT Application Number	Date of Convention	Priority Country	

1	2006-291555	2006-10-26	Japan	

© All Indian Patents, 2013-2021.

  Patent data available in the public domain from Indian Patents Office, Department of Industrial Policy and Promotions, Ministry of Commerce and Industry, Government of India.
