Repository: anandvc/allindianpatents

File: patents/270124-solvent-soluble-6-6-polyimide-copolymers-and-processes-for-preparing-them.html (part 1 of 2)
Indian Patents. 270124:"SOLVENT-SOLUBLE 6,6-POLYIMIDE COPOLYMERS AND PROCESSES FOR PREPARING THEM"

Indian Patents

Recently Granted Patents

  Recently Published Patents

Title of Invention	"SOLVENT-SOLUBLE 6,6-POLYIMIDE COPOLYMERS AND PROCESSES FOR PREPARING THEM"

Abstract	Super-resistant polyimide solutions consisting essentially of four components, i.e., pyromellitic dianhydride (PMDA), 1,4-diaminodiphenyl ether (DADE), biphenyltetracarboxylic dianhydride (BPDA) and 2,4-diaminotoluene (DAT) are provided, wherein the molar ratio of (BPDA): (DADE): (PMDA): (DAT) is 2:2:m:m (where m is an integer of 3, 4 or 5.).	

Full Text	SPECIFICATION SOLVENT-SOLUBLE 6,6-POLYIMIDE COPOLYMERS AND PROCESSES

FOR PREPARING THEM

TECHNICAL FIELD

[0001]  Conventional polyimide films are two-component polycondensates. The present

invention relates to solvent-soluble highly heat-resistant polyimides consisting essentially of

four components, i.e., pyromellitic dianhydride (hereinafter referred to as PMDA), 4,4'-

diaminodiphenyl ether (hereinafter referred to as DADE), biphenyltetracarboxylic

dianhydride (hereinafter referred to as BPDA) and 2,4-diaminotoluene (hereinafter referred

to as DAT).

[0002]  Solvent-soluble highly heat-resistant polyimides can also be produced by using

benzophenone tetracarboxylic dianhydride (called BTDA) in place of BPDA. Similar

solvent-soluble polyimides can also be produced by using 3,5-diaminobenzoic acid

(hereinafter referred to as DABz) in place of DAT.

BACKGROUND ART

[0003]  A polyimide film serving as a highly heat-resistant resin was first manufactured in

1960 by DuPont and called KAPTON, which consists of pyromellitic dianhydride (PMDA)

and 1,4-diaminodiphenyl ether (DADE).

[0004]  This is a polymer characterized by a glass transition temperature (Tg) of 420°C and

a thermal decomposition onset temperature (Tm) of 500°C or more as well as high electric

insulation, mechanical strength and chemical resistance so that it is widely used as a material

for aerospace vehicles, electric/electronic components, semiconductors, etc. (non-patent

document 1: polyimides; D. Wilson, H. D. Steinberger, R. M. Morgenrother; Blackie, New

York (1990)).

[0005]  A polyimide film called "Upilex" manufactured by Ube Industries, Ltd. in 1980 is a

heat-resistant film consisting of biphenyltetracarboxylic dianhydride (BPDA) and 1,4-

diaminobenzene and having Tg>500°C and Tm>550°C (non-patent document 1).

[0006]  Any heat-resistant polyimide film comparable to KAPTON or Upilex has never been produced since. They are solvent-insoluble polyimides, and any tetracarboxylic dianhydride replacing PMDA or BPDA has not been developed.

[0007]  KAPTON and Upilex are less soluble in organic solvents, and they are polymerized in anhydrous solvents at low temperatures to synthesize a polyamic acid, which is then cast and heated to form a polyimide film.

[0008]  Polyamic acids readily decompose in water so that they are poor storage stability. Polyamic acids are difficult to modify because they undergo rapid exchange interaction to form random copolymers when other components are added. DISCLOSURE OF THE INVENTION PROBLEMS TO BE SOLVED BY THE INVENTION

[0009]  It has been known that a tetracarboxylic dianhydride and an aromatic diamine are polycondensed by heating in an organic polar solvent to directly produce a polyimide (patent document 1: H. Itatani, USP 5,202,411 (1993), USP 6,627,307 Bl (2003), USP 6,890,626 Bl (1995)).

[0010]  Toluene sulfonic acid was used as a catalyst (patent document 2: A. Berger, USP 4,011,297 (1979), USP 4,359,572 (1983)).

[0011]  When a polyimide is synthesized in the presence of an acid catalyst, however, the catalyst must be separated from the polyimide because the presence of the catalyst in the film may cause deterioration.

[0012]  Polyimide copolymers consisting of PMDA and DADE are less soluble in solvents. We tried to synthesize a four-component polyimide copolymers consisting of PMDA-DADE-BPDA-DAT by sequential reactions in solution using an acid catalyst, but any solvent-soluble polyimide copolymer could not be obtained. Solvent-soluble four-component polyimides (polyimides consisting of PMDA-DADE-BPDA-DAT) were synthesized via specific imide oligomer intermediates by adopting a novel three-step polycondensation process. [0013]  The first step of polycondensation reaction involves reacting 1 mole of BPDA and

2 moles of DADE (component containing 6 benzene rings) to form an imide oligomer, and the second step reaction involves reacting 4 moles of PMDA and 2 moles of DAT (component containing 6 benzene rings) to synthesize a primary intermediate (called 6,6-polyimide oligomer). Finally, the remaining components are added to complete polycondensation. Thus, the present invention mainly provides the following two types of polyamides.

[0014]  (i) Polyamides having a (BPDA): (DADE): (PMDA): (DAT) molar ratio of 2:2:m:m (where m is an integer of 3, 4 or 5.).

(ii) Polyamides having a (BTDA): (DADE): (PMDA): (DAT) molar ratio of 2:2:m:m (where m is an integer of 3, 4 or 5.).

The endpoint of the reaction is determined by measuring the molecular weight by

GPC. The thermal decomposition onset temperature was 500°C or more, and no glass

transition temperature was observed in a test range up to 430°C. Four-component

solvent-soluble polyimides are produced by using DABz in place of DAT (variation of (i) or

(ii) above). Thermal analysis shows that a weight loss began around 430°C, and that the

thermal decomposition onset temperature rose to 540°C.

MEANS FOR SOLVING THE PROBLEMS

[0015]  In order to synthesize a solvent-soluble polyimide, it was necessary to develop a

novel catalyst above all things. A catalyst acting as a catalyst during polycondensation

reaction and disappearing at the end of the reaction was developed (patent document 3: Y.

Oie, H. Itatani, USP 5,502,142 (1996)).

[0016]  A catalyst based on lactone equilibrium was developed. It consists of a mixture of

y-valerolactone and pyridine or y-valerolactone and N-methylmorpholine, which achieves

equilibrium by forming an [acid] [base] system in the presence of water and returns to

[lactone] and [base] when water is removed from the system (formula 1).

[0017]  [Formula 1]

(Formula Removed)

 [0018]  Imidation reaction takes place by adding small amounts of y-valerolactone and pyridine or y-valerolactone and N-methylmorpholine into the reaction system, and heating it at 180°C.

[0019]  [Acid]+[base]" is produced by the [water] generated at an early step of the reaction to promote the imidation reaction. The water produced during the reaction is removed from the reaction system by azeotropic distillation with toluene contained in the system. When the imidation reaction is completed, the reaction system approaches an anhydrous state and the [acid]+[base]" is separated into [y-valerolactone] and [pyridine] and removed from the system. Thus, a high-purity polyimide copolymer is obtained.

[0020]  Solvent-soluble multicomponent block-copolymerized polyimides are produced by sequential polycondensation reactions. Four-component block-copolymerized polyimides are produced by the formula below:

[0021]  [Formula 2]

(Formula Removed)

 [0022]  where A1 and A2 represent acid dianhydrides, and B1 and B2 represent aromatic

diamines.

[0023]  During such sequential reactions, four-component block-copolymerized polyimides

containing PMDA and DADE precipitated and failed to give solvent-soluble polyimides.

[0024]  The PMDA-DADE-PMDA component and DADE-PMDA-DADE component are

less soluble in solvents. Thus, it was necessary to synthesize block copolymerized polyimides

free from these insoluble components.

[0025]  We developed a novel polycondensation reaction based on three-step addition for

generating a specific component rather than sequential polycondensation reactions. As a

result, we succeeded in synthesizing solvent-soluble four-component polyimides consisting

of PMDA-DADE-BPDA-DAT.

ADVANTAGES OF THE INVENTION

[0026]  [Applications of 6,6-polyimide copolymers]

6,6-polyimide copolymers are solvent-soluble polyimide resins showing good storage stability. They can be coated on metal surfaces to form composite materials or used in copper substrates. Modified polyimides can be used for electrodeposition or as adhesives. [0027]  They can be cast/heated into films, which can be widely used as highly heat-resistant films in electric/electronic components, transport aircraft materials, semiconductor materials, etc.

[0028]  They can be used as medical materials, construction materials, high-temperature

materials for domestic uses (e.g., iron soleplates, inner walls of pans, inner walls of

microwave ovens), substitutes for Teflon™ by capitalizing on advantages of the new

preparation process, high performance quality and low-cost products.

THE MOST PREFERRED EMBODIMENTS OF THE INVENTION

[0029]  Polyimides consisting of combinations of aPMDA + bBPDA + cDADE + dDAT

(where a, b, c, and d denote the number of moles) have the stoichiometry shown by the

formula below:

[0030]  [Formula 3]

a + b = c + d	(the number of moles)

[0031]  Taking into consideration the availability of materials, product costs, etc., the

following conditions

[0032]  [Formula 4]

(Formula Removed)

 [0033]  were established:

[0034]  In solutions in organic polar solvents (N-methylpyrrolidone, dimethylacetamide, sulfolane, dimethylformamide) were added y-valerolactone and pyridine or y-valerolactone and N-methylmorpholine, and the production reactions of polyimides containing the four

components above were evaluated.

[0035] As a result of the evaluation of various polycondensation reactions based on three-step addition, desired solvent-soluble polyimides were obtained by a polyimide synthesis process through primary polycondensates showing specific compositions.

I. Polyimides having a (BPDA): (DADE): (PMDA): (DAT) molar ratio of 2:2:m:m (where m is an integer of 3, 4 or 5.).

1-1. Polyimides having a (BPDA'): (DADE): (PMDA1: (DAT) molar ratio of 2:2:4:4 The first step polycondensation reaction is an imidation reaction in which 2 moles of DADE and 1 mole of BPDA are heated at 180°C in an organic polar solvent in the presence of an acid catalyst to produce an oligomer having diamine at both ends (formula 5). The water produced during the reaction is removed from the system by azeotropic distillation with toluene. [0036]  [Formula 5] 2DADE + BPDA -> (DADE-BPDA-DADE) oligomer

[0037]  In the second step reaction, 4 moles of PMDA and 2 moles of DAT are added and the mixture is stirred. An oligomer having PMDA at both ends is produced (formula 6).

[0038]  [Formula 6]

(Formula Removed)

 [0039]  This primary intermediate is stirred with the remaining mixture (BPDA+2DAT), and

the combined mixture is polycondensed by heating to 180°C to synthesize a solvent-soluble

polyimide copolymer (formula 7).

[0040]  [Formula 7]

[Primary product] [(DAT-BPDA-DAT)]„ polyimide

[0041 ]  The primary intermediate oligomer is a reaction product of components each

containing 6 benzene rings in the first step reaction and the second step reaction (formula 8).

[0042]  [Formula 8]

(Formula Removed)

 [0043]  The primary intermediate oligomer is called 6,6-polyimide to distinguish it from

other polyimide products because the components added for the first step reaction and the

second step reaction each contain 6 benzene rings.

1-2. Polvimides having a (BPDA): (DADE): (PMDA): (DAT) molar ratio of 2:2:5:5 In the first and second step reactions, a 6,6-imide segment is generated, which is

combined with a (BPDA+PMDA+3DAT) component and heated with stirring to give a

solvent-soluble polyimide copolymer in the third step.

[0044]  Thus, the first step reaction involves reacting a (BPDA+2DADE) component at

180°C for 1 hour in an organic solvent in the presence of a catalyst. Then, the second step

reaction involves adding a (4PMDA+2DAT) component at room temperature and stirring the

mixture to produce a 6,6-imide segment (BPDA+2DADE) (4PMDA+2DAT).

A (BPDA+PMDA+3DAT) component is added to this solution, and the mixture is

heated at 180°C with stirring to give a solvent-soluble polyimide copolymer.

I-3.Polvimide having a (BPDA): (DADE): (PMDA): (DAT) molar ratio of 2:2:3:3 In the three-step addition reaction, PMDA is partially replaced by BPDA. The first

step reaction involves reacting a (BPDA+2DADE) component in an organic solvent at 180°C

for 1 hour to produce an imide oligomer.

[0045]  In the second step reaction, a (3PMDA+BPDA+2DAT) component is added and the

mixture is stirred at room temperature to give a primary imide segment (formula 9):

[0046]  [Formula 9]

(BPDA+2DADE)(3PMDE+BPDA+2DAT); (imide segment)

[0047]  DAT is added to this solution, and the mixture is heated at 180°C with stirring to give a polyimide copolymer.

The product is represented by the formula below: [0048]  [Formula 10] (BPDA+2DADE)(3PMDA+BPDA+2DAT)(DAT)

[0049]  In the Examples below, a variation thereof is represented [0050]  by the formula below: [0051]  [Formula 11] (BPDA+2DADE)(3PMDA+BPDA)(3DAT)

[0052]  In this manner, polyimide copolymers having a (BPDA): (DADE): (PMDA): (DAT) molar ratio of 2:2:m:m (where m is an integer of 3, 4 or 5.) are obtained. As shown in the table of physical properties of polyimides, a part of each polyimide solution was cast on a glass plate and heated in an IR heater at 90°C for 1 hour and 210°C for 1 hour into a polyimide film, which was then tested by thermal analysis.

[0053]  The thermal decomposition onset temperature was 500°C or more, and no glass transition temperature could be observed in a test range up to 430°C.

II. Polyimides having a (BTDA): (DADE): (PMDA): (DAT") molar ratio of 2:2:m:m (where m is an integer of 3. 4 or 5.)

Solvent-soluble polyimides having similar compositions are produced by using benzophenone tetracarboxylic dianhydride (BTDA) in place of BPDA in the synthetic reaction.

[0054]  Thus, polyimides having a (BTDA): (DADE): (PMDA): (DAT) of molar ratio 2:2:m:m (where m is an integer of 3, 4 or 5.) are produced.

[0055]  Thermal analysis of these polyimides showed Tm of 500°C or more and no Tg in a test range up to 430°C. [0056]  Polyimides using BTDA in place of BPDA show higher Mw (weight average

molecular weight) / MN (number average molecular weight) ratios, suggesting that they are

partially crosslinked. They can be used as copper substrates or composite polyimide materials

because of their good adhesiveness.

[0057]  Diaminotoluene having the structure below:

[0058]  [Chemical Formula 1]

(Formula Removed)

[0059]  and 3,5-diaminoacetic acid having the structure below: [0060]  [Chemical Formula 2]

(Formula Removed)

[0061 ]  are both derivatives of 1,3-phenylenediamine. Thus, changes in physical properties of copolymerized polyimides in which diaminotoluene is partially replaced by 3,5-diaminoacetic acid were evaluated.

III. Use of 3.5-diaminoacetic acid (DABz) in place of DAT in the synthetic reactions of the (PMDA-DADE-BPDA-DAT) series and rPMDA-DADE-BTDA-DAT) series of polyimides

DAT can be replaced by 3,5-diaminoacetic acid (DABz) in the synthetic reactions of the (PMDA-DADE-BPDA-DAT) series and (PMDA-DADE-BTDA-DAT) series of polyimides using similar experimental procedures.

[0062]  As shown in the Examples below, various methods can be selected, e.g., DAT in the second step may be replaced by DABz or DAT in the third step may be replaced by DABz. Thermal analysis shows a weight loss around 440~450°C in DABz-containing polyimide copolymers, i.e., (PMDA-DADE-BPDA-DABz) and (PMDA-DADE-BTDA-DABz) systems. This suggests that decarbonation reaction occurs.

[0063]  As a result, Tm rose to 530-550°C. This series of polyimide copolymers can be used as polyimide coatings by cathodic electrodeposition. They can also be used as composite materials because of their good adhesiveness.

IV. The results of molecular weight analysis by GPC and thermal analysis (TG-DTA analysis) of the (PMDA-DADE-BPDA-DAT) series, (PMDA-DADE-BTDA-DAT) series, (PMDA-DADE-BPDA-DABz) series, and (PMDA-DADE-BTDA-DABz) series of polyimide copolymers are shown in Table 1.

[0064]  The molecular weights of DABz-containing polyimide copolymers could not be determined by GPC in dimethylformamide.

[0065]  The methyl group of diaminotoluene is adjacent to an amino group to cause molecular distortion when a polyimide bond is formed. This results in inhibition of the resonant effect of the polyimide, thereby further increasing instability. The thermal decomposition onset temperature around 500°C seems to be mainly attributed to this DAT factor.

[0066]  When DAT is partially replaced by DABz, the carboxyl group is away from the amino group and does not cause steric distortion of the polyimide. Thus, the polyimide is stabilized by the resonant effect. Moreover, the weight loss around 450°C may be attributed to this carboxyl group. Thus, the polyimide has the "Upilex" type structure, and seems to show a high thermal decomposition onset temperature. [0067]

[Table 1]

Thermal analysis (TG-DTA) and molecular weight analysis (GPC) of four-component

jolyimides

(Table Removed)

[0068]  Characteristics of 6,6-polyimide films and PMDA-DADE films are compared.

(A) Characteristics of 6,6-polyimides

A-1 They consist of PMDA-DADE-BPDA-DAT or PMDA-DADE-BTDA-DAT (or DABz in place of DAT) copolymers soluble in solvents.

[0069]  A-2 They are obtained by direct imidation by acid-catalyzed dehydration-polycondensation reaction.

 [0070]  A-3 They are synthesized via 6,6-imide segments synthesized by a three-step

polycondensation reaction.

[0071]  A-4 The reaction can be performed in 0.1 % aqueous solvents and the endpoint of

the reaction is determined by molecular weight analysis by GPC with high reproducibility.

[0072]  A-5 The imide copolymers rapidly form films at lower temperatures. The films

show Tm>500°C, and Tg cannot be observed in a range up to 430°C.

[0073]  A-6 They can be modified by partially changing components.

[0074]  A-7 The polyimide copolymers are stable at room temperature for a long period so

that they have good storage stability.

(B) PMDA-DADE polyimides

B-1 Two-component systems consisting of PMDA-DADE and less soluble in solvents.

[0075]  B-2 Precursor polyamic acids are synthesized by addition polymerization at low temperatures in anhydrous solvents.

[0076]  B-3 The polyimides are produced by heating/dehydration reaction of the polyamic acids. Polyamic acids readily decompose in water.

[0077]  B-4 The reaction takes place in anhydrous solvents. The molecular weights of the polyamic acids cannot be determined because they undergo intermolecular exchange interaction. The endpoint of the reaction is determined by viscosity.

[0078]  B-5 Films are formed slowly at higher temperatures because film formation involves desolvation and dehydration reactions in combination. Films show Tm>500°C, Tg=420°C. [0079]  BJj They are difficult to modify because random copolymers are formed by intermolecular exchange interactions when components are partially changed. [0080]  B-7 Polyamic acid solutions are poor in storage stability, and their storage life is 1-2 months even when they are frozen. EXAMPLES

[0081]  The following examples illustrate the present invention, including PMDA-DADE-BPDA-DAT copolymers, PMDA-DADE-BTDA-DAT copolymers and 6,6-polyimide

copolymers using DABz in place of DAT. However, the present invention is not limited

solely to these examples

[0082]  These copolymers were instrumentally analyzed. The molecular weight and

molecular weight distribution were determined by high-speed liquid chromatography

(GPC;HLC-8120GPCC (available from Tosoh Corporation)) in the polyimide solutions

shown in the Examples partially diluted with dimethylformamide. Number average molecular

weight (Mn), weight average molecular weight (Mw) and Mw/Mn are shown.

[0083]  Thermal analysis was performed on the film obtained by casting a part of each

polyimide solution on a glass plate and drying it at 90°C for one hour and at 210°C for one

hour.

[0084]  Thermal decomposition onset temperature (Tm) was measured using (TGA-GTA)

Thermo Plus Tg 8120 (available from Rigaku Denki Co., Ltd.) by heating to 600°C at a rate

of 10 °C/min.

[0085]  Glass transition temperature (Tg) was measured using DSC Perkin Elmer PYRIS

Diameter DSC by heating to 400°C at a rate of 10 °C/min, then air-cooling and heating again

to 430°C at a rate of 10 °C/min.

[Example 1]

Preparation of a polyimide having a (BPDA): (DADE): (PMDA): (DAT) molar ratio of2:2:4:4

A three-necked separable glass flask equipped with a stainless steel anchor stirrer was connected to an Allihn condenser bearing a water trap. The flask was heated in a silicone oil bath with stirring under a stream of nitrogen gas.

[0086]  The three-necked separable flask was charged with 5.88 g (20 mrnol) of 3,4,3',4'-biphenyltetracarboxylic dianhydride (hereinafter referred to as BPDA), 8.01 g (40 mmol) of 4,4'-diaminodiphenyl ether (hereinafter referred to as DADE), 1.5 g (15 mmol) of y-valerolactone, 3.5 g (44 mmol) of pyridine, 150g of N-methylpyrrolidone (hereinafter referred to as NMP), and 45 g of toluene. The flask was heated in a silicone bath at a temperature of 180°C with stirring at 180 rpm for 1 hour under nitrogen. A 20 ml

water-toluene fraction was removed.

[0087]  The flask was air-cooled with stirring at 180 rpm for 1 hour. Then, 17.45g

(80 mmol) of pyromellitic dianhydride (hereinafter referred to as PMDA), 4.88 g (40 mmol)

of diaminotoluene (hereinafter referred to as DAT) and 250 g of NMP were successively

added, and the flask was stirred at 180 rpm at room temperature for 20 minutes under

nitrogen.

[0088]  Then, 5.88 g (20 mmol) of BPDA, 4.88 g (40 mmol) of DAT, 120 g of NMP, and

30 g of toluene were added, and the flask was stirred at 230 rpm for 30 minutes, then stirred

at 180 rpm in a silicone bath at 180°C. Twenty ml of toluene was removed. The mixture was

reacted at 180°C, 180 rpm for 5 hours and 10 minutes to give a polyimide solution having a

concentration of 10 % by weight.

[0089]  A part of the reaction solution was diluted with dimethylformamide and the

molecular weight and molecular weight distribution were determined by high-speed liquid

chromatography (HL (8120 GPC) available from Tosoh Corporation). The results showed a

number average molecular weight (Mn) of 33.470, a weight average molecular weight (Mw)

of 101.430, a Z-average molecular weight of 178, 642, and Mw/M„ of 3.03 (Mz), expressed as

polyethylene.

[0090]  A part of the dried polyimide film was tested for decomposition onset temperature

(Tm) in a thermal analyzer from Rigaku Corporation (Thermo Plus Tg 8120) by heating to

600°C at a rate of 10°C/min. The Tm was 512.5°C.

[0091]  The glass transition temperature (Tg) was determined using Perkin Elmer Pyrid

Diameter DSC by heating to 400°C at a rate of 10 °C/min. Then, the film was air-cooled and

heated again to 430°C at a rate of 10 °C/min. No Tg was observed.

[Example 2]

Preparation of a polyimide having a (BPDA): (DADE): (PMDA): (DAT) molar ratio of2:2:5:5

The title polyimide copolymer was synthesized in the same manner as described in Example 1.

[0092]  A flask was charged with 2.9 g (10 mmol) of BPDA, 4.00 g (20 mmol) of DADE, 1.5 g of y-valerolactone, 2.8 g of pyridine, 100 g of NMP, and 35 g of toluene. The flask was stirred at 180 rpm in a silicone bath at 180°C for 1 hour under a stream of nitrogen gas. The silicone bath was removed and the flask was air-cooled for 30 minutes, after which 8.73 g (40 mmol) of PMDA, and 2.44 g (20 mmol) of DAT were added followed by 75 g of NMP, and the mixture was stirred at room temperature for 20 minutes. Then, 2.18 g (10 mmol) of PMDA, 2.94g (10 mmol) of BPDA, and 3.66 g (30 mmol) DAT were added, followed by 72 g of NMP. The mixture was heated at 180°C with stirring at 180 rpm under a stream of nitrogen gas for 4 hours and 30 minutes. The resulting polyimide solution having a concentration of 10 % was analyzed for molecular weight by GPC. [0093]  The results showed Mn 10.300, Mw 66.900, and Mw/Mn=6.5. [0094]  Thermal analysis was performed. Tm was 506.6°C. Tg was not observed in a test range up to 430°C.

[Reference Example 1]

Preparation of a polvimide having a (BPDA): (DADE): (PMDA): (DAT) molar ratio of 2:2:3:3

The title copolymer was synthesized in the same manner as described in Example 1. [0095] A reactor was charged with 5.88 g (20 mmol) of BPDA, 8.00 g (40 mmol) of DADE, 1.5 g of y-valerolactone, 3.0 g of pyridine, 150 g of NMP, and 30 g of toluene. The reactor was heated in a silicone bath at 180°C with stirring at 180 rpm for 1 hour. After air-cooling for 30 minutes, 13.10 g (60 mmol) of PMDA and 100 g of NMP were added, and the mixture was stirred at 180 rpm at room temperature, after which 5.88 g (20 mmol) of BPDA, 7.32 g (60 mmol) of DAT and 112 g of NMP were added. The mixture was stirred at room temperature for 30 minutes and then heated at 180°C with stirring at 180 rpm for 4 hours and 35 minutes to give a solution of the title polyimide having a concentration of 10 %. [0096]  The reaction solution was diluted with dimethylformamide and analyzed by GPC, but the molecular weight could not be determined. [0097]  Thermal analysis showed a thermal decomposition onset temperature (Tm) of

510.7°C. No Tg could be observed by DSC in a test range up to 430°C.

[Example 4]

Preparation of a polvimide copolymer having a (BTDA): (DADE): (PMDA): (DAT) molar ratio of 2:2:4:4

A procedure similar to that of Example 1 was performed except that benzophenone tetracarboxylic dianhydride (BTDA) was used in place of BPDA.

[0098]  A three-necked separable glass flask equipped with a stainless steel anchor stirrer was connected to an Allihn condenser bearing a water trap. The flask was heated in a silicone oil bath with stirring under a stream of nitrogen gas.

[0099]  The flask was charged with 6.44 g (20 mmol) of BTDA, 8.0 g (40 mmol) of DADE, 1.8 g of y-valerolactone, 3.2 g of pyridine, 150 g of NPM, and 52 g of toluene. After stirring at 180 rpm for 30 minutes at room temperature, the reactor was heated in a silicone bath at 180°C with stirring at 180 rpm for 1 hour. The silicone bath was removed and the mixture was air-cooled for 30 minutes, and then stirred with 17.44 g (80 mmol) of PMDA, 44.88 g (40 mmol) of DAT, and 100 g of NMP for 15 minutes, and then 6.44 g (20 mmol) of BTDA and 4.88 g (40 mmol) of DAT were added with stirring followed by 103 g of NMP. [0100]  The mixture was heated at 180°C with stirring at 180 rpm for 3 hours and 20 minutes to give a polyimide solution having a concentration of 12 %. [0101]  The molecular weight expressed as polyethylene by GPC analysis showed Mn 12,300, Mw 117.800 and Mw/Mn=9.6.

[0102]  Thermal analysis by TG-GTA revealed a thermal decomposition onset temperature (Tm) of 509.5°C, but Tg was not observed by DSC analysis in a test range up to 430°C.

[Example 5]

Preparation of a polvimide copolymer having a (BTDA): (DADE): (PMDA): (DAT) molar ratio of 2:2:5:5

A procedure similar to that of Example 4 was performed. A three-necked separable flask was charged with 3.22 g (10 mmol) of BTDA, 4.00 g (20 mmol) of DADE, 0.9 g of Y-valerolactone, 1.8 g of pyridine, 80 g of NMP, and 30 g of toluene. The flask was stirred at

room temperature for 30 minutes under a stream of nitrogen gas. Then, the reactor was heated in a silicone bath at 180°C with stirring at 180 rpm for 1 hour under a stream of nitrogen gas. The silicone bath was removed and the mixture was air-cooled for 20 minutes, and then stirred with 8.72 g (40 mmol) of PMDA, 2.44 g (20 mmol) of DAT, and 100 g of NMP at room temperature for 30 minutes, then 3.22 g (10 mmol) of BTDA, 2.18 g (10 mmol) of PMDA, 3.66 g (30 mmol) of DAT and 67 g of NMP were added and the mixture was heated at 180°C with stirring at 180 rpm for 4 hours and 30 minutes to give a polyimide solution having a concentration of 10 %.

[0103]  A part of the reaction solution was sampled and analyzed for the molecular weight expressed as polyethylene.

[0104]  The results showed a number average molecular weight (Mn) of 6.770, a weight average molecular weight (Mw) of 85.800, and Mw/Mn of 12.7. Thermal analysis showed a thermal decomposition onset temperature (Tm) of 506.6°C. No glass transition temperature (Tg) was observed by DSC analysis in a test range up to 430°C.

[Example 6]

Preparation of a polyimide copolymer having a (BTDA): (DADE): (PMDA): (DAT) molar ratio of 2:2:3:3

A procedure similar to that of Example 4 was performed. [0105]  A three-necked flask was charged with 6.44 g (20 mmol) of BTDA, 8.00 g (40 mmol) of DADE, 1.5 g of y-valerolactone, 3.0 g of pyridine, 150 g of NMP, and 30 g of toluene. The flask was stirred at 180 rpm for 30 minutes at room temperature, and then heated at 180°C with stirring at 180 rpm for 1 hour. Twenty ml of toluene was removed. The flask was air-cooled for 25 minutes, and then stirred with 13.10 g (60 mmol) of PMDA and 100 g of NMP at room temperature for 25 minutes, and 6.44 g (20 mmol) of BTDA, 7.32 g (60 mmol) of DAT, and 122 g of NMP were added, and the mixture was heated at 180°C with stirring at 180 rpm for 4 hours and 35 minutes to give a polyimide solution having a concentration of 10 %. [0106]  A part of the reaction solution was sampled and analyzed for molecular weight by

GPC.

[0107]  The results showed a number average molecular weight (Mn) of 97.000, a weight average molecular weight (Mw) of 288.400 and Mw/Mn of 29.8.

Thermal analysis of the polyimide film showed a thermal decomposition onset temperature of 505.7°C. No glass transition temperature could be observed in a test range up to 430°C.

[Example 7]

Preparation of a polyimide copolymer having a (BPDA): (DADE): (PMDA): (DABz): (DAT) molar ratio of 2:2:4:2:2

A procedure similar to that of Example 1 was performed except that DAT was partially replaced by DABz to prepare the polyimide copolymer.

[0108]  A reactor was charged with 2.94 g (10 mmol) of BPDA, 4.0 g (20 mmol) of DADE, 0.9 g of y-valerolactone, 1.8 g of pyridine, 100 g of NMP, and 30 g of toluene. The reactor was heated at 180°C with stirring at 180 rpm for 1 hour. The reactor was stirred at room temperature for 30 minutes, and then stirred with 8.72g (40 mmol) of PMDA at 200 rpm for 30 minutes at room temperature, then with 3.04 g (20 mmol) of DABz and 83 g of NMP at 180 rpm for 1 hour. Then, 2.94 g (10 mmol) of BPDA and 2.44g (20 mmol) of DAT were added, followed by 34 g of NMP and 20 g of toluene, and the mixture was stirred at room temperature for 30 minutes, and then reacted in a silicone bath at 180°C at 180 rpm for 4 hours and 30 minutes to give a polyimide solution having a concentration of 10 %. [0109]  A sample of the solution diluted in a DMF solution was analyzed for molecular weight, but no corresponding absorption was obtained.

[0110]  The film was subjected to thermal analysis by TGA-GTA. The temperature was raised to 600°C at a rate of 10 °C/min. A weight loss was observed at 450°C. The thermal decomposition onset temperature (Tm) was 544.4°C.

[Example 8]

Preparation of a polyimide copolymer having a (BPDA): (DADE): (PMDA):

(DAT): (DABz) molar ratio of 2:2:4:2:2

A procedure similar to that of Example 7 was performed. [0111]  A reactor was charged with 2.94 g (10 mmol) of BPDA, 4.0 g (20 mmol) of DADE, 0.9 g of y-valerolactone, 1.8 g of pyridine, 100 g of NMP, and 30 g of toluene. The reactor was stirred at room temperature, then heated in a silicone bath. The reactor was heated at 180°C with stirring at 180 rpm for 1 hour, and air-cooled for 30 minutes. The mixture was stirred with 4.82 g (40 mmol) of PMDA, 2.44 g (20 mmol) of DAT, and 83 g of NMP at 180 rpm for 1 hour. Then, the mixture was stirred with 2.94 g (10 mmol) of BPDA, 3.04 g (20 mmol) of DABz, and 34 g of NMP at room temperature for 30 minutes, and then heated in a silicone bath at 180°C with stirring at 180 rpm for 3 hours and 30 minutes. A polyimide solution having a concentration of 10 % was obtained.

[0112]  GPC analysis was tried, but no molecular weight could be determined. [0113]  The film was subjected to thermal analysis by TG-GTA, showing a weight loss at 445°C. The thermal decomposition onset temperature (Tm) was 539.5°C. [0114]  No Tg was observed by DSC analysis in a test range up to 430°C.

[Example 9]

Preparation of a polyimide copolymer having a (BPDA): (DADE): (PMDA): (DABz): (DAT) molar ratio of 2:2:5:2:3

A procedure similar to that of Example 7 was performed. [0115]  A reactor was charged with 2.94 g (10 mmol) of BPDA, 4.0 g (20 mmol) of DADE, 1.5 g of y-valerolactone, 2.8 g of pyridine, 100 g of NMP, and 35 g of toluene. The reactor was stirred at room temperature, then heated in a silicone bath at 180°C with stirring at 180 rpm for 1 hour. The mixture was air-cooled and then stirred with 8.73 g (40 mmol) of PMDA, 3.04 g (20 mmol) of DABz, and 75 g of NMP at room temperature for 20 minutes. Then, the mixture was stirred with 2.18 g (10 mmol) of PMDA, 2.94 g (10 mmol) of BPDA, 3.66 g (30 mmol) of DAT and 77 g of NMP at room temperature for 20 minutes, and then heated at 180°C with stirring at 180 rpm for 4 hours and 15 minutes to give a polyimide solution having a concentration of 10 %. [0116]  No molecular weight could be determined by GPC analysis.

[0117]  TG-GTA analysis was performed by heating to 600°C at a rate of 10 °C/min. A weight loss was observed at 458.3°C, and the thermal decomposition onset temperature (Tm) was 553.6°C. [0118]  No Tg was observed by DSC analysis in a test range up to 430°C.

[Example 10]

Preparation of a polyimide copolymer having a (BTDA): (DADE): (PMDA): (DABz): (DAT) molar ratio of 2:2:4:2:2

A procedure similar to that of Example 7 was performed except that benzophenone tetracarboxylic dianhydride (BTDA) was used in place of BPDA.

[0119]  A reactor was charged with 6.44 g (20 mmol) of BTDA, 8.0 g (40 mmol) of DADE, 1.8g of y-valerolactone, 3.6 g of pyridine, 150 g of NMP, and 35 g of toluene. The mixture was stirred at room temperature, then heated at 180°C with stirring at 180 rpm for 1 hour. The mixture was air-cooled with stirring for 30 minutes, and then stirred with 17.44 g (80 mmol) of PMDA, 6.48 g (40 mmol) of DABz, and 131 g of NMP at room temperature for 30 minutes. Then, 6.44 g (20 mmol) of BTDA, 4.88 g (40 mmol) of DAT, and 100 g of NMP were added and the mixture was heated at 180°C with stirring at 180 rpm for 3 hours and 25 minutes to give a polyimide solution having a concentration of 10 %. [0120]  Molecular weight analysis was unsuccessful. Thermal analysis was performed. TGA-GTA analysis was performed by heating to 600°C. A weight loss was observed at 445°C. The thermal decomposition onset temperature (Tm) was 536.3°C. [0121]  No Tg was observed by DSC analysis in a test range up to 430°C. [0122]  The present invention finds a wide range of applications such as medical materials, construction materials, high-temperature members in housewares, substitutes for Teflon™ by capitalizing on the features of the new preparation process, high-performance polymers and low-cost products.

We Claims :

1.	A heat-resistant polyimide copolymer soluble in organic polar solvents, which consisting of the following four components: biphenyltetracarboxylic dianhydride (BPDA), 4,4'-diaminodiphenyl ether (DADE), pyromellitic dianhydride (PMDA) and 2,4-diaminotoluene (DAT), and which is a product of a reaction consisting of the first step of producing an oligomer having DADE at both ends of BPDA, then the second step of adding PMDA and DAT to form an imide oligomer having PMDA at both ends, and the third step of adding DAT to polycondense the mixture, and which has a glass transition temperature of 430 °C or more.

2.	The heat-resistant polyimide copolymer of claim 1 wherein the molar ratio of (BPDA): (DADE): (PMDA): (DAT) is 2:2:m:m (where m is an integer of 3, 4 or 5.).

3.	A process for producing a heat-resistant polyimide copolymer soluble in organic polar solvents and having a glass transition temperature of 430 °C or more, consisting of:

(a)	the first step of reacting biphenyltetracarboxylic dianhydride (1 molar equivalent) and 4,4'-diaminodiphenyl ether (DADE) (2 molar equivalents) in an organic polar solvent in the presence of a catalyst at 160-200 °C to produce an oligomer having DADE at both ends,

(b)	the second step of adding pyromellitic dianhydride (PMDA) (3 molar equivalents), biphenyltetracarboxylic dianhydride (1 molar equivalent), and 2,4-diaminotoluene (2 molar equivalents) and stirring/dissolving the mixture to form an imide oligomer having PMDA at both ends, and

(c)	the third step of adding 2,4-diaminotoluene (1 molar equivalent) and heating the mixture to polycondense it, thereby synthesizing a solvent-soluble polyimide copolymer.

4.	A heat-resistant polyimide copolymer soluble in organic polar solvents and having

a glass transition temperature of 430 °C or more, represented by the formula below:

{(PMDA-DAT-BPDA) (DADE-BPDA-DADE) (PMDA-DAT-PMDA)-DAT}n.

5.	A process for producing a heat-resistant polyimide copolymer soluble in organic

polar solvents and having a glass transition temperature of 430 °C or more, consisting of:

(a)	the first step of reacting biphenyltetracarboxylic dianhydride (1 molar equivalent) and 4,4'-diaminodiphenyl ether (DADE) (2 molar equivalents) in an organic polar solvent in the presence of a catalyst at 160-200 °C to produce an oligomer having DADE at both ends,

(b)	the second step of adding pyromellitic dianhydride (PMDA) (4 molar equivalents) and 2,4-diaminotoluene (2 molar equivalents) and stirring/dissolving the mixture to form an imide oligomer having PMDA at both ends, and

(c)	the third step of adding biphenyltetracarboxylic dianhydride (1 molar equivalent) and 2,4-diaminotoluene (2 molar equivalents) and heating the mixture to polycondense it, thereby synthesizing a solvent-soluble polyimide copolymer.

6.	A heat-resistant polyimide copolymer soluble in organic polar solvents and having a

glass transition temperature of 430 °C or more, represented by the formula below:

{(PMDA-DAT-PMDA) (DADE-BPDA-DADE) (PMDA-DAT-PMDA) (DAT-BPDA-DAT)}}n.

7.	A process for preparing a heat-resistant polyimide copolymer soluble in organic

polar solvents and having a glass transition temperature of 430 °C or more, consisting of:

(a)	the first step of reacting biphenyltetracarboxylic dianhydride (1 molar equivalent) and 4,4'-diaminodiphenyl ether (DADE) (2 molar equivalents) in an organic polar solvent in the presence of a catalyst at 160-200 °C to produce an oligomer having DADE at both ends,

(b)	the second step of adding pyromellitic dianhydride (PMDA) (4 molar equivalents) and 2,4-diaminotoluene (2 molar equivalents) and stirring/dissolving the mixture to form an imide oligomer having PMDA at both ends, and

(c) the third step of adding biphenyltetracarboxylic dianhydride (1 molar equivalent), pyromellitic dianhydride (1 molar equivalent) and 2,4-diaminotoluene (3 molar equivalents) and heating the mixture to polycondense it, thereby synthesizing a solvent-soluble polyimide copolymer.

8.	A heat-resistant polyimide copolymer soluble in organic polar solvents and having a

glass transition temperature of 430 °C or more, represented by the formula below:

{(PMDA-DAT-PMDA) (DADE-BPDA-DADE) (PMDA-DAT-PMDA) (DAT-PMDA-DAT-BPDA-DAT)}„.
