Repository: anandvc/allindianpatents

File: patents/270165-aromatization-of-alkanes-using-a-germanium-zeolite-catalyst.html (part 1 of 2)
Indian Patents. 270165:“AROMATIZATION OF ALKANES USING A GERMANIUM-ZEOLITE CATALYST”

Indian Patents

Recently Granted Patents

  Recently Published Patents

Title of Invention	“AROMATIZATION OF ALKANES USING A GERMANIUM-ZEOLITE CATALYST”

Abstract	This invention relates to a process for the aromatization of C6 to C12 alkanes, such as hexane, heptane and octane, to aromatics, such as benzene, ethyl benzene, toluene and xylenes, with a germanium-containing zeolite catalyst. The catalyst is a non-acidic aluminum-silicon-germanium zeolite on which a noble metal, such as platinum, has been deposited. The zeolite structure may be of MFI, BEA, MOR, LTL or MTT. The zeolite is made non-acidic by being base-exchanged with an alkali metal or alkaline earth metal, such as cesium, potassium, sodium, rubidium, barium, calcium, magnesium and mixtures thereof, to reduce acidity. The catalyst is sulfur tolerant and may be pretreated with a sulfur compound, i.e., sulfided. The hydrocarbon feed may contain sulfur up to 1000 ppm. The present invention could be applicable to a feedstream which is predominantly parafflnic and/or low in naphthenes. Lowering the hydrogen to hydrocarbon ratio increases conversion and aromatics selectivity.	

Full Text	BACKGROUND

[0001] The manufacturing of integrated circuits (IC) semiconductor devices, flat panel displays, optoelectronics devices, data storage devices, magneto electronic devices, magneto optic devices, packaged devices, and the like entails the integration and sequencing of many unit processing steps. For example, IC manufacturing typically includes a series of processing steps such as cleaning, surface preparation, deposition, lithography, patterning, etching, planarization, implantation, thermal annealing and other related unit processing steps. The precise sequencing and integration of the unit processing steps enable the formation of functional devices meeting desired performance specifications such as speed, power consumption, yield and reliability. Furthermore, the tools and equipment employed in device manufacturing have been developed to enable the processing of ever increasing substrate sizes such as the move to twelve inch (or 300 millimeter) diameter wafers in order to fit more ICs per substrate per unit processing step for productivity and cost benefits. Other methods of increasing productivity and decreasing manufacturing costs include the use of batch reactors whereby multiple monolithic substrates can be processed in parallel. In these processing steps a monolithic substrate or batch of monolithic substrates are processed uniformly, i.e., in the same fashion with the same resulting physical, chemical, electrical, and the like properties across a given monolithic substrate. [0002] The ability to process uniformly across a monolithic substrate and/or across a series of monolithic substrates is advantageous for manufacturing efficiency and cost effectiveness, as well as repeatability and control. However, uniform processing across an entire substrate can be disadvantageous when optimizing, qualifying or investigating new materials, new processes, and/or new process sequence integration schemes, since the entire substrate is nominally made the same using the same materials, processes and process sequence integration scheme. Each so processed substrate represents in essence only one possible variation per substrate. Thus, the full wafer uniform processing under conventional processing techniques results in fewer data points per substrate, longer times to accumulate a wide variety of data and higher costs associated with obtaining such data. 

[0003] Accordingly, there is a need to be able to more efficiently screen and analyze an array of materials, processes, and process sequence integration schemes across a substrate in order to more efficiently evaluate alternative materials, processes, and process sequence integration schemes for semiconductor manufacturing processes. SUMMARY

[0004] Embodiments of the present invention provide a method and a system for screening a semiconductor manufacturing operation having numerous possible materials, processes and process sequences to derive an optimum manufacturing method or integration sequence, or a relatively small set of optimum manufacturing methods. Several inventive embodiments of the present invention are described below.

[0005] In one aspect of the invention, a method for analyzing and optimizing semiconductor fabrication techniques using variations of materials, unit processes, and process sequences is provided. In the method, a subset of a semiconductor manufacturing process sequence and build is analyzed for optimization. During the execution of the subset of the manufacturing process sequence, the materials, unit processes, and process sequence for creating a certain structure is varied. For example, adhesion layers in interconnect applications could be analyzed through a combination of blanket depositions and combinatorial variations in discrete regions on the substrate. During the combinatorial processing, the materials, unit processes, or process sequence is varied between the discrete regions of a semiconductor substrate, wherein within each of the regions the process yields a substantially uniform or consistent result that is representative of a result of a commercial semiconductor manufacturing operation. Moreover, the variation is introduced in a controlled manner, so that testing will determine any differences due to the variation without having to be concerned with external factors causing testing anomalies. [0006] In one embodiment, primary, secondary and tertiary screening levels are defined during the combinatorial process sequence in order to methodically optimize the materials, unit processes, and process sequence of the semiconductor manufacturing operation. In another embodiment, a structure, series of structures or partial structure(s) in each region is tested for physical, chemical, electrical, magnetic, etc., properties during the screening. Based on the results of this testing further screening is performed where the materials, unit processes, and process sequences having the desired characteristics are included, while other materials, processes, and process sequences not having the desired characteristics are eliminated. Once a portion of the materials, unit processes, and process sequences having the desired characteristics 

are identified, then those aspects can be performed in a conventional manner, i.e., non- combinatorially, and other aspects of the materials, unit processes, or process sequence can be varied combinatorially. The iterative repeating of this process eventually yields an optimized semiconductor manufacturing process sequence, which takes into account the interaction of the process and the process sequence as opposed to a material-centric viewpoint.

[0007] In another aspect of the invention, a tool for optimizing a process sequence for manufacturing a production wafer that may contain devices defined thereon is provided. In one embodiment, the production wafer is at least 6 inches in diameter, however, the production wafer can be any suitable size or shape that includes diameters less than or greater than 6 inches. The tool includes a mainframe having a plurality of modules attached thereto. One of the modules is a combinatorial processing module. Through the combinatorial module, an order of the process sequence, unit processes, process conditions, and/or materials are varied among regions of the wafer being processed. In one embodiment, the mainframe includes a combinatorial processing module and a conventional processing module. The modules are configured to define structures on a semiconductor substrate according to a process sequence order. One or more processes of the process sequence order are performed in the combinatorial processing module. The process or processes performed in the combinatorial module is varied in discrete regions of the semiconductor substrate through the combinatorial processing module. [0008] Other aspects of the invention will become apparent from the following detailed description, taken in conjunction with the accompanying drawings, illustrating by way of example the principles of the invention.

BRIEF DESCRIPTION OF THE DRAWINGS

[0009] The present invention will be readily understood by the following detailed description in conjunction with the accompanying drawings. Like reference numerals designate like structural elements.

[0010] Figure 1 is a simplified schematic diagram illustrating a general methodology for combinatorial process sequence integration that includes site isolated processing and/or conventional processing in accordance with one embodiment of the invention. [0011] Figures 2A-C are simplified schematic diagrams illustrating isolated and slightly overlapping regions in accordance with one embodiment of the invention.

[0012] Figure 3 is a simplified schematic diagram illustrating the testing hierarchy for a screening process in accordance with one embodiment of the invention. 

[0013] Figure 4 is a simplified schematic diagram illustrating an overview of the screening process for use in evaluating materials, processes, and process sequences for the manufacturing of semiconductor devices in accordance with one embodiment of the invention.

[0014] Figures 5A and 5B are a simplified schematic diagrams illustrating integrated high productivity combinatorial (HPC) systems in accordance with one embodiment of the invention.

[0015] Figure 6 is a flow chart diagram illustrating the method operations for selecting an optimized process sequence for a semiconductor manufacturing process in accordance with one embodiment of the invention. [0016] Figure 7 is a simplified schematic diagram illustrating a specific example for integrating a combinatorial process with conventional processing in order to evaluate process sequence integration that includes site isolated processing in accordance with one embodiment of the invention.

[0017] Figures 8 A and 8B illustrate exemplary workflows of the screening process described herein as applied to a copper capping layer in accordance with one embodiment of the invention.

[0018] Figures 9A-9C illustrates the application of the screening process to a process sequence for a gate stack configuration in accordance with one embodiment of the invention.

[0019] Figures 1OA and 1OB illustrate an exemplary screening technique for evaluating a metal-insulator-metal (MIM) structure for a memory device in accordance with one embodiment of the invention.

[0020] Figure 11 illustrates a simplified cross sectional view of a substrate that has structures defined from combinatorial processing sequences for screening purposes in accordance with one embodiment of the invention. DETAILED DESCRIPTION

[0021] The embodiments described herein provide a method and system for evaluating materials, unit processes, and process integration sequences to improve semiconductor manufacturing operations. It will be obvious, however, to one skilled in the art, that the present invention may be practiced without some or all of these specific details. In other instances, well known process operations have not been described in detail in order not to unnecessarily obscure the present invention.

[0022] The embodiments described herein enable the application of combinatorial techniques to process sequence integration in order to arrive at a globally optimal sequence of 

semiconductor manufacturing operations by considering interaction effects between the unit manufacturing operations, the process conditions used to effect such unit manufacturing operations, as well as materials characteristics of components utilized within the unit manufacturing operations. Rather than only considering a series of local optimums, i.e., where the best conditions and materials for each manufacturing unit operation is considered in isolation, the embodiments described below consider interactions effects introduced due to the multitude of processing operations that are performed and the order in which such multitude of processing operations are performed when fabricating a semiconductor device. A global optimum sequence order is therefore derived and as part of this derivation, the unit processes, unit process parameters and materials used in the unit process operations of the optimum sequence order are also considered.

[0023] The embodiments described further below analyze a portion or sub-set of the overall process sequence used to manufacture a semiconductor device. Once the subset of the process sequence is identified for analysis, combinatorial process sequence integration testing is performed to optimize the materials, unit processes and process sequence used to build that portion of the device or structure. During the processing of some embodiments described herein, structures are formed on the processed semiconductor substrate that are equivalent to the structures formed during actual production of the semiconductor device. For example, such structures may include, but would not be limited to, trenches, vias, interconnect lines, capping layers, masking layers, diodes, memory elements, gate stacks, transistors, or any other series of layers or unit processes that create an intermediate structure found on semiconductor chips. While the combinatorial processing varies certain materials, unit processes, or process sequences, the composition or thickness of the layers or structures or the action of the unit process, such as cleaning, surface preparation, etch, deposition, planarization, implantation, surface treatment, etc. is substantially uniform through each discrete region. Furthermore, while different materials or unit processes may be used for corresponding layers or steps in the formation of a structure in different regions of the substrate during the combinatorial processing, the application of each layer or use of a given unit process is substantially consistent or uniform throughout the different regions in which it is intentionally applied. Thus, the processing is uniform within a region (inter-region uniformity) and between regions (intra-region uniformity), as desired. It should be noted that the process can be varied between regions, for example, where a thickness of a layer is varied or one of various process parameters may be varied between the regions, etc., as desired by the design of the experiment. 

[0024] The result is a series of regions on the substrate that contain structures or unit process sequences that have been uniformly applied within that region and, as applicable, across different regions. This process uniformity allows comparison of the properties within and across the different regions such that the variations in test results are due to the varied parameter (e.g., materials, unit processes, unit process parameters, or process sequences) and not the lack of process uniformity. In contrast, gradient processing techniques require variation across layers and non-uniformity within layers occurs so that a rapid scan of various material compositions is obtained. In the embodiments described herein, the positions of the discrete regions on the substrate can be defined as needed, but are preferably systematized for ease of tooling and design of experimentation. In addition, the number, variants and location of structures within each region are designed to enable valid statistical analysis of the test results within each region and across regions to be performed. Gradient processing techniques are unable to deliver the uniformity or consistency at arbitrary locations to build structures from a commercial semiconductor chip or enable statistical analysis of the impact of varying the materials, unit processes or process sequences between various areas of the substrate. That is, the output of a gradient processing operation is customized for a particular testing purpose and this output is unable to provide any data with regard to process sequence interactions, as the gradient processes are not easily translatable to many processes used during the commercial creation of a semiconductor device. [0025] While the gradient technique has the above limitations, it does enable a rapid scan of material properties and may be incorporated into the front end of the techniques described herein to identify possible material candidates to be incorporated into the combinatorial process sequence integration being analyzed and optimized. However, due to the inherent variation and non-uniformity within a location, the gradient processing techniques are unable to be used in the evaluation of process sequence integration techniques.

[0026] Figure 1 is a simplified schematic diagram illustrating a general methodology for combinatorial process sequence integration that includes site isolated processing and/or conventional processing in accordance with one embodiment of the invention. In one embodiment, the substrate is initially processed using conventional process N. In one exemplary embodiment, the substrate is then processed using site isolated process N+l. During site isolated processing, a high productivity combinatorial (HPC) module may be used, such as the HPC module described in US Patent Application Serial Nos. 11/672,473 or 11/352,077, which are described further in Figures 5A and 5B of the present application. The substrate can 

then be processed using site isolated process N+2, and thereafter processed using conventional process N+3. Testing is performed and the results are evaluated. The testing can include physical, chemical, acoustic, magnetic, electrical, optical, etc. tests. From this evaluation, a particular process from the various site isolated processes (e.g. from steps N+l and N+2) may be selected and fixed so that additional combinatorial process sequence integration may be performed using site isolated processing for either process N or N+3. For example, a next process sequence can include processing' the substrate using site isolated process N, conventional processing for processes N+l, N+2, and N+3, with testing performed thereafter. [0027] It should be appreciated that various other combinations of conventional and combinatorial processes can be included in the processing sequence with regard to Figure 1. That is, the combinatorial process sequence integration can be applied to any desired segments and/or portions of an overall process flow. Characterization, including physical, chemical, acoustic, magnetic, electrical, optical, etc. testing, can be performed after each process operation, and/or series of process operations within the process flow as desired. The feedback provided by the testing is used to select certain materials, processes, process conditions, and process sequences and eliminate others. Furthermore, the above flows can be applied to entire monolithic substrates, e.g. wafers as shown or portions of monolithic substrates such as coupons or wafer coupons. [0028] Under combinatorial processing Operations the processing conditions at different regions can be controlled independently. Consequently, process material amounts, reactant species, processing temperatures, processing times, processing pressures, processing flow rates, processing powers, processing reagent compositions, the rates at which the reactions are quenched, deposition order of process materials, process sequence steps, etc., can be varied from region to region on the substrate. Thus, for example, when exploring materials, a processing material delivered to a first and second region can be the same or different. If the processing material delivered to the first region is the same as the processing material delivered to the second region, this processing material can be offered to the first and second regions on the substrate at different concentrations. In addition, the material can be deposited under different processing parameters. Parameters which can be varied include, but are not limited to, process material amounts, reactant species, processing temperatures, processing times, processing pressures, processing flow rates, processing powers, processing reagent compositions, the rates at which the reactions are quenched, atmospheres in which the processes are conducted, an order in which materials are deposited, etc. It should be appreciated that these 

process parameters are exemplary and not meant to be an exhaustive list as other process parameters commonly used in semiconductor manufacturing may be varied. [0029] As mentioned above, within a region the process conditions are substantially uniform, in contrast to gradient processing techniques which rely on the inherent non-uniformity 5 of the material deposition. That is, the embodiments, described herein locally perform the processing in a conventional manner, e.g., substantially consistent and substantially uniform, while globally over the substrate, the materials, processes and process sequences may vary. Thus, the testing will find optimums without interference from process variation differences between processes that are meant to be the same. It should be appreciated that a region may be 0 adjacent to another region in one embodiment or the regions may be isolated and, therefore, non-overlapping. When the regions are adjacent, there may be a slight overlap wherein the materials or precise process interactions are not known, however, a portion of the regions, normally at least 50% or more of the area, is uniform and all testing occurs within that region. Further, the potential overlap is only allowed with material of processes that will not adversely 5 affect the result of the tests. Both types of regions are referred to herein as regions or discrete regions.

[0030] Figures 2A-C are simplified schematic diagrams illustrating isolated and slightly overlapping regions in accordance with one embodiment of the invention. In Figure 2 A, wafer 200 is illustrated having multiple regions 202, which generally contains multiple dies or

-t0 structures. It should be appreciated that while wafer 200 is illustrated, the regions discussed herein may be disposed on a coupon or some portion of a wafer. Figure 2B illustrates region 202 having adjacent regions 204 defined thereon. Each instance of regions 204 shares a border with another of the regions. Within each region 204, a substantial portion 206 of the region is uniform, e.g., at least 50% or more of the region, and the desired testing can be performed

.5 within portion 206. One skilled in the art will appreciate that the shadowing between the regions 204 may occur when masks are used for the unit processing operations. However, this phenomenon does not impact the ability to produce and test the substantial portion 206 of the region, which has the desired uniform and consistent characteristics. [0031] Figure 2C illustrates an exemplary region having several die. In general regions i0 will contain more than one die, but the system or series of experiments can be set up so that each region contains one die or a portion of a die, if applicable. In one embodiment, the wet processing tool described with reference to Figure 5B is capable of providing isolated regions as illustrated in Figure 2C. It should be appreciated that the tools defined herein enable spatial 

variation of features across layers. While Figures 2A-C may be interpreted as defining regions, this is not meant to be limiting. The region may be defined by the design of experiment, tooling or other site isolated processing techniques as required for the technology at issue, which include, manufacturing of integrated circuits (IC) semiconductor devices, flat panel displays, optoelectronics devices, data storage devices, magneto electronic devices, magneto optic devices, packaged devices, and the like. As described above, regardless of the size of the region and the regions correlation to the die size, the regions may be slightly overlapping or isolated without impacting the screening technique described herein. [0032] Figure 3 is a simplified schematic diagram illustrating an overview of the High- Productivity Combinatorial (HPC) screening process for use in evaluating materials, unit processes, and process sequences for the manufacturing of semiconductor devices in accordance with one embodiment of the invention. As illustrated in Figure 3, primary screening incorporates and focuses on materials discovery. Here, the materials may be screened for certain properties in order to select possible candidates for a next level of screening. In the initial primary screening there may be thousands of candidates which are subsequently reduced to hundreds of candidates. These hundreds of candidates can then be used or advanced to secondary screening processes which will look at materials and unit processes development. In the secondary screening level, process integration may be additionally considered to narrow the candidates from hundreds of candidates to tens of candidates. Thereafter, tertiary screening further narrows these candidates through process integration and device qualification in order to identify some best possible optimizations in terms of materials, unit processes and process sequence integration.

[0033] In one embodiment, the primary and secondary testing may occur on a coupon, while the tertiary testing is performed on a production size wafer. Through this multi-level screening process, the best possible candidates have been identified from many thousands of options. The time required to perform this type of screening will vary, however, the efficiencies gained through the HPC methods provide a much faster development system than any conventional technique or scheme. While these stages are defined as primary second and tertiary, these are arbitrary labels placed on these steps. Furthermore, primary screening is not necessarily limited to materials research and can be focused on unit processes or process sequences, but generally involves a simpler substrate, less steps and quicker testing than the later screening levels. 

[0034] The stages also may overlap and there may be feedback from the secondary to the primary, and the tertiary to the secondary and/or the primary to further optimize the selection of materials, unit processes and process sequences. In this manner, the secondary screening begins while primary screening is still being completed, and/or while additional primary screening candidates are generated, and tertiary screening can begin once a reasonable set of options are identified from the secondary screening. Thus, the screening operations can be pipelined in one embodiment. As a general matter and as discussed elsewhere in more detail, the level of sophistication of the structures, process sequences, and testing increases with each level of screening. Furthermore, once the set of materials, unit processes and process sequences are identified through tertiary screening, they must be integrated into the overall manufacturing process and qualified for production, which can be viewed as quaternary screening or production qualification. In one more level of abstraction, a wafer can be pulled from' the production process, combinatorially processed, and returned to the production process under tertiary' and/or quaternary screening. [0035] In the various screening levels, the process tools may be the same or may be different. For example, in dry processing the primary screening tool may be a combinatorial sputtering tool available described, for example, in US Patent No. 5,985,356. This tool is efficient at preparing multi-material samples in regions for simple materials properties analysis. For secondary and/or tertiary screening technique, a modified cluster tool may be retrofitted with a combinatorial chamber as described in Figure 5A. As another example, in wet processing, the primary and secondary screening can be implemented in the combinatorial tool described in Figure 5B. The main differences here are not the capabilities of the tools, but the substrates used, the process variations or structures created and the testing done. For the tertiary tool, a wet reactor with combinatorial and non-combinatorial chambers described in U.S. Application Serial No. 11/647,881 could be used for integrated and more sophisticated processing and analysis.

[0036] In the development or screening cycle, typically there are many materials synthesized or processed involving large permutations of a plurality of materials, a plurality of processes, a plurality of processing conditions, a plurality of material application sequences, a plurality of process integration sequences, and combinations thereof. Testing of these many materials may use a simple test, such as adhesion or resistivity and may involve a blanket wafer (or coupon) or one with basic test structures to enable testing for one or more desired properties of each material or unit process. Once the successful materials or unit processes have been 

selected, combinatorial techniques are applied to analyze these materials or processes within a larger picture. That is, the combinatorial techniques determine whether the selected materials or unit processes meet more stringent requirements during second stage testing. The processing and testing during the second stage may be more complex, e.g., using a patterned wafer or coupon, with more test structures, larger regions, more variations, more sophisticated testing, etc. For example, the structure defined by the material and unit process sequence can be tested for properties related or derived from the structure to be integrated into the commercial product. [0037] This iterative process may continue with larger and more complex test circuits being used for testing different parameters. This approach serves to increase the productivity of the combinatorial screening process by maximizing the effective use of the substrate real estate, and optimizing the corresponding reactor and test circuit design with the level of sophistication required to answer the level of questions necessary per stage of screening. Complex reactors and/or test circuit designs are utilized at later stages of screening when desired properties of the materials, processing conditions, process sequence, etc. are substantially known and/or have been refined via prior stages of screening.

[0038] The subsections of test structures generated from previous testing for some screening levels may be incorporated into subsequent, more complex screening levels in order to further evaluate the effectiveness of process sequence integrations and to provide a check and correlation vehicle to the previous screen. It should be appreciated that this ability allows a developer to see how results of the subsequent process differed from the results of the previous process, i.e., take into account process interactions. In one example, materials compatibility may be used as a primary test vehicle in primary screening, then specific structures incorporating those materials (carried forward from the primary screen) are used for the secondary screening. As mentioned herein, the results of the secondary screening may be fed back into the primary screening also. Then, the number and variety of test structures is increased in tertiary screening along with the types of testing, for example, electrical testing may be added or device characterization may be tested to determine whether certain critical parameters are met. Of course, electrical testing is not reserved for tertiary testing as electrical testing may be performed at other screening stages. The critical parameters generally focus on the requirements necessary to integrate the structures created from the materials and process sequence into the commercial product, e.g., a semiconductor die.

[0039] Figure 4 is a simplified schematic diagram illustrating the testing hierarchy for a screening process in accordance with one embodiment of the invention. In an initial (primary 

level) test for testing some basic properties, relatively simple and small test structures are formed on the first substrate 400, which may alternatively be a blanket substrate (or multiple blanket substrates of different materials). Generally, the different regions will all have the same test structures, if applicable, but are not required to do so. In one embodiment, structures are located in the same position within each region to facilitate testing. After the reaction sequence is completed (or at various stages within the process sequence), the results are tested using the test structure and the results are screened for the next level of screening. More complex test structures are then used in regions in a second substrate 402 for a secondary level of processing and testing. The test structure from the primary level test may be incorporated along with a more complex test structure in one or more regions of the secondary level. That is, the structures on the second substrate 402 for the secondary level may be cumulative to the test structure of the first substrate for the primary level in one embodiment. Consequently, the results from both test structures may be obtained in the secondary level. The results from the test structures from the primary level can then be compared to the test results from the secondary level, to establish correlation and obtain information to determine the efficacy of the simpler primary screen. If poor correlation results, the screening metrics of the primary screen are then adjusted so as to obtain good correlation to the more sophisticated secondary level screening results. In this fashion, the primary screen can be used as a fast and simpler means of screening out those candidates who would have failed the more sophisticated and time consuming secondary level testing. This allows a wider phase space to be examined in a more efficient manner at the primary level.

[0040] Still referring to Figure 4, the same concept is applied to a tertiary level, where the testing and screening increases in complexity, requiring more complex and larger test structures, and larger reactor areas on a third substrate 404. It should be appreciated that the test structures from the primary and secondary levels may be incorporated into the third substrate 404 so that the results provide yet another level for the analysis of the primary and secondary structures within the third level of testing. As illustrated in Figure 4, the results may be fed back into each of the downstream processes to further enhance the screening, as the screening levels may be performed concurrently in some instances. The screening metrics for the secondary level screening are adjusted to ensure good correlation to the tertiary screening results. This allows the use of the secondary screen to address a larger phase space in a more efficient manner. In combination, the primary, secondary, and tertiary screening form a screening funnel. 

[0041] One manner of looking at the difference between the primary, secondary, and tertiary levels, aside from the data sophistication and the data quality, is that the primary level tends to have more variation per unit area of substrate than the secondary and tertiary levels (i.e., the regions are smaller in the primary screen). In some embodiments, the primary and secondary variation per unit area may be the same or similar with variation between the primary and the secondary levels being defined by the structures on the substrate or the structures (or partial structures) formed through the process sequence. It should be appreciated that when performing the screening described in Figure 4 the overall scheme shown in Figure 1 can be used to incorporate combinatorial and conventional processing of wafers or coupons. [0042] Figure 5 A is a simplified schematic diagram illustrating an integrated high productivity combinatorial (HPC) system in accordance with one embodiment of the invention. HPC system includes a frame 400 supporting a plurality of processing modules. It should be appreciated that frame 400 may be a unitary frame in accordance with one embodiment. In one embodiment, the environment within frame 400 is controlled. Load lock/factory interface 402 provides access into the plurality of modules of the HPC system. Robot 414 provides for the movement of substrates (and masks) between the modules and for the movement into and out of the load lock 402. Module 404 may be an orientation/degassing module in accordance with one embodiment. Module 406 may be a clean module, either plasma or non-plasma based, in accordance with one embodiment of the invention. [0043] Module 408 is referred to as a library module in accordance with one embodiment of the invention. In module 408, a plurality of masks, also referred to as processing masks, are stored. The masks may be used in the dry combinatorial processing modules in order to apply a certain pattern to a substrate being processed in those modules. Module 410 includes a HPC physical vapor deposition module in accordance with one embodiment of the invention. Module 412 is a conventional deposition module in accordance with one embodiment of the invention. In one embodiment, a centralized controller, i.e., computing device 411, may control the processes of the HPC system. Further details of the HPC system are described in US Application Serial Nos. 11/672,478, and 11/672,473. [0044] Figure 5B illustrates a combinatorial module configured for wet processing operation that may be used to perform the screening processes in accordance with one embodiment of the invention. Cell array 700 is brought into contact with substrate 302 Elastomeric seals are used to define discrete region on the substrate so that wet processing operation may be performed without any interference from processing being performed in any of the other regions. 

Dispensers 708 mounted on support arm 312 are used to deliver wet processing agents to the discrete regions. Further details of the wet combinatorial module are disclosed in US Application Serial No. 1 1/352,077.
