Repository: anandvc/allindianpatents

File: patents/270169-electrical-planting-and-catalytic-uses-of-metal-nanomaterial-compositions.html (part 1 of 2)
Indian Patents. 270169:ELECTRICAL, PLANTING AND CATALYTIC USES OF METAL NANOMATERIAL COMPOSITIONS

Indian Patents

Recently Granted Patents

  Recently Published Patents

Title of Invention	ELECTRICAL, PLANTING AND CATALYTIC USES OF METAL NANOMATERIAL COMPOSITIONS

Abstract	This invention relates generally to uses of novel nanomaterial composition and the systems in which they are used, and more particularly to nanomaterial compositions generally comprising carbon and a metal, which composition can be exposed to pulsed emissions to react, activate, combine, or sinter the nanomaterial composition. The nanomaterial compositions can alternatively be utilized at ambient temperature or under other means to cause such reaction, activation, combination, or sintering to occur.	

Full Text	ELECTRICAL, PLATING AND CATALYTIC USES OF METAL N ANOMATERIAL COMPOSITIONS

RELATED PATENT APPLICATIONS

[1] This patent application claims the benefit of the earlier filing dates of U.S. Patent Application No. 60/630,988 (filed November 24, 2004), which application is entitled "Electrical, Plating and Catalytic Uses of Metal Nanomaterial Compositions," having Kurt A. Schroder, Karl M. Martin, Dennis E. Wilson, Damn L. Willauer, Dennis W. Hamill, and Kevin C. Walter as inventors and US Patent Application No. 60/668,240 (filed April 4, 2005), which application entitled "Method and System for Reacting, Activating and Sintering Nanomaterials," having Steven C. McCool, Kurt A. Schroder and Dennis E. Wilson as inventors.

[2]  This application is also related to the following patent applications;

[3] PCT Patent Application No. PCT/US2005/027711, filed August 4, 2005, entitled "Carbon And Metal Nanomaterial Composition And Synthesis" having Kurt Schroder and Karl Matthew Martin as inventors (the "PCT 05/027711 Application"), and claiming benefits of the earlier filing dates of U.S. Patent Application Nos. 60/598,784 (filed August 4, 2005) and 60/620,181 (filed on October 19, 2004), which two provisional patent applications have the same title and named inventors as the PCT 05/027711 Application.

[4] U.S. Patent Application No. 10/669,858, filed on September 24, 2003, entitled "Nanopowder Synthesis Using Pulsed Arc Discharge and Applied Magnetic Field," having Kurt Schroder and Doug Jackson as inventors.

{5] U.S. Patent No. 6,777,639, issued on August 17, 2004, entitled "Radial Pulsed Arc Discharge Gun For Synthesizing Nanopowders," having Kurt Schroder and Doug Jackson as inventors.

[6] Each of the applications and patents identified above are assigned to the Assignee of the present invention and are incorporated herein by reference.

FIELD OF THE INVENTION

[7] This invention relates generally to uses of novel nanomaterial composition and the systems in which they are used, and more particularly to nanomaterial compositions generally comprising carbon and a metal, which composition can be exposed to pulsed emissions to react, activate, combine, or sinter the nanomaterial composition. The nanomaterial compositions can alternatively be utilized at ambient temperature or under other means to cause such reaction, activation, combination, or sintering to occur.

BACKGROUND

[8] In the field of material processing, materials are often heated to cause a particular change in material morphology, a particular reaction to occur, or to cause a phase change. For example, in the area of conductive patterning, formulations or inks containing silver flakes or powder are laid down on a substrate and then heated to cause the particles to fuse and form a conductive line. In such case, the formulation is required to be fluid and often

is nonconductive in order to print the pattern while at the end of the processing it must be solid and highly conductive. The heat changes the morphology of the silver to give the desired results. For silver inks, the temperature that the ink and substrate must be heated to in order to cure the ink is a function of the sintering temperature of the silver. For silver, the melting temperature is approximately 960°C and the sintering temperature is approximately 800°C. This high temperature limits the substrates to materials that are unaffected by the high temperature. Many of tie lower cost or flexible substrates such as cellulose (paper), Polyethylene Terephthalate (PET), Polyester and many other plastics cannot withstand these temperatures. Similarly, other components on the substrate, such as organic semiconductors may also decompose at elevated temperatures.

19] One approach to addressing this limitation is to use higher temperature substrates such as polyimide films. While this does provide a moderately high temperature flexible substrate, it is not necessarily high enough to form highly conductive films. Furthermore, it is expensive and not suitable for low cost applications.

[10] Another approach to solve this problem is to use high loading of silver flakes in a resin or polymer that contracts during curing. This forces the silver flakes together causing them to make electrical contact. This approach has been demonstrated by Dow Corning under the trade name PI-200D Highly Conductive Silver Ink, While this product appears to work in some applications, it does have some limitations in that it cannot be inkjetted.

[11] Another approach to solving this temperature limitation is to use nanometals that exhibit a reduction in sintering temperature because of their small size. This approach has shown improvements by reducing the processing temperature to approximately 300°C - approximately 700°C. Generally, to take advantage of the depressed sintering temperature, the particles must be discrete. Most nanometal synthesis processes such as SOL-GEL require chemical surface functionalization of the particles to keep the particles discrete and to prevent them from spontaneously fusing. This chemical surface functionalization generally needs to be volatilized at an elevated temperature that may be higher than the sintering temperature of the silver. Even if the surface functionalization is designed to evaporate below the sintering temperature, the sintering temperature may still be too high to use some of the lower temperature substrates. As the industry tries to lower the processing temperature, it is often done at the expense of the conductivity of the pattern. While it may be possible to use lower processing temperatures, the result is usually a pattern with less than adequate conductivity.

[12] While the above example has been described in the context of conductive inks, there are similar applications where the same problems exist. For example, in catalytic applications, the catalyst is usually bonded to a high temperature substrate. In order for the reaction to occur at an acceptable rate, the catalyst must be at elevated temperatures. These high temperature substrates are often expensive and it is desirable to replace them with lower temperature substrates. Nanomaterials have begun to be used in these applications, because of their high reactivity •and lower reaction temperatures. However, they still must operate at temperatures typically above the lower cost substrate's operating temperatures.

|13] Therefore, in the field there exists a need to process materials at lower temperatures to allow more economical substrates to be used. More specifically, there is a need in the conductive patterning market to produce high conductivity patterns on low temperature substrates.

SUMMARY OF THE INVENTION

114] This invention relates generally to uses of novel nanomaterials composites comprised of relatively unaggregated metals particles. The processes described in the PCT 05/027711 Application produce the new materials in which some of the composites are composed of carbon and a metal while others are composed of an oxide and a metal. These materials, while being unique and novel unto themselves, can be used in unique and novel applications. Additionally, some of the uses have been shown to work with other nanomaterials. The new uses are accomplished by exploiting the unique material properties that exist in nanomaterials. Specifically, it has been observed that nanomaterials have a unique combination of attributes and properties that allow them to be used for electrical and catalytic applications.

[15] The current invention can exploit these properties and reveals novel uses in the area of conductive patterning. For example, the current invention can relate to creating conductive patterns using nanometals at room or relatively low temperatures, using a photonic curing process in conjunction with nanometals to create highly conductive patterns and using nanometals in conjunction with xerographic printing techniques.

[16] One embodiment of the current invention uses the carbon/metal composite to create conductive patterns at room temperature. This is accomplished by either a simple dispersion of the material in water and then printing the dispersion on a paper substrate. Forming conductive patterns on other substrates at room temperature has also been accomplished using other dispersion techniques.

[17] Another embodiment of the current invention relates generally to a novel method for reacting, activating or sintering nanomaterials and combinations there of. For example, the invention can relate to the processing of nanometal powders, such as nanometals. Metals, such as, but not limited to, silver, copper, gold, platinum, palladium, tin, antimony, indium and lead are examples of materials that may be used. In the current invention nano refers to at least one aspect of the material having dimensions less than about 1 micron. Generally, this dimension is less than about 500nm, and even more so less than about lOOnm.

[18] Applicants have observed that some nanoparticles, including most metal nanoparticles, are generally very absorbent of photonic radiation, I.e., the particles behave as good blackbodies and have high absorptivity of electromagnetic radiation. Additionally, nanoparticles tend to have lower reflectivity and poorer thermal conductivity as compared to the bulk materials. Nanoparticles also have a much larger surface area to mass ratio and have a low thermal mass individually than micron or larger sized particles. These qualities suggest irradiation of the nanoparticles with a pulsed photonic source, more specifically a broadcast photonic source, could momentarily heat the particles to a very high temperature. (A "photonic source" is a radiation source in the electromagnetic spectrum including, but not limited, to gamma rays, x-rays, ultraviolet, visible, infrared, microwaves, radio waves, or combinations thereof.) This effect is very advantageous, as noted in several examples listed below.

[19] The current invention addresses the limitation described in the prior art by providing a novel method and system for processing nanomaterial. The current invention uses « high powered, pulsed photonic source to process the nanoparticles while minimally affecting the substrate. By such process, this overcomes limitations of the prior art. In the current invention, a film or pattern containing nanomaterial is fabricated on a surface. Such Sim or pattern may be fabricated using techniques such as inkjet, screen-printing, gravure printing, xerography, stamping, flexography, offset printing, painting, airbmshing, etc. Once the film or pattern has dried on the substrate, the pattern is subjected to a high-powered, pulsed photonic emission source. The high absorptivity of the nanomaterials and low thermal mass of particles causes them to be rapidly heated while the poor thermal conductivity and short pulse length retards the nanoparticles ability to transfer heat to their surroundings. The result is that the particle temperature is increased quickly to temperatures that cause them to fuse. The poor conductivity, low absorptivity and high thermal mass of the substrate insures that much of the energy from the photonic pulse goes into heating up the particles and minimal energy is transferred to the substrate or surrounding components.

[20]  By using a method and system that focuses the energy delivery on the film or pattern, the current invention overcomes the limitations of the prior art.

[21]  In yet another embodiment, the nanometal is used in conjunction with a photonic source for catalytic applications. Specifically, this can be accomplished at much lower temperatures than current technologies.

BRIEF DESCRIPTION OF THE DRAWINGS

[22]  Figure 1 reflects a portion of a conductive film on PET that was processed using the current invention.

[23]  Figure 2 shows another film with a cured central region

[24]  Figure 3 shows an example where only the right half of the film has been photonically cured.

[25]  Figure 4 shows a sample of the present invention obtained by optimizing the particle oxide layer and photonic conditions such that conductive of bulk copper is approached.

[26]  Figure 5 shows a process diagram of an embodiment of the invention. [27]  Figure 6 shows a schematic of the production system.

DETAILED DESCRIPTION Ambient Cure Conductive Ink

[28]  One novel use that is particularly enabled by the carbon/metal nanocomposite material is electroless deposition/plating/printing.  In an embodiment of the invention, a conductive ink has been made with the

silver/carbon nanocomposite material that will cure and possess metallic conduction without requiring a thermal cure (i.e. ambient room temperature). . Such ink can be used for producing metal patterns.

[29] In one embodiment, the silver/carbon composite is combined with de-ionized water and then mixed using zirconia beads in a gyroscopic mixer. The dispersion or ink is then printed on a paper' substrate. As the dispersion dries, the material will turn from black to silver in color. Additionally, the resistivity will go from infinite down to approximately 5 times bulk silver. Once dried, the pattern has good adhesion and long-term conductivity.

[30] It is hypothesized that the unique combination of carbon, silver and paper enable the highly conductive pattern to be produced. It is believed that the wicking of the water into the paper creates high hydrostatic pressure gradients that force the particles into intimate contact. Additionally, the carbon which keeps the silver particles apart appears to be more dispersible in the water and tends to wick out with the water leaving the bare silver particles in contact with the paper fibers. When in contact with one another, the bare silver nanoparticles will reduce their surface energy by fusing and thus form a highly conductive pattern that is bonded to the paper fibers. The following example illustrates an embodiment of the invention.

Example 1

[31]  Ambient temperature cure silver ink. The ink is comprised of the following components:

Nano Ag Particle Dispersion for ambient cure:

Ag nano particles (25-1 SOnm BET)	15-45g

Deionied Water	85-65g

Zirconia Milling Beads 0.1-1.2mm	10D-150g

Mix with Gyroscopic Mixing action	30-120 minutes

[32] The ink was drawn down on Epson Photo Quality paper with a #10 wire wound rod (1.0 mil wet) to achieve a 0.09 mil (2.3 micron) dry film thickness. Conductivity as shown in Table 1A is achieved within 10-30 minutes.

(Table Removed)

{33]  This method was applied to other non-porous substrates such as PET, however conductivity was not obtained, as illustrated in Table IB.

(Table Removed)

134] To address this conductivity issue of coating on non-porous substrates another embodiment is used. In this embodiment, the silver/carbon composite was suspended in a suitable solvent, such as an alcohol. The suspension was treated with an acid, such as HCL. The HCL can etch any oxide that may exist on the surface of the silver and aid in electrostatically stabilizing of the particles. The solution was then sonicated and painted or printed with a variety of printing techniques - such as inkjet, screen transfer, gravure - onto a nonconducting surface, such as paper, plastic, or glass. At ambient temperatures, the solution can dry within a couple minutes and the deposited material can become conductive. Resistivities as low as 36 microohm-
Example!

[35]  The process can be improved by applying low temperature, much lower than 700°C, which is currently

required to sinter flake silver. Results from this embodiment on Mylar are illustrated by Example 2 shown in tables

2A-2C.

(Table Removed)

[36] An embodiment of present invention can also be used to plate metal, such as copper or steel. When plating a metal, an advantage of the HCL is that the substrate is pickled and plated in a single step. Another advantage of this process was the thickness of the plating can be very thick, if desired. 100-micron thick layers have been deposited in a single pass. However, higher conductivity can be achieved with multiple thinner depositions. Since the silver can form a porous, three-dimensional sintered network, the plated material can slightly compress or deform to conform to a surface. This may form a superior electrical or thermal contact. When a vial containing the silver dispersion was allowed to dry, a porous silver "sponge" remained.

[37] In yet another embodiment, other material or particles were placed in this network, to give a coating with unique properties. An example can be dispersing other particles or fibers, such as alumina or zirconk, with the silver solution. The final coating was both electrically conducting and scratch resistant. This was desirable for sliding electrical contacts

[381 I* should be noted that this carbon/silver composite was well suited for ambient thermal cure conducting ink application, as the particles are comparatively devoid of organic ligands, and as compared to other metallic nanoparticle conductive inks. This means the evaporation of the solvent was all that was needed to induce the particles to begin fusing together. With inks that have organics attached to them, a thermal source, typically greater man 300-C, was ordinarily needed to drive off or volatilize the organic before sintering of the nanoparticles can ensue. This is generally undesirable as it adds an additional process step. The heat also potentially damages the substrate and other components (such as organic based devices) in the circuit. Any ink containing particles made by other processes that are comparatively clean on the surface could be used to make a no or low thermal cure ink.

[39] From the aforementioned information, one skilled in the art would recognize the impact of the current invention in that it allows the use of low temperature substrates not currently available for use with common thermal cure processes. This opens a new market by substantially reducing both production and product costs. Generally, the low temperature substrates are less expensive than high temperature substrates. Additionally, the

cost associated with purchasing and operating thermal ovens at elevated temperatures was eliminated.  The following examples illustrate embodiments of the invention.

Example 3

[40] Ambient cure silver paint was created using 1 g of 30 nm silver with 2% carbon content was poured into a vial containing 2 g of isopropanol and .25 g of 37% hydrochloric acid (remainder water). This mixture was shaken and sonicated in a bath for 30 seconds. A V
Example 4

[41] Multiple layers. A thin film of silver nanoparticles was laid down with the technique and ink dispersion of Example 1. After a few hours, the resistance of the 4-inch long trace was 7.6 ohms. A similar trace was painted directly on top of that trace." After a few hours, the resistance of the 4-inch long trace was only 1.0 ohm.

Example 5

[42] No thermal cure ink jet printing. Same recipe as Example 1, except 4 g of isoproponal was used to reduce the viscosity to refill an inkjet cartridge for an Epson Stylus Photo 925 printer. Silver lines as narrow as 100 microns were printed with this printer.

[43] One skilled m the art would recognize that this process can be applied to other metals. Copper is a good example. In this embodiment, two processes formed unaggregated nanopowders; one using the carbon and the other by introducing trace amounts of oxygen during the production process to create an oxide shell around the copper particles. In both cases, the-nanoparticles are relatively unaggregated. In this case ,the films as produced were not conductive but were conductive when heated at about 150°C in an inert atmosphere. In the case of copper, the material readily oxidizes such that if an inert atmosphere is not used, non-conductive copper oxide is formed.

Xerographic Printing

[44]  While the previous embodiments can use the nanometal dispersed in a solvent which is then printed, there

are other methods of printing that use dry powders. For example, laser printing or xerographic printing typically

uses powders or toners that are electrostatically deposited onto a substrate and then heated to fuse the particles of the powder to create the desired image. One. material attribute for the preset process was that the powders have a high resistivity so that it can be electrostatically charged. Hence, metal powders are not used in this process.

H5J Nanometal powders and in particular the carbon/metal composite material are well suited for this application because the powder has a very high and controllable resistivity. This allows it to be electrostatically transferred in a xerographic process to directly print the metal powder. After the nanoparticles have been transferred to the printer, they can be sintered to form conductive paths with a variety of means such heat, laser, ion beam or ultraviolet, infrared or photonic curing (described below). Hence, a new method of creating patterns is enabled by the nanomaterials. The following examples demonstrate different embodiments of the current invention.

Example 6

J46] The toner from a cartridge from an IBM Laser printer E by Lexmark Type 4019-EG1 laser printer was removed and replaced with 10 nm silver with 30% carbon content. The bulk silver powder had very high resistance. Two probes from an ohmmeter were immersed into ajar of the powder with. 3/8 inch probe spacing and 'A inch probe depth, the resistance was greater then 20 megaohms (the maximum range of the ohmmeter). The thermal heating element of the printer was disabled to prevent premature burning of the silver. Successful transfer of silver powder was noted on a regular sheet of copy paper. This silver on this sheet of paper would then need to be sintered in order to be conductive. This can be done with a variety of techniques including, but not limited to, mechanical pressure, microwaves, resistance welding, ultrasonic welding, or radiative means such as laser sintering or a flashlamp described in the Photonic Activation of Metallic Nanoparticles section below. Objects such as plastic, wood, textiles and other metals have been plated with this powder using these sintering techniques.

[47] Although the carbon metal composite nanomaterial is particularly amenable to being a xerographic printing toner component for printing conductive paths, other materials may be amenable if they can be made very resistive while in bulk powder form and be made to become conductive after printing. Examples may include metallic particle powder coated with a thin dielectric material that could be volatilized or reacted off after printing to form conductive paths. An example is copper nanoparticles with an oxide layer. Note that this would need to be cured in an inert atmosphere to prevent copper oxide from forming. Fortunately, the techniques described below enable the curing of the film in air.

Photonic Activation of Metallic Nanoparticles

148] Another embodiment of the current invention includes a method and system for processing nanomaterials to create conductive patterns. The method and system of processing the nanomaterials takes advantage of the unique properties of naaoparticles, as compared to micron or the bulk material. For example, nanoparticles tend to have low reflectivity, high absorptivity, reduced sintering temperatures, higher reactivity and poor thermal conductivity, as compared to die bulk material property, The current invention uses a high-powered, pulsed, broadcast photonic source to process the nanoparticles while minimally affecting the substrate, thus overcoming the limitations of the prior art.

 [49] In the current invention, a film or pattern containing nanomaterial was fabricated on a surface. Such film or pattern may be fabricated using techniques such as inkjet, screen-printing, gravure printing, xerography, stamping, flexography, offset printing, painting, airbrushing, etc. Once the film or pattern had dried on the substrate, the pattern was subjected to a high-powered, pulsed photonic emission source. The high absorptivity of the nanomaterials and low thermal mass of particles causes them to be rapidly heated while the poor conductivity and short pulse length retards the nanoparticles ability to transfer heat to their surroundings. The result was that the particles' temperature is increased quickly to temperatures enabling them to fuse, The poor conductivity, low absorptivity and high thermal mass of the substrate insured that much of the energy from the photonic pulse went into heating up the particles and minimal energy was transferred to the substrate or surrounding components. In summary, the energy delivered to the particles happened so quickly that the particles fused before they have time to transfer their heat to the substrate. This natural discrimination capability of the nanoparticles allows a pulsed, broadcast emission to cure a large complex printed pattern in a single flash without damaging the substrate. Typically, this technique deposits of order 1 J/cmA2 on the substrate. This is generally below the damage level for the substrate at the pulse lengths used. For systems which use a continuous laser to sinter metal nanoparticle films of order 100 J/cmA2 is needed. Since this involves depositing a much higher areal energy density, the laser generally needs to be focused only on the printed pattern of the substrate adjacent to the pattern or the substrate will be damaged. Furthermore, the laser curing is a serial process and requires expensive equipment and critically aligned optics. It is possible to use a pulsed laser to accomplish the above as the required areal energy density would be low, and such a technique may even be preferable when curing a small area in a repetitive fashion, A pulsed laser system is less desirable as the area to be cured becomes larger. In this case the pulsed emission from a gas discharge, such as a xenon flash lamp, becomes more desirable. A reason for this is largely economic, as the hardware for gas discharge lamp system is cheap and has a high electrical to light conversion efficiency. This is demonstrated by the fact that a flash lamp is often used to optically pump a laser system. Furthermore, a gas discharge lamp system does not require complex optics and critical alignment as a laser-based system does. Still, pulsed solid-state and other pulsed emission sources are continually becoming more and more economical. Multiple emission sources could be used in parallel to achieve a broadcast effect. Since this curing technology does not place a significant thermal load on the substrate or surrounding components, multi-layer circuits, even with embedded devices, are more practical on thermally fragile substrates such as paper or plastic.

Photonic Curing Process

[50] A method of an embodiment of the invention is to expose the nanoparticles to a pulsed emission source, so as to cause their morphology or phase to change and/or cause the material to react without substantially affecting the substrate that they are contained within or reside on. Several tests were performed to evaluate the effectiveness of curing nanoparticle formulations for conductive inks. In the tests, formulations were prepared by mixing different nanomaterials with various solvents, surfactants and dispersants and producing films or patterns with the formulations. The films and patterns were applied to substrates, subjected to the pulsed emission source and the conductivity, adhesion, surface morphology and curing depth were measured. The conductivity was determined

using a four-point probe and thickness gauge. In some cases, the films or patterns were allowed to dry prior to being subjected to the pulsed emission source.

[51] When the film or pattern was subjected to the pulsed emission source, the particles heated-up and sintered. When this happens, it was found that the absorptivity of that portion of the pattern decreased and its reflectivity and thermal conductivity increased. Hence the process was self-limiting. This may imply, in some cases, that it was better to apply a single intense pulse rather than multiple lower intensity pulses. In developing the current invention, the effects of pulse duration and pulse energy were investigated. The total power delivered to the pattern was a function of the pulse energy, pulse duration and optical footprint area. Tests were performed with pulse lengths from 0.7 microseconds - 100 milliseconds using xenon flash lamps.

[52] In development, a mixture of approximately 30% mass of Nanotechnologies, Inc. 30nm silver, 60% mass isoproponal and 10% mass hydrochloric acid was used as the formulation to produce a conductive film on PET. As the pattern dries its conductivity increases to about 1/20* of bulk silver. The films were applied to a 3.5 mil matte PET substrate with a "2.5" wire wound draw down bar and allowed to dry. In some cases, multiple passes were made. Typically, three passes yielded a 2-3 micron thick dried film. After subjecting the film to the pulse, in all cases the conductivity increased. Increases in conductivity to approximately 1/10 and in some cases 1/3 to 'A the conductivity of silver was observed. In testing, it was generally found that for a given total energy, the patterns processed using a higher power and a shorter pulse length gave better conductivity. Testing also showed that there was a threshold areal energy density, which if exceeded, blows the film off of the PET surface. Tests performed at a given energy above the threshold showed that the samples processed with a long pulse length had substantial thermal damage to the substrate, whereas the samples subjected to the shorter pulse lengths showed minimal or even undetectable thermal damage to the substrate. In this series of tests, the samples subjected to the shorter pulse lengths showed visibly cured silver around the edges of the blown off pattern, whereas the longer pulse length samples did not

[53] This evidence suggested that the shorter pulse lengths worked better. This information has far reaching implications. For short pulse lengths, it is possible to fully cure a sample without causing significant damage to the substrate. This can remove the thermal limitations of the substrate and allows a wide range of new substrates to be used such as PET, polyester, plastics, polymers, resins, fabrics, non-woven fabrics, paper products and organic compounds. While this process works for low temperature substrates, it is also applicable to high temperature substrates such as ceramics, composites, laminates, glass, silicon and most materials currently being used in the conductive patterning market. One aspect of the substrate that should be reviewed is its absorptivity in the wavelength of the flash emission. Generally, the substrate should not have a high absorptivity in the wavelength range of the flash because if it absorbs the energy of the flash it maybe damaged. If needed, filters can be used to remove the undesirable emission bands. One method to test whether the substrate is affected by the emission is to subject it to the cure conditions without any pattern. The substrate can men be inspected to determine if it has been adversely affected.

Example 7

[54] Figure 1 shows a portion of a conductive film on PET that was processed using the current invention. The top film shows several places where the film was photonically cured. The lower film shows several places where sufficient energy was used to blow the film off the substrate. Notice, that substantially more damage occurs at the longer pulses.

Example 8

[55] Figure 2 shows another film with a cured central region where the conductivity was 1/3 to 1/2 that of bulk silver. Note the indentations from the four-point probe used to measure its resistivity. This process was also performed on formulations of silver and isoproponal using different size particles ranging from 25nm-200nm. In these cases, the pattern had infinite resistance, greater than 40Megaohms, or a non-detectable conductivity after drying. In all cases, once the pattern was subjected to the photonic curing, the conductivity increased to within several orders of magnitude and generally within two orders of magnitude of bulk silver. In some cases the conductivity was within an order of magnitude of bulk silver. Figure 3 shows-an example where only the right half of the film has been photonically cured.

Example 9

[56] A thin film of silver nanoparticles (with the ink recipe from Example 1 of Section 1 (No Thermal Cure Conductive Ink) above, but with 10% ethylene glycol by weight, was laid down onto a cellulose substrate (paper) and allowed to dry. The electrical resistance of the film was approximately 612 ohms. When a flash of light from the xenon flash bulb of a disposable photographic camera (Studio 35 Single Use Camera [27 exposures] distributed by Walgreen Co, Deerfield, IL 60015-4681) is initiated about Vi" from the film, the resistance immediately goes down to 440 ohms. Subsequent flashes approximately 1-minute apart yielded resistances of 401, 268,224, and 221 ohms respectively.

Example 10

[57] Similar films of nanosilver (with the ink recipe from Example 1 of Section 1 Ambient Cure Conductive Ink) above, were laid down on a cellulose substrate and allowed to dry for about 25 minutes. The film #1 had an initial resistance of about 3.7 ohms. One flash from a camera flash (described above) at V* inch-1/2 inch immediately dropped the resistance down to 3.3 ohms. A second flash one-minute later dropped the resistance down to 2.5 ohms. A subsequent flash one-minute later did not drop the resistance noticeably. The second film was placed in an oven at 140 degrees centigrade for 15 minutes. Its resistance dropped from 5.3 to 4.0 ohms. Two subsequent flashes from the camera dropped the resistance of the film down to 3.9 and 3.8 ohms, respectively. In effect, a few strobe flashes on the substrate appear to be a desirable substitute for a low temperature thermal cure.

Example 11

[58] A film of silver nanoparticles was made and allowed to dry at approximately 25 degrees centigrade for 10 days. One flash from the camera at'/: inch from the surface dropped the resistance from about 67 to about 61 ohms instantly.

Example 12

[59] When the camera strobe was placed within 1/8 inch from the substrate 15 minutes after applying the silver film and 10 minutes after the film appeared dry, there was audible pop when the strobe is initiated. In this case, a finger placed on the opposite side of the paper can feel a pop when the camera is initiated. When viewed under the microscope, portions of the film have been blown off. Presumably, this is due to the rapid expansion of gas next to the surface of the heated nanoparticles. Since a loud pop and associated pressure pulse on the paper is also noticed on 4-day-old film, the source for the gas is likely not unevaporated solvent. This suggests that if intense photonic sources are used, the laid down film should be thin or the substrate should be flooded with the photonic source in a vacuum.

Example 13

[60] Several silver inks were produced using different solvents and the subjected to the photonic curing process. Additionally, the effects of adding binders to promote adhesion of the ink to the substrate where tested. The first example was 13A in which a silver ink was made from Methyl Ethyl Ketone. The film thicknesses were drawn down on PET to a thickness of 0.09 mil or 2.29 microns. The results of various areal energy densities and pulse width were explored using a prototype photonic cure system. The data shows that there is an optimal combination of areal energy density and pulse length to give the best conductivity.

(Table Removed)

(Table Removed)

 (61] Example 13C uses silver dispersed in water on Photo grade InkJet paper at 2.3 microns, with various types of curing, about 25°C for 30 minutes, about 90°C for 30 minutes, and Photonic cure. In this example, three films were created from the same fonnulation. One film was subjected to a temperature cure of 93C for 30minutes and the other the photonic cure process. The last sample was used as a baseline. Notice that the photonic cure sample obtained approximately 5X bulk silver resistivity and was slightly better than the thermal cure. Additionally, the thermal cure results are quite good for this low temperature.

(Table Removed)

 [62] Example 13D shows silver dispersed at 10% binder loading coated on Mylar at 2.3 microns. In this example different binders were incorporated to improve adhesion to the substrate. The samples were then subjected to the photonic cure process. A significant result is that the binders allow high power to be applied to the samples before they blow off the film. The higher power also increases the ability of the ink to cure.

[63] Example 13D shows silver dispersed at 10% binder loading coated on Mylar at 2.3 microns. In this example, different binders were incorporated to improve adhesion to the substrate. The samples were then subjected to the photonic cure process. A significant result is that the binders allow high power to be applied to the samples before they blow off the film. The higher power also increases the ability of the ink to cure.

(Table Removed)

 [64] While the tests were performed using Nanotechnologies, Inc.'s dry silver powder, the process should also be effective on silver synthesized with a surface functionalization such as material from a SOL-GEL process. In this case, the photonic process will heat the particles to a high temperature, which will volatize the surface organic compounds and allow the particles to sinter. Furthermore, the photonic process could be used to augment the conductivity of a film that has already been partially or completely cured with a thermal process. The photonic process overcomes the limitations of the prior art by separating the heating of the formulation from the heating of the substrate and allows the surface functionalization to be volatilized by the heated particles.

[65] The photonic curing process has other unique benefits. Materials, such as copper and zinc, that readily oxidize, are typically not used to make conductive patterns. If an ink or formulation is created using materials such as these metals and then heated to cure the pattern, the metal will oxidize in the presence of oxygen and form a poorly conductive or nonconductive metal oxide pattern. During the heating process, the oxidation of the particles occurs at a lower temperature than sintering, hence the particles convert to the metal oxide before they sinter. This issue is typically addressed by processing in a vacuum or in an inert or reducing atmosphere such as hydrogen. All of these options are expensive and make these materials unattractive to the conductive patterning market.
