Repository: anandvc/allindianpatents

File: patents/270182-a-method-and-a-device-for-measuring-and-adjusting-the-flatness-or-the-strip-tension-of-a-steel-strip.html
Indian Patents. 270182:A METHOD AND A DEVICE FOR MEASURING AND ADJUSTING THE FLATNESS OR THE STRIP TENSION OF A STEEL STRIP

Indian Patents

Recently Granted Patents

  Recently Published Patents

Title of Invention	A METHOD AND A DEVICE FOR MEASURING AND ADJUSTING THE FLATNESS OR THE STRIP TENSION OF A STEEL STRIP

Abstract	A method and device for measuring and adjusting the evenness and/or tension of a stainless steel strip (1) during cold rolling in a 4-roll stand (2) provided with at least one control loop (4) comprising several actuators (3), resulting in more precise measurement and adjustment due to the fact that an evenness defect (10) is determined by comparing a tension vector (8) with a predefined reference curve (9), whereupon the characteristic of the evenness defect (10) along the width of the strip is broken down into proportional tension vectors (8) in an analysis building block (11) in a mathematically approximated manner and the evenness defect proportions (Cl...Cx) determined by real numerical values are supplied to respectively associated control modules (12a; 12b) for actuation of the respective actuator (3).	

Full Text	 

METHOD AND DEVICE FOR MEASURING AND ADJUSTING THE FLATNESS

AND/OR STRIP TENSION OF A HIGH-GRADE STEEL STRIP OR

HIGH-GRADE STEEL FOIL DURING COLD ROLLING IN A

CLUSTER MILL, ESPECIALLY IN A TWENTY-ROLL

SENDZIMIR ROLLING MILL

The invention concerns a method and a device for measuring and adjusting the flatness and/or the strip tension of a high-grade steel strip or a high-grade steel foil during cold rolling in a cluster mill, especially in a 2 0-roll Sendzimir rolling mill, with at least one closed-loop control system comprising several actuators, wherein the actual strip flatness in the runout of the cluster mill is measured by a flatness measuring element on the basis of the strip tension distribution over the width of the strip.

Cluster mills of this type have a split-block or monoblock design, wherein the upper and lower sets of rolls can be adjusted independently of each other, and this can result in different housing frames.

The method mentioned at the beginning is known from EP 0 349 885 Bl and comprises the formation of measured values which characterize the flatness, especially the tensile stress distribution, on the runout side of the rolling stand, and,

depending on these measured values, actuators of the rolling mill are actuated, which belong to at least one closed-loop

control system for the flatness of the rolled sheets and strips. In order then to reduce the different time response of the actuators of the rolling mill, the previously known method proposes that the speeds of the different actuators be adapted to one another and that their regulating distances be evened out.  However, this fails to catch other sources of errors,

Another previously known method (EP 0 647 164 Bl), which is a method for obtaining input signals in the form of roll gap signals, for control elements and controllers for actuators of the work rolls, measures the tension distribution transversely with respect to the strip material, wherein the flatness errors are derived from a mathematical function in which the squares of the deviations are to assume a minimum, which is determined by a matrix, with the number of measuring points, the number of rows, the number of base functions, and the number of roll gaps in the measuring points.  This procedure also fails to consider the flatness errors that occur under practical conditions and their development.

The objective of the invention is to achieve altered adjustment behavior of the individual actuators on the basis of

more accurately measured and analyzed flatness errors in order to achieve greater flatness of the final product, so that the rolling speed can also be increased.

In accordance with the invention, this objective is achieved by determining a flatness error by comparison of a tension vector with a predetermined reference curve, then decomposing the curve of the flatness error over the width of the strip into proportional tension vectors in an analytical module in a mathematical approximation, and supplying the flatness error components determined by real numerical values to corresponding control modules to actuate the corresponding actuators.  The advantage of this method is that it ensures a stable rolling process with a minimum rate of strip breakage and thus an increase in the potential rolling speed.  Furthermore, the work of the operating personnel is simplified by the automatic adjustment of the flatness actuators to altered conditions, even in the case of incorrect settings.  In addition, more uniform product quality is achieved, independently of the qualifications of the personnel.  Moreover, the computation of the influencing functions and a computation of the control functions can be carried out in advance, resulting in savings of time.  The flatness control system as a

whole becomes more stable with respect to inaccuracies in the computed control functions.  The inaccuracies remain without influence on startup.  The most important components of the flatness error are eliminated with maximum possible control dynamics.  The orthogonal components of the tension vectors are linearly independent of one another, which rules out mutual effects of the components among one another.  The scalar flatness error components are supplied to the individual control modules.

In accordance with a refinement of the invention, the curve of the flatness error over the strip width is approximated by an eighth-order Gaussian approximation (LSQ method) and then decomposed into the orthogonal components.

An improvement of the invention is obtained if a residual error vector is analyzed, and the residual error vector is sent to directly selected actuators.  All flatness errors remaining after the highly dynamic correction process, which flatness errors can be influenced with the given influencing functions, are eliminated by the residual error removal as part of the available control range.  Therefore, in addition to the aforementioned orthogonal components of the flatness error, it is advantageous also to consider a residual error, which is not

supplied to the orthogonal components described above but rather directly to the actuators.

In accordance with additional steps, the residual error vectors can be assigned by weighting functions, which are derived from influencing functions of excenter actuators and assign the total flatness error that is present to the individual excenters.

In this regard, it is also advantageous if a magnitude of error determined by real numerical values is formed by summation from the residual error vectors assigned to the excenters.

In another refinement, the adjustment for the strip edges is carried out separately within the flatness adjustment.  In this way, this type of adjustment can also possibly be completely shut off if it is not absolutely required.

In another improvement, the horizontal shift of the inner intermediate rolls is used as the actuator for the edge tension control system.

To this end, it is proposed as an improvement that a predetermined strip tension in the region of one to two outermost covered zones of a flatness measuring roller is adjusted separately for each edge of the strip by means of the edge tension control system.

In accordance with other features of the invention, the edge tension control system is operated optionally asynchronously or synchronously for the two strip edges.

In this regard, the controlled variable for the edge tension control system can be determined separately for each edge of the strip by taking the difference between the deviations of the two outermost measured values of the flatness measuring roller.

In accordance with the indicated state of the art, the device for measuring and adjusting the flatness and/or strip tension of a high-grade steel strip or a high-grade steel foil for a cold rolling operation in a cluster mill, especially in a 2 0-roll Sendzimir rolling mill, is based on at least one closed-loop control system for actuators, which consist of hydraulic adjustment mechanisms, excenters of the outer backup rolls, axially shiftable tapered inner intermediate rolls, and/or their influencing functions.

Therefore, with respect to a device, the previously stated objective is achieved by virtue of the fact that a comparison signal between a reference curve and the actual strip flatness of the flatness measuring element at the input of the closed-loop control system is put through to a first analyzer and

independent, first and second control modules for the formation of the tension vectors and with the output to the actuator for the swiveling hydraulic adjustment mechanisms of the set of rolls, and that the comparison signal is simultaneously put through to a second analyzer and another, separate, second control module, whose computational result can be passed on to the actuator of the excenters via control functions with a coupling connection.  In this way, the advantages associated with the method can be realized in a device.

In another improvement of the invention, the comparison signal between the reference curve and the actual strip flatness is put through by the independent analyzer to the independent, third control module for a flatness residual error, whose output is supplied to the coupling connection for the actuator consisting of the excenters.

In another design that continues the invention in this sense, the comparison signal between the reference curve and the actual strip flatness is put through by another, third independent analyzer to an independent, fourth control module for monitoring the edge tension control system, and its output is connected to the actuator of the tapered inner intermediate rolls.

Exact signal generation is assisted by the fact that a flatness measuring element installed in the runout is connected to the signal line of the actual strip flatness.

The remainder of the invention is designed in such a way that, for each flatness error vector, a dynamic individual controller is provided, which is provided as a PI controller with dead band in the input.

In another embodiment, in addition to the first analyzer, adaptive parameterizing means and a control display are arranged in parallel on the input side of each individual controller.

In addition, it is advantageous for connections for control parameters to be provided on each individual controller.

Furthermore, the dynamic individual controllers can be connected with a control console.

A further analogy to the method steps is that, to remove residual errors, the residual error vector cooperates via residual error controllers with the actuators of the excenters.

Independence of the measurements on the strip edges is achieved with respect to the device by virtue of the fact that the edge tension control system provides an analyzer for different strip edge zones of the flatness measuring roller, and that two strip edge controllers are connected to each analyzer.

In a refinement of this system, the strip edge controllers are connected with the actuators of the tapered intermediate rolls.

This makes it possible to switch the strip edge controllers independently of each other.

Finally, it is provided that an adaptive adjustment speed controller and a control display are connected to each set of two strip edge controllers.

The specific embodiments of the invention illustrated in the drawings are explained in greater detail below.

-- Figure 1 shows a plant configuration of a 20-roll Sendzimir rolling mill.

-- Figure 2 shows an enlarged section of the roll sets in split-block design with the position determinations for the flatness actuators.

-- Figure 3 shows a roll gap / strip width diagram with the influencing functions of the excenters on the roll gap profile.

— Figure 4 shows a diagram of the change in the roll gap over the strip width for the influence of the tapered intermediate roll shift.

-- Figure 5A shows a diagram for the flatness residual error (strip tension over strip width).

-- Figure 5B shows a diagram of the assignment of the flatness residual error to the individual excenters,

-- Figure 6 shows an overview block diagram of the flatne. control system for the 20-roll Sendzimir rolling mill.

-- Figure 7 shows a structural block diagram for Cx control.

— Figure 8 shows a block diagram on the structure of the residual error removal.

-- Figure 9 shows a block diagram on the structure of the edge tension control.

According to Figure 1, the high-grade steel strip 1 or a high-grade steel foil la is rolled in a cluster mill 2, a 20-roll Sendzimir rolling mill 2a, by uncoiling, rolling, and coiling.  In this regard, the sets of rolls 2b represent a split-block design.  The upper set of rolls 2b can be adjusted by an actuator 3 and other functions.  Signals, which will be described later, are processed in a closed loop control system 4 (Figures 6 to 9).  These signals are derived before the rolling operation from a run-in 5a and after the rolling from a runout 5b and are obtained by means of flatness measuring elements 6, which consist of flatness measuring rollers 6a in the illustrated embodiment.

Figure 2 shows a hydraulic adjustment mechanism 17 as the actuator 3 for the upper set of rolls 2b.  Actuators 3 available for influencing the strip flatness are swiveling of the hydraulic adjustment mechanism 17 (used only in the case of the split-block design), an excenter actuator 14 of the outer backup rolls 18 (A, B, C, D, of which the backup rolls A and D, for example, are equipped with an excenter 14a), and an axial shift of tapered inner intermediate rolls 19.

The adjustment behavior of the excenter adjustment is characterized by the so-called "influencing functions".  Two or more of the outer backup rolls 18 are provided with four to eight excenters 14a arranged over the width of the barrel, which can each be rotated by means of a hydraulic piston-cylinder unit, which makes it possible to influence the roll gap profile. The tapered inner intermediate rolls 19, which can be horizontally shifted by a hydraulic shifting device, have a conical cross section in the vicinity of the strip edges 15 -The cross-sectional shaping is located on the tending side of the cluster mill 2 in the case of the two upper tapered intermediate rolls 19 and on the driving side in the case of the two lower tapered intermediate rolls 19 or vice versa. Accordingly, the tension on one of the two strip edges 15 can be

influenced by synchronous shifting of the two upper and the two lower tapered intermediate rolls 19.

For each of the eight adjustable excenters 14a of the illustrated embodiment, Figure 3 shows the corresponding change of the roll gap profile between the strip edges 15 within the strip width 7.

Corresponding influencing functions, which describe the influence of the tapered intermediate roll shift position on the roll gap profile, are likewise shown over the strip width 7 to the strip edges 15 in Figure 4.

The decomposition of the flatness error vector into orthogonal polynomials of the tension o(x) leads with suitable analysis to Cl (first order), C2 (second order), C3 (third order), and C4 (fourth order) in N/mm .

Figure 5A shows an assignment of residual errors to the individual excenters as flatness residual errors 26 (remaining after adjustment action by the Cx control) with the strip tension (N/mm2) over the strip width 7 between the strip edges 15, and Figure 5B shows the weighting functions for evaluating the flatness residual error 2 6 for the individual excenters 14a as a function of the strip width 7 between the strip edges 15.

The method is apparent from Figure 6:  The actual strip

flatness is measured in the runout 5b of the cluster mill 2 by the flatness measuring roller 6a on the basis of the strip tension distribution (discrete strip tension measured values over the strip width 7) and stored in a tension vector 8. Subtraction of the reference curve 9 (desired curve), which is to be preassigned by the operator, yields, after computation, the tension vector 8 of the flatness error 10 (deviation).  The curve of the flatness error 10' over the strip width 7 is approximated in an analytical module  11 by an eighth-order Gaussian approximation (LSQ method) and then decomposed into the orthogonal components Cl .... Cx.  The orthogonal components are linearly independent of one another, which rules out mutual effects of the components among one another.  The scalar flatness error components Cl, C2, C3, C4 and possibly others are supplied to a first and second control module 12a and 12b via a first analyzer lla.  Similarly, the second and third analyzers lib and lie are connected with the control modules 12c and a fourth control module 12d.

In detail, the sequence is as follows:  A comparison signal 2 0 between the reference curve 9 and the actual strip flatness 2 2 of the flatness measuring element 6 at the input 2 3 of the closed-loop control system 4 is put through to a first analyzer

lla and an independent, first control module 12a for the formation of the tension vectors 8 (Cl .... Cx) and with the output 24 to the respective actuator 3 for the hydraulic adjustment mechanism 17 of the set of rolls 2b.  Output signals of the first analyzer lla also reach the second control module 12b.  The computational result (f), from control functions 21, is passed on to the actuator 3 of the excenter 14a via a coupling connection 2 5.  The comparison signal 2 0 between the reference curve 9 and the actual strip flatness 22 is put through via the independent analyzer lib to the independent, third control module 12c for the flatness residual error 26, whose output 27 is supplied to the coupling connection 2 5 for the actuator 3 from the excenters 14a.

In addition, Figure 6 shows that the comparison signal 20 between the reference curve 9 and the actual strip flatness 22 is put through via another, third independent analyzer lie to an independent, fourth control module 12d for monitoring an edge tension control system 16, and its output 28 is connected to the actuator 3 of the tapered inner intermediate rolls 19.  In the runout 5b a flatness measuring roller 6a is connected to the signal line of the actual strip flatness.

In this regard, it is practical to consider not only the aforementioned components of the flatness error 10, but also a residual error, which is not assigned to the aforementioned orthogonal components but rather directly to the excenters 14a. According to Figure 5B, this assignment is made with weighting functions, which are derived from the excenter influencing functions and assign the total flatness error vector that is present to the individual excenters 14a.  A scalar magnitude of error is then formed by summation from the residual error vectors 13 assigned to the excenters 14a, and this scalar magnitude of error is assigned to the excenters 14a by one control module 12d each.

For each orthogonal component of the flatness error vector (Figure 7), the highly dynamic closed-loop control system 29 is provided with a dynamic individual controller 30, which is provided as a PI controller 31 with dead band in the input 32. In addition to the first analyzer lla, adaptive parameterizing means 33 and a control display 34 are arranged in parallel on the input side of each individual controller 30.  Connections 35 for control parameters Ki and Kp are provided on each individual controller 30.  It is possible for the dynamic individual controllers 30 to be connected with a control console 36,

The individual controller 30 for the Cl component (oblique position) acts on the swiveling set value of the hydraulic adjustment mechanism 17 in the case of the split-block design and on the adjustment of the excenters as the correcting variable in the case of the monoblock design.  The individual controllers 30 for all of the other components (C2, C3, C4, and possibly higher orders) act on the excenter actuators 14 of the outer backup rolls 18.  The control functions 21 are used for the assignment of the scalar correcting variables supplied by each dynamic individual controller 30 to the excenters 14a.  The control functions 21 convert a Cl, C2, C3 - ... corrective motion to a suitable combination of the individual excenter corrective motions.  The aforementioned decoupling guarantees that a corrective motion, e.g., of the C2 controller 30 influences no orthogonal component other than the C2 component.  The corresponding control functions are computed in advance from the influencing functions as a function of the strip width 7 and the number of active excenters 14a.  The PI controllers that are used have, depending on the actuator dynamics and the rolling speed, the adaptive parameterizing means 33, thereby guaranteeing the achievement of the theoretically possible, optimum control dynamics for all operating ranges.  Furthermore,

the selected approach of the computation of the control parameters Ki and Kp by the method of the absolute optimum allows a very simple startup, since the control dynamics are adjusted from the outside by only one parameter.  Correction times of less than 1 second are achieved with the highly dynamic individual controllers 30, depending on the rolling speed.

According to Figure 8, error components are considered for which no individual controller 30 is provided or for which the associated individual controller 30 is shut off, as are error components that are caused by unavoidable inaccuracies in the computed control functions, e.g., lack of decoupling. Naturally, error components of this type that arise cannot be removed by the highly dynamic individual controllers 30 of the orthogonal components.  In order nevertheless to eliminate these error components, the flatness adjustment method contains a residual error removal (Figure 8).  The residual error removal acts on the excenters 14a as actuators and with the error analysis described above offers the possibility of eliminating basically all flatness errors in which this is possible on the basis of the given actuator characteristic.  Due to the continued coupling between the individual excenters 14a and due to possible interactions with the highly dynamic control of the

orthogonal components, the residual error control system should be operated only with comparatively low dynamics.  The latter are oriented on a constant adjustment speed of the excenters 14a, which adjustment speed is capable of parameterization, so that the control system reaches somewhat longer correction times, depending on rolling speed and control deviation. Accordingly, to eliminate residual errors, the residual error vectors 13 are each controlled with the actuators 3 of the excenters 14a via residual error controllers 37, 38, and 3 9.

In order to take into consideration the special concerns related to 20-roll stands and to thin strip rolling and foil rolling with respect to the tension on the strip edges 15 (any strip breakage that may occur, strip flow), the strip edges 15 are treated separately within the flatness control system. Horizontal shifting of the tapered inner intermediate rolls 19 is used as the adjusting mechanism 3.  According to Figure 9, the edge tension control system 16 adjusts a desired strip tension in the region of the one or two outermost covered zones of the flatness measuring roller 6a separately for each strip edge 15.  As is apparent from Figure 9, the controlled variable is formed separately for each strip edge 15 by taking the difference between the deviations of the two outermost measured

values of the flatness measuring roller 6a.  In this way, the edge tension control system 16 becomes independent of the reference curve 9 and is decoupled from the other components of the flatness control system.  An analyzer 40 for the different strip edge zones of the flatness measuring roller 6a is provided for the edge tension control system 16, and each analyzer 40 is connected to two strip edge controllers 41 and 4 2.  The strip edge controllers 41, 4 2 are connected with the actuators 3 of the tapered intermediate rolls 19.  The strip edge controllers 41, 42 can be switched independently of each other.  In addition, an adaptive adjustment speed controller 4 3 and a control display 4 4 are connected to each set of two strip edge controllers 41, 42.  Accordingly, the edge tension control system 16 can be operated optionally asynchronously (independent operation for both strip edges 15) or synchronously.  The dynamics of the edge tension control system 16 are shaped by the permissible shift speed of the tapered intermediate roll horizontal shifting, which depends on rolling force and rolling speed.

List of Reference Numbers

high-grade steel strip

high-grade steel foil

cluster mill

Sendzimir rolling mill

set of rolls

actuator

closed-loop control system

run-in

runout

flatness measuring element

flatness measuring roller

strip width

tension vector

reference curve

flatness error

analytical module

first analyzer

second analyzer

third analyzer

first control module

second control module

third control module

fourth control module

residual error vector

excenter actuator

excenter

strip edge

edge tension control system

hydraulic adjustment mechanism

outer backup rolls

tapered intermediate rolls

comparison signal

control functions

actual strip flatness

input of the closed-loop control system

output of the closed-loop control system

coupling connection

flatness residual error

output of the third control module

output of the fourth control module

highly dynamic closed-loop control system

dynamic individual controller for the orthogonal component

PI controller with dead band

input

adaptive parameterizing means

control display

connection

control console

residual error controller

residual error controller

residual error controller

analyzer for different strip edge zones

strip edge controller

strip edge controller

adaptive adjustment speed controller

control display

AMENDED CLAIMS

1.  A method for measuring and adjusting the flatness and/or the strip tension of a steel strip (1), especially a steel foil (la), for the cold rolling operation in a cluster mill (2), especially in a 20-roll Sendzimir rolling mill (2a), which comprises the following steps:

-- determination of the actual distribution of the flatness (22) of the steel strip over its width (7) on the basis of a measured strip tension distributed over the strip width (7);

-- determination of a flatness error (8, 20) by comparison of the determined actual distribution of the flatness (22) with a predetermined reference curve;

-- mathematical approximation of the received flatness error (8,20);

-- decomposition of the approximated flatness error into scalar flatness error components (Cl, C2, C3, C4); and

-- computation of a first and additional controller output signals from the flatness error components to activate a plurality of actuators (3, 14a, 17, 18, 19) of the cluster mill (2) ; wherein

--the approximated flatness errors are decomposed in such a way chat the resulting flatness error components (Cl, C2, C3,

C4) are orthogonal to one another;

>

--a first actuator in the form of a hydraulic adjustment

mechanism (17) out of the plurality of actuators is activated in response to the first controller output signal, which is obtained from the first orthogonal component (Cl);

—	each of the additional controller output signals in the

fcrr. :f scalar correcting variable components is computed on the

basis cf one of the remaining orthogonal components (C2, C3, C4)

ef *jie flatness error; and

—	the scalar correcting variable components are combined

incc suitable activating signals for individual excenter

actuators (14a) out of the plurality of actuators -

2.  A method in accordance with Claim 1, wherein the curve cf the flatness error (10) over the strip width (7) is

approximated by an eighth-order Gaussian approximation (LSQ method) and then decomposed into the orthogonal components (Cl

3.	A method in accordance with Claim 1 or Claim 2, wherein

a residual error vector (13) is analyzed, and the residual error

vector (13) is sent to directly selected actuators (3) .

4.	A method in accordance with Claim 3, wherein the

residual error vectors (13) are assigned by weighting functions,

which are derived from influencing functions of excenter

actuators (14) and assign the total flatness error (10) that is

present to the individual excenters (14a).

5.	A method in accordance with Claim 3 and Claim 4,

wherein a magnitude of error determined by real numerical values

is formed by summation from the residual error vectors (13)

assigned to the excenters (14a).

6.	A method in accordance with Claims 1 to 5, wherein the

adjustment for the strip edges (15) is carried out separately

v/ithin the flatness adjustment.

7.	A method in accordance with Claim 6, wherein the

horizontal shift of the inner intermediate rolls (19) is used as

the actuator (3) for the edge tension control system (16).

8.  A device for measuring and adjusting the flatness and/or the strip tension of a steel strip (1), especially a steel foil (la), for the cold rolling operation in a cluster mill (2), especially in a 20-roll Sendzimir rolling mill (2a), with

a flatness measuring element (6) in the runout of the cluster mill (2) for determining the actual distribution of the flatness

(22) of the steel strip over its width (7) on the basis of a measured strip tension distributed over the strip width (7); — a device for determining a flatness error {8, 20) by comparison of the determined actual distribution of the flatness

(22) with a predetermined reference curve; and

-- at least one closed-loop control system (4), which comprises an analytical unit (11) with a first analyzer (lla) for the mathematical approximation of the received flatness error (8, 20) and for the decomposition of the approximated flatness error into scalar flatness error components (Cl, C2, C3, C4) and which additionally comprises a first and additional control modules (30) connected to the output end of the analytical unit and assigned to the flatness error components for activation of a plurality of actuators (3, 14a, 17, 18, 19) of the cluster mill (2); wherein

-- the first analyzer (lla) is designed to decompose the flatness errors that are received and approximated by it in such a way that the flatness error components (Cl, C2, C3, C4) are orthogonal to one another;

-- the first control module (30) is provided for activation of one actuator out of the plurality of actuators in the form of a hydraulic adjustment mechanism (17) on the basis of the received first orthogonal component (Cl) of the flatness error; the additional control modules for the other orthogonal components (C2, C3, C4) of the flatness error are each designed to produce scalar correcting variable components; and

— a control unit (21) is provided for combining the scalar correcting variable components received by the individual additional control modules into suitable corrective motions for individual excenter actuators (14a) out of the plurality of actuators.

8.	A method in accordance ylth Claim 7, wherein a

/' predetermined strip tension in the region of one to two

outermost covered zones of a flatness measuring roller (6a) is adjusted separately for each strip edge (15) by means of the

edge tension control system (16).

*

9.	A method in accordance with any of Claims 6 to 8,

wherein the edge tension control system (16) is operated

optionally asynchronously or synchronously for the two strip

edges (15).

10.	A method in accordance with Claim 7, wherein the

controlled variable for the edge tension control system (16) is

determined separately for each strip edge (7) by taking the

difference between the deviations of the two outermost measured

values of the flatness measuring roller (6a).

11.	A device for measuring and adjusting the flatness

and/or the strip tension of a high-grade steel strip (1) or a

high-grade steel foil (la) for a cold rolling operation in a

cluster mill (2), especially in a 20-roll Sendzimir rolling mill

(2a), with at least one closed-loop control system (4)

comprising several actuators (3), which consist of hydraulic

adjustment mechanisms (17), excenters (14a) of the outer backup

rolls (18), axially shiftable tapered inner intermediate rolls (19) and/or their influencing functions, wherein a comparison signal (20) between a reference curve (9) and the actual strip flatness (22) of the flatness measuring element (6) at the input (23) of the closed-loop control system (4) is put through to a first analyzer (lla) and independent, first and second control modules (12a, 12b) for the formation of the tension vectors (8 / Cl .... Cx) and with the output (24) to the actuator (3) for the swiveling hydraulic adjustment mechanisms (17) of the set of rolls (2b), and where the comparison signal (20) is simultaneously put through to a second analyzer (lib) and another, separate, third control module (12c), whose computational result (f) can be passed on to the actuator (3) of the excenters (14a) with a coupling connection.

12.  A device in accordance with Claim 11, wherein the comparison signal (20) between the reference curve (9) and the actual strip flatness (22) is put through by the independent analyzer (lib) to the independent, third control module (12c) for a flatness residual error (26), whose output (27) is supplied to the coupling connection (25) for the actuator (3) consisting of the excenters (14a).

13.	A device in accordance with Claim 11 and Claim 12,

wherein the comparison signal (20) between the reference curve

(9) and the actual strip flatness (22) is put through by another, third independent analyzer (lie) to an independent, fourth control module (12d) for monitoring the edge tension control system (16), and its output (28) is connected to the actuator (3) of the tapered inner intermediate rolls (19) •

14.	A device in accordance with any of Claims 11 to 13,

wherein a flatness measuring element (6) installed in the runout

(5b) is connected to the signal line of the actual strip

flatness (22).

15.	A device in accordance with any of Claims 11 to 14,

wherein for each flatness error (10), a dynamic individual

controller (30) is provided, which is provided as a PI

controller (31) with dead band in the input (32) .

16.	A device in accordance with Claim 15, wherein in

addition to the first analyzer (lla), adaptive parameterizing

means (33) and a control display (34) are arranged in parallel

on the input side of each individual controller (30) .

17.	A device in accordance with Claims 15 and 16, wherein

connections (35) for control parameters (Ki, Kp) are provided on

each individual controller (30).

18.	A device in accordance with Claims 15 to 17, wherein

the dynamic individual controllers (30) can be connected with a

control console (36).

19.	A device in accordance with any of Claims 11 to 18,

wherein to remove residual errors, the residual error vector

(13) cooperates via residual error controllers (37, 38, 39) with

the actuators (3) of the excenters (14a).

20.	A device in accordance with Claim 19, wherein the edge

tension control system (16) provides an analyzer (40) for

different strip edge zones of the flatness measuring roller

(6a), and that two strip edge controllers (41, 42) are connected

to each analyzer (40).

21.	A device in accordance with Claim 20, wherein the

strip edge controllers (41, 42) are connected with the actuators

(3) of the tapered intermediate rolls (19).

22.	A device in accordance with Claim 20 and Claim 21,

wherein the strip edge controllers (41, 42) can be switched

independently of each other.

23.	A device in accordance with any of Claims 2 0 to 22,

wherein an adaptive adjustment speed controller (43) and a

control display (44) are connected to each set of two strip edge

controllers (41, 42).

Documents:

				http://ipindiaonline.gov.in/patentsearch/GrantedSearch/viewdoc.aspx?id=0wid922M/64Luj+ThN4gjQ==&amp;loc=egcICQiyoj82NGgGrC5ChA==

« Previous Patent

Next Patent »

Patent Number	270182	

Indian Patent Application Number	532/CHENP/2007	

PG Journal Number	49/2015	

Publication Date	04-Dec-2015	

Grant Date	30-Nov-2015	

Date of Filing	06-Feb-2007	

Name of Patentee	SMS Group GmbH	

Applicant Address	EDUARD-SCHLOEMANN-STRASSE 4, 40237 DUSSELDORF	

Inventors:

#	Inventor's Name	Inventor's Address	

1	KRUGER, MATTHIAS	SEIFENFELD 3, 57271 HICHENBACH,	

2	JEPSEN, OLAF, NORMAN	BIEDENKOPFER STRASSE 14, D-57072 SIEGEN, GERMANY	

3	BREUER, MICHAEL	HOCHSTRASSE 13, 57271 HILCHENBACH, GERMANY	

PCT International Classification Number	B21B 37/42	

PCT International Application Number	PCT/EP05/06570	

PCT International Filing date	2005-06-17	

PCT Conventions:

#	PCT Application Number	Date of Convention	Priority Country	

1	10 2004 032 634.7	2004-07-06	Germany	

© All Indian Patents, 2013-2021.

  Patent data available in the public domain from Indian Patents Office, Department of Industrial Policy and Promotions, Ministry of Commerce and Industry, Government of India.
