Repository: anandvc/allindianpatents

File: patents/270194-fabric-treatment-composition-providing-stain-repellant-coating.html
Indian Patents. 270194:"FABRIC TREATMENT COMPOSITION PROVIDING STAIN REPELLANT COATING"

Indian Patents

Recently Granted Patents

  Recently Published Patents

Title of Invention	"FABRIC TREATMENT COMPOSITION PROVIDING STAIN REPELLANT COATING"

Abstract	This invention relates to textile benefit compositions that can maintain or rejuvenate article&quot;s stain repellency and processes for making and using such compositions. Such article may be a textile product. The composition comprises: a) a chelating agent selected from the group consisting of aminocarboxylates, phosphonates, polyfunctionally-substituted aromatic chelating agents, and mixuteres thereof; b) a stripping agent selected from the group consisting of protonatable aminies, alkyl quaternary ammonium compounds, cationic silicones, cationic polymers and mixtures thereof ; c) a suspending agent selected from the group consisting of anionic ploymers, modified polyamine polymers and mixtures thereof ; and d),aj pH buffer selected from the group consisting of organic acids, inorganic acids and mixtures thereof.	

Full Text	FABRIC TREATMENT COMPOSITION PROVIDING STAIN REPELLANT COATING

FIELD OF INVENTION This invention relates to benefit compositions that can maintain or rejuvenate an article's stain repellency and processes for making and using such compositions.

BACKGROUND OF THE- INVENTION Due to use and cleaning, articles, for example, articles that comprise fibers such as garments and linens are generally treated with compositions that provide such articles with a degree of stain repellency. Unfortunately the effectiveness of such treatment compositions is fleeting and/or limited. Will not being bound by theory, Applicants believe that such loss in effectiveness is do to the adherence of materials that attract stains to the article's slain repellant coating.

Accordingly, there is a need for textile benefit compositions that can maintain or rejuvenate a textile product's stain repellency and processes for making and using such compositions.

SUMMARY OF THE INVENTION This invention relates to textile benefit compositions that can maintain or rejuvenate article's stain repellency and processes for making and using such compositions. Such article may be a textile product.

DETAILED DESCRIPTION OF THE INVENTION Definitions

As used herein, the term "textile products" includes, unless otherwise indicated, fibers, yarns, fabrics and/or garments or articles comprising same.

As used herein, the articles a and an when used in a claim, are understood to mean one or more of what is claimed or described.

Unless otherwise noted, all component or composition levels are in reference to the active level of that component or composition, and are exclusive of impuriiies, for example, residual solvents or by-products, which may be present in commercially available sources.

All percentages and ratios are calculated by weight unless otherwise indicated. All percentages and ratios are calculated based on the total composition unless otherwise indicated.

It should be understood that every maximum numerical limitation given throughout this specification includes every lower numerical limitation, as if such lower numerical limitations were expressly writlen herein, livery minimum numerical limitation given throughout this specification will include every higher numerical limitation, as if such higher numerical limitations were expressly written herein, livery numerical range given throughout this specification will include every narrower numerical range thai falls within such broader numerical range, as if such narrower numerical ranges were all expressly written herein.

All documents cited are, in relevant part, incorporated herein by reference; the citation of any document is not to be construed as an admission that it is prior art with respect to the present invention.

Benefit Compositions

Applicants' benefit compositions may take any form, for example, a general treatment composition, a detergent, a wash additive or a rinse additive. When such benefit composition lakes the form of a general treatment composition, such composition may comprise from about 0.1% to about 60%, from about 0.5% to about 50%, or even from about 1% to about 40% of a chelating agent, from about 0.1 % lo about 50%, from about 0.5% to about 40%, or even from about 1% to about 30% of a stripping agenl and a from about 0.01 % to about 40'#, from about 0.1% to about 35%, or even from about 0.5% to about 30% of a suspending agenl and optionally a pH buffer and optionally one or more cleaning adjuncts.

When such benefit composition is a detergent composition, such composition may comprise from about 0.001 % to about 30%, from about 0.05% to about 25%, or even from about 0.01% to about 20% of a chelating agent, from about 0.001 % to about 25%, from about 0.05% to about 20%, or even from about 0.01% to about 15% of a stripping agent and a from about 0.01% to about 40%, from about 0.1 % to about 35%, or even from about 0.5% to about 30% of a suspending agent and at least one detergent adjunct.

When such benefit composition is in the form of a wash additive or rinse additive, such composition may comprise from about 0.1 'lo about 60%, from about 0.5% to about 50%, or even from about 1 % to about 40% of a chelating agent, from about 0.1 % to about 50%, from

about 0.5% to about 40%, or even from about 1% to about 30% of a stripping agent and a from about 0.01 % to about 40%, from about 0.1% to about 35%, or even from about 0.5% to about 30% of a suspending agent and a sufficient amount of pH buffer to provide a neat product pH of from about 1 to about 9, from about 1.5 to about 8, or even form about 2 to about 7.

Any balance of any of the aforementioned compositions may be a carrier.

In one aspect of the invention, the pH buffer comprises citric acid.

In one aspect of Applicants' invention, such benefit compositions are capable of maintaining or rejuvenating a textile product's stain repellency when said textile product is contacted with such textile benefit composition.

In one aspect of Applicants' invention, such textile benefit compositions do not contain one or more adjuncts materials, for example, bleach activators, surfactants, builders, dye transfer inhibiting agents, dispersants, enzymes, and enzyme stabilizers, catalytic metal complexes, polymeric dispersing agents, clay and soil removal/anti-redeposition agents, brighteners, suds suppressors, dyes, perfumes, structure elasticizing agents, fabric softeners, carriers, hydrotropes, processing aids and/or pigments.

Useful chelating agents include chelating agents selected from the group consisting of

aminocarboxylates, phosphonates, polyfunctionally-substituted aromatic chelating agents, and

mixtures thereof. Useful aminocarboxylates include ethylenediaminetetracetates,

N-hydroxyethylethylenediaminetriacetates, nitrilotriacetates,

ethylenediamine	tetraproprionates,	triethylenetetraaminehexacetales,

diethyleneiriamincpentaacelates, and ethanoldiglycines, alkali metal, ammonium and substituted

ammonium salts of such aminocarboxylates. Useful phosphonates include aminophosphonates.

Useful polyfunctionally-substituted aromatic chelating agents include l-hydroxy-2,4-disulfo-6-

carboxybenzene,	1,3,5-trihydroxy-2-carboxybenzene,	l,3,5-trislcarboxyethylether|-2-

carboxybenzene,	2,4-disulfo-1,5-dihydrobenzene,	1,4-bis[carboxymethylether]-2,5-

dicarboxybenzene and mixtures thereof. Additional examples of polyfunctionally-substituted aromatic chelating agents can be found in U.S. Pat No. 3,812,044.

Useful stripping agents include cationic materials selected from the group consisting of protonatable amines, alkyl quaternary ammonium compounds, cationic silicones, cationic polymers and mixtures thereof. Suitable protonatable amines include, protonatable amines having Formula I below:

(Formula Removed)

wherein the index ni = 0, 1,2 or 3; the index n=l, 2, 3 or 4, preferably n is 2 or 3, more preferably n is 2, each R is independently selected from O-C22 alkyl, C1-C22 hydroxyalkyl or a benzyl group; each R^ is independently selected from Cn-(V> linear alkyl, Cn-CY? branched alkyl, C\ i-CV> linear alkenyl, or C\ 1-C22 branched alkenyl; and each Q may comprise a carbonyl, carboxyl, or amide moiety.

Suitable alkylated quaternary ammonium compounds (quats), include mono-alkyl quats, di-alkyl, tri-alkyl quats and tetra-alkyl quats and certain cationic surfactants.  Suitable mono-alkyl quats, di-alkyl, Iri-alkyl quats and lelra-alkyl quals typically have Formula II below:

(Formula Removed)

wherein the index m = 0, 1,2, 3 or 4; the index n=l, 2, 3 or 4, preferably n is 2 or 3, more preferably n is 2, each R is independently selected from alkyl, C11-C22hydroxyalkyl, or a benzyl group; each R1 is independently selected from C11-C22 linear alkyl, C11-C22 branched alkyl, C7-C30 linear alkenyl, or C2-C22 branched alkenyl; X is a water soluble anionic species such as chloride, bromide or methyl sulfate, and Q may comprise a carbonyl, carboxyl, or amide moiety.

Suitable cationic silicones include silicones functionalized by amine derived compounds and cationic silicone polymers. Suitable silicones functionalized by amine derived compounds include amino silicones having Formula III below:

(R1R2SiOp (R4R'4SiO:./2)m [R4Si(L-NR5R6)02/2]a [Si(K-NR7R8)03/2]b [R4Si03/2lc

Formula III wherein m, a, b, and c can be independently selected from integers between 0 and 6000; p=2+b+c; R1, R2 R3 R4  R5 R6, R7 R8, I., K may be various side chains attached to the silicone

or nitrogen atoms within the molecule.  In Formula IV above, R1, R", R', R1can be independently selected from:

1.) C1-C22 linear or branched, substituted or unsubstituted hydrocarbyl moiety; or 2.)  -O-R11  0-R12,  0-R13, and -(O)-R14, wherein R11, R12, R13 and R11 can be independently selected from 11, or C1-C22 linear or branched, substituted or unsubstituted hydrocarbyl moiety. In Formula III above, L and K can be independently selected from C1-C22 linear or branched, substituted or unsubstituted hydrocarbyl moieties. In one aspect L and K can be independently selected from C11-C22 linear or branched, substituted or unsubstituted hydrocarbyl moieties. In another aspect, L and K can be independently selected from C1-C4 linear or branched, substituted or unsubstituted hydrocarbyl moieties. In another aspect L and K can be independently selected from methylene, ethylene, propylene, 2-methylpropylene, butylene, octadecylcne or 3 C11-C22-lelramerhyl-4-oxy-piperidyl)propyl. In Formula III above, R3, R6, R; and R8 can be independently selected from 11, or C11-C22 linear or branched, substituted or unsubstituted hydrocarbyl moieties.

As used in Formula III above, "SiOn/2" means the ratio of oxygen atoms to silicon atoms, i.e., SiOi/2 means one oxygen atom is shared between two silicon atoms.

.Suitable cationic silicone polymers include cationic silicone polymers having Formula IV below:

ICAPI— 7m— [CAF| Formula IV wherein [CAP] can be a backbone lenninalion or truncation unit; m can be an integer from 1 to 50 and each Z unit may have Formula V below:

(Formula Removed)

x can be 0 or I; W can be a siloxane unit having Formula VI below:

(Formula Removed)

Formula VI wherein lor Formula VI each R1 unit can be a C11-C22 linear or branched, substituted or unsubslituted hydrocarbyl moiety; wherein for Formula V above R can have Formula VII below:

(Formula Removed)

Formula VII wherein lor Formula VII above: y can be 0 or 1;

I. can be a suitable carbon containing linking unit, suitable linking units include, but are not limited to, alkylene moieties, acrylate moieties, and amide containing moieties;

each B can be a unit comprising at least one secondary, tertiary, or quaternary amino moiety; R" can be a coupling unit having the Formula VIII below:

(Formula Removed)

wherein for Formula VIII:

each R* can be independently selected from a C11-C22 linear or branched alkylene moiety, in one aspect each R can be independently ethylene, 1,3-propylene, or 1,2-propylene; each R'1 can be independently selected from hydrogen, or a C11-C22 linear or branched, substituted or unsubstituted hydrocarbyl moiety, in one aspect each R can be independently selected from hydrogen, a C11-C22 linear or branched alkyl moiety; a C11-C22 cycloalkyl moiety; a C11-C22 linear or branched fluoroalkyl moiety;

a C6-C22 linear or branched alkenyl moiety; a C6-C22aryl moiety;

or a C7-C22) alkylenearyl moiety; in another aspect each R1 can be

hydrogen, or a C1-C10 linear or branched alkyl moiety; and

 can be an integer from 0 to 50; Suitable cationic surfactants include quaternary ammonium surfactants selected from the group consisting of mono C6-C16 C6-C10 N-alkyl or alkcnyl ammonium surfactants, wherein the remaining N positions are substituted by methyl, hydroxyehthyl or hydroxypropyl groups. In one aspect the cationic surfactant may be C6-C18alkyl or an alkenyl ester of an quaternary ammonium alcohol, such as quaternary choline esters. In one aspect cationic surfactants have Formula IX below;

(Formula Removed)

Formula IX wherein R1 is a (YCis hydrocarbyl, C8 u alkyl, or even C8, C10 orC12 alkyl, and X is a water soluble anionic species such as chloride, bromide or methyl sulfate.

Useful suspending agents include anionic polymers, modified polyamine polymers and mixtures thereof. Suitable anionic polymers include random polymers, block polymers and mixtures thereof. Such polymers typically comprise first and second moieties in a ratio of from about 100:1 to about 1:5. Suitable first moieties include moieties derived from monoethylenically unsaturated C3-C8 monomers comprising at least one carboxylic acid group, salts of such monomers, and mixtures thereof. Non-limiting examples of suitable monomers include monoethylenically unsaturated C3-C8 monocarboxylic acids and C1-C8 dicarboxylic acids selected from the group consisting of acrylic acid, methacrylic acid, beta-acryloxypropionic acid, vinyl acetic acid, vinyl propionic acid, crotonic acid, cthacrylic acid, alpha-cliloro acrylic acid, alpha-cyano acrylic acid, maleic acid, inaleic anhydride, fumaric acid, itaconic acid, citraconic acid, mesaconic acid, methylenemalonic acid, their salts, and mixtures thereof,  ui one aspect of Applicants' invention, suitable first moieties comprise monomers that are entirely selected from the group consisting of: acrylic acid, methacrylic acid, maleic acid and mixtures thereof.

Suitable second moieties include: 1.) Moieties derived from modified unsaturated monomers having the formulae R - Y - L and

R -Z wherein:

a.)	R can be selected from the group consisting of C(X)H=C(R')- where

(i)	R'canbeH,orC1-C4alkyl;and

(ii)  X can be H. CO2H, or CD2R2 wherein R2 can be hydrogen, alkali metals,

alkaline earth metals, ammonium and amine bases, saturated C6-C20

alkyl, C6-C12aryl, and C6-C20alkylaryl;

b.)	Y can be selected from the group consisting of-CH2-, -CO)-, -OCX)-, and -

CON(R')-. -CH,O,O-; wherein RJcan be II or C1-C4 alkyl;

c.)	L can be selected from the group consisting of hydrogen, alkali metals, alkaline

earth metals, ammonium and amine bases, saturated C6-C20alkyl, C6-C12aryl, and C7-C20alkylaryl; and d.)  Z can be selected from the group consisting of C6-C12 aryl and C7-C12 arylalkyl. In another aspect of Applicants' invention:

a.)	R can be selected from the group consisting of C(X)H=C(R')- where

(i)	R' can be H and

(ii)  XcanbeH, orCO2H;

b.)	Y can be -COr;

c.)	I. can be selected from the group consisting of hydrogen, alkali metals, C6-C12

aryl, and C7-C20 alky laryl; and

d.)	/. can be selected from the group consisting of C6-C12 aryl and C6-C12 arylalkyl.

In still another aspect of Applicants' invention the variables R, R1, Y, L and Z can be as described immediately above and the variable X can be H.

Suitable anionic polymers comprising such firsi and second moieties typically have weight-average molecular weights of from about 1000 Da to about 100,000 

Another class of suitable second moiety includes moieties derived from ethylenically unsaturated monomers containing from 1 to 100 repeat units selected from the group consisting of C1-C4 carbon alkoxides and mixtures thereof. An example of such an unsaturated monomer is represented by the formula J--G-D wherein:

I.) J can be selected from the group consisting of C(X)H=C(Ri)- wherein

a.)	R1can be II, orC6-C12 alkyl:

b.)	X can be II, CO2H, or CO2R2 wherein R2 can be hydrogen, alkali metals,

alkaline earth melals, ammonium and amine bases, saturated C2-C20 alkyl, C6-C12 aryl, C6-C20 alkylaryl; 2.) G can be selected from the group consisting of C1-C4 alkyl, -O-, -CH10-, -CO2 3.) D can be selected from the group consisting of

a.)	-CH2CH(OH)CH20(R O)4;

b.)	CH2CH10(R30)dR4CH1OH;

c.)	-CH2CH(OH)CH2NR5(R-,0)4R4;

d.)	-CH3CH[NR5(R30)dR4]CH,OH, and mixtures thereof; wherein

R3 can be selected from the group consisting of ethylene, 1,2-propyIene, 1,3-propylene, 1,2-butylene, 1,4-butylcne, and mixtures thereof;

R1 can be a capping unil selected from Ihc group consisting of H,C1-C4 alkyl, C6-C16' aryl and C6-C20 alkylaryl;

R1 can be selected from the group consisting of H, C1-C4alkyl C6-C16 aryl and C7-C20 alkylaryl; and

subscript index d can be an integer from I to 100. In another aspect of Applicants' invention:

1.) J can be selected from the group consisting of C(X)H=C(R1)- wherein

a.)	R1 can be H, or C1-C4 alkyl;

b.)	XcanbeHorCO.H;

2.) G can be selected from the group consisting of -O-, -CH20-, -CO?--

3.) 1) can be selected from the group consisting of

a.)	CH,OH(OII)CH.,()(R X))dR,;

b.)	OH,CII[0(R30)dR1CH2OH, and mixtures thereof; wherein

R3 can be ethylene;

R" can be a capping unit selected from the group consisting of H, and C1-C4 alkyl; and d can be an integer from 1 to 100. In still another aspect of Applicants' invention the variables J, D, R3 and d can be as described immediately above and the variables R1and X can be II, (J can be -CO2.and R4 can be C1-C4 alkyl.

Suitable anionic polymers comprising such first and second moieties typically have weight-average molecular weights of from about 2000 Da to about 100,000 Da.

Other suitable anionic polymers include graft co-polymers that comprise the first moieties previously described herein, and typically have weight-average molecular weiglits of from about 1000 Da to about 50,000 Da. In such polymers, the aforementioned first moieties are typically grafted onto a C1-C4  carbon polyalkylene oxide.

Suitable modified polyaminc polymers include modified polyamines having the formulae:

(Formula Removed)

wherein m can be an integer from 0 to about 400; n can be an integer from 0 to about 400; k can be less than or equal to n wherein

i)	V units can be terminal units having the formula:

(Formula Removed)

ii)	W units can be backbone units having the formula:

(Formula Removed)

iii)	Y and Y' units can be branching units having the formula:

(Formula Removed)

and

iv)  units can be terminal units having the formula:

(Formula Removed)

wherein:

R units can be selected from the group consisting of C2-C12 alkylene, C4-C12 alkenylene, C3-C12 hydroxyalkylene, C6-C12 diliydroxy-alkylenc, C8-C12 dialkylarylene, -(R10)xR1-, -(R4O)R5OR1, -(CH2C,H(OR2,H,O)2-(R1O)Rl(OH2CH(OR2)CH.2, -C(0)(R4) rC(O)-, -CH,CH(OR2)CH2 and mixtures thereof; wherein

R  can beC2-C3  alkylcne and mix lures thereof;

R can be hydrogen. -(R1O) B. and mixtures lliereol";

wherein al least one B can be selected from the group consisting of -

(CH2)q-SO,M, -(CH2)pCO2M, -(CH2)q(CHS03M)CH2S03M, -(CH2)q-

(CHS02M)CH2SO,M, -(CH2)pPO3,M, -PO3M, and mixtures thereof, and

any remaining B moieties can be selected from the group consisting of

hydrogen, C1-C6 alkyl, -(CH2)q-S03M, -(CH2)pC02M, -(CH2)

q(CHS03M)('H2SO,M, 4CH2)q-(CHS02M)CH2.SO,M, -(CH2)pPO,M, -

P(O)3M, and mixlurcs (hereof;

R1 can be C1-C12 alkylcne, C1-C12 alkenylene, C8-C12 arylalkylene, C6-C10

arylene, and mixtures thereof;

R  can be (C1-C12 alkylencC1-C12hydroxy-alkylene, C1-C12 dihydroxyalkylene,

(C8-C12, dialkylarlenc. -(O)-. -('(())N1 IR°NIIC(O-, -RVOR1)-, -

C(O)(R1)C(O)-, -CH2.,CHC(O)HCH2-, -CH2CHCOHOCH2O(R1O)R1-

OCH2CH(OH)CH2-, and mixtures thereof;

R6 is C2C12 alkylcne or C6-C12 arylene;

X can be a water soluble anion; provided at least one backbone nitrogen is quaternized or

oxidized

E units can be selected from the group consisting of hydrogen, C1-C12 alkyl, C3-C22

alkenyl, C7-C22 arylalkyl, C2-C22, hydroxyalkyl, -(CH2)PC02M, -(CH2)qS03M, -

CH(CH,CO2M)-CO2M, -(CH2)PPO3M, -(R10)xB, -C(0)R\ and mixtures thereof;

provided that when any H unil of a nitrogen is a hydrogen, said nitrogen is not also an N-

oxide:

R1 can bC2-C3 alkylcne and mixtures lliereol";

R' can heC1-C18 alkyl, C1-C12 arylalkyl, C1-C12 alkyl substituted aryl, C6-C12

aryl, and mixtures lliereol;

at least one B can be selected from the group consisting of -(C'H 2)q-SO.iM, -

(CH2)pCO.,M, -(CH,)q(CHSO,M)CH7SO,M, -(CH2)q-((TIS02M)CH2S03M, -

(CH2)pPO3M. -PO3M, and mixtures thereof, and any remaining B moieties can

be selected Irom the group consisting of hydrogen, C1-C6, alkyl, -(CH2)q->S03M, -

(CH,)pC02M, -(CH2)q(CHS03M)CH2S03M, -(CH2)q-(CHS02M)CH2S03M, -

(CH2)pP03M, -P03M, and mixtures thereof;

M can be hydrogen or a water soluble cation in sufficient amount to satisfy

charge balance; and wherein the values for the following indices are as follows: subscript index p can be an

integer from 1 to 6; subscripl index q can be an integer from 0 to 6; subscript index r can

have Hie value of 0 or I; subscript index w can have the value 0 or 1; subscript index x can be an integer from 1 lo 100: subscript index y can be an integer from 0 to 100; and subscript index /. can have Ihe value 0 or 1. In another embodiment ol' Applicants' invention the aforementioned variables can be as follows: R units can be selected from the group consisting of C2-C12 alkylene, -(R10),R1-, and mixtures thereof; wherein R1 can beC2-C3, alkylene and mixtures thereof;

X can be a water soluble anion; provided at least one backbone nitrogen is quaternized or

oxidized

E units can be -(R1O)xB wherein

R can be C2-C3 alkylene and mixtures thereof; and

13 can be hydrogen, CH2)q-SO3M, -(CH2)pCO2M, and mixtures thereof;

M can be hydrogen or a water soluble cation in sufficient amount to satisfy

charge balance; and subscript p can be an integer from I lo6 subscript q can be 0 : subscript r can have the

value ol'O or I: subscript w can have The value 0 or 1; subscript x can be an integer from

1 to 100; subscript y can be an integer from 0 to 100; and subscript /. can have Ihe value

0 or 1.

In still another aspect of Applicants' invention all variables can be as described immediately above except B can be hydrogen, -(CHi)q-S03M, and mixtures thereof.

Additional suitable modified polyamines include modified polyamines having Formula (X):

(Formula Removed)

wherein R can be C6-C20 linear or branched alkylene. and mixlures thereof; X in Formula (X) can be an anion present in sufficient amount lo provide electronic neutrality; n and subscript index n in Formula (X) can have equal values and can be integers from 0 to 4; R1 in Formula (X) can be a capped polyalkyleneoxy unit having Formula (IX):

(Formula Removed)

wherein R? in Formula (IX) can be C2-C4linear or branched alkylene, and mixtures thereof; subscript

index x in Formula (IX) describes the average number of alkyleneoxy units attached to the backbone

nitrogen, such index can have a value from about 1 to about 50. in another aspect of Applicants' invention such index can have a value from about 15 to about 25; at least one R* moiety in Formula (IX) can be an anionic capping unit, with the remaining R' moieties in Formula (IX) selected from the group comprising hydrogen. C1-C22 alkylenearyl. an anionic capping unit, a neutral capping unit, and mixtures thereof; at least one Q moiety, in Formula (X) can be a hydrophobic quaterni/.ing unit selected from the group comprising C7-C30 substituted or unsubstituted alkylenearyl, and mixtures thereof, any remaining Q moieties in Formula (X) can be selected from the group comprising lone pairs of electrons on the unreacted nitrogens, hydrogen, C1-C30 substituted or unsubstituted linear or branched alkyl, or C7-C30 substituted or unsubstituted cycloalkyl, and mixtures thereof.

In still another aspect of Applicants' invention all variables for Formula X and XI are the same except R in Formula X can be C6-C20 linear alkylene, and mixtures thereof; and R" in Formula (IX) can be C7-C4 linear alkylene, and mixtures thereof;

Examples of suitable modified polyamines include modified polyamines having the following structures. As with all polymers containing alkyleneoxy units it is understood that only an average number or statistical distribution of alkyleneoxy units will be known. Therefore, depending upon how "tightly" or how "exactly" a polyamine is alkoxylated. the average value may vary from embodiment to embodiment.

(Formula Removed)

Suitable modified polyamincs. as disclosed herein, may be produced in accordance with tlie processes and methods disclosed in Applicants examples.

Useful pH buffers include a material selected from the group consisting of organic acids,

inorganic acids and mixtures there of. Useful organic acids include organic acids selected from

the group consisting of an organic carboxylic acid, a polycarboxylic acid and mixtures thereof.

Typically, the organic acids preferably have equivalent weights that are less than or equal to

about 80 Daltons. Examples of suitable organic acids include: adipic, aspartic,

carboxymethyloxymalonic,	carboxymethyloxysuceinic,	citric,	glularic,

hydroxyethyliminodiacetic, iminodiacetic, maleic, malic, malonic, oxydiacetic, oxydisuccinic, succinic, sulfamic, tartaric, tartaric-disuccinic, tartaric-monosuccinic and mixtures thereof. Useful inorganic acids include inorganic acids selected from the group consisting of hydrochloric acid, sulfuric acid, phosphoric acid and mixtures hereof. Typically the inorganic is used in conjunction with an organic acid.

Useful carriers may comprise water. For, example, a useful carrier is water.

The aforementioned useful materials may be obtained as follows: useful chelating agents Aldrich, P.O. Box 2060, Milwaukee, WI 53201, USA; useful stripping agents may be obtained from Akzo Nobel, Velperweg 76, 6824 BM Arnhem

P.O. Box 9300, 6800 SB Arnhem; useful suspending agents include, Alcosperse® 725 and Alcosperse® 747 available from Alco Chemical of Chattanooga, Tennessee U.S.A. and Acusol® 480N from Rohm & Haas Co. of Spring House, Pennsylvania U.S.A., IMS and PLS polymers supplied by Nippon Shokubai Co., Ltd of Osaka, Japan and Sokalan® HS 8305, Sokalan® UP 25, and Dcnsotan® A supplied by BASF Corporation of New Jersey, U.S.A.; and useful pH buffers may be obtained from Aldrich, P.O. Box 2060, Milwaukee, WI 53201, USA. Adjunct Materials

While certain embodiments of Applicants textile benefit compositions do not contain one or more of the adjunct materials listed herein as such adjuncts are not essential for the purposes of the present invention, other embodiments may contain one or more adjuncts illustrated hereinafter. Such adjuncts may be incorporated in the textile benefit compositions disclosed herein, for example to assist or enhance cleaning performance, or to modify the aesthetics of such compositions as is the case with perfumes, colorants, dyes or the like. The precise nature of these additional components, and levels of incorporation thereof, will depend on the physical form of the textile benefit composition and the nature of the operation for which it is to be used and applied. Useful adjunct materials may include, but are not limited to, bleach activators, surfactants, builders, dye transfer inhibiting agents, dispersants, enzymes, and enzyme stabilizers, catalytic metal complexes, polymeric dispersing agents, clay and soil removal/anti-redeposition agents, brighteners, suds suppressors, dyes, perfumes, structure elasticizing agents, fabric softeners, carriers, hydrotropes, processing aids and/or pigments.

Processes of Making Textile Benefit Compositions

The skilled artisan can produce the textile benefit compositions of the present invention by following (he teaching contained herein and in the examples as such compositions may be made by combining the requisite materials.

Commercial quantities of such textile benefit compositions can be made using a variety of reaction vessels and processes including batch, semi-batch and continuous processes. Such equipment may be obtained from a variety of sources such as Lodige GmbH (Paderborn,

Germany), Littleford Day, Inc. (Florence, Kentucky, U.S.A.), Forberg AS (Larvik, Norway), Glatt Ingenieurtechnik GmbH (Weimar, Germany), Niro (Soeborg, Denmark), Hosokawa Bepex (Minneapolis, Minnesota, USA).

Method of I Ise

An article may be ireated with any of Applicants' benefit compositions or mixtures thereof:

Typically, an article comprising a stain repellant treatment is contacted with the benefit composition in neat form or during a cleaning or washing process. Contact methods include padding wiping, spraying and washing.

Useful equipment for practicing the method disclosed herein includes sponges, cloths, spray bottles and washing units and containers such as washing machines. Treatment methods may comprise contacting the article before during or after a washing step that may optionally include rinsing and/or a drying step.

Treated Articles

Textile products having enhanced and/or durable stain repellency properties may be made by treating said textile products with Applicants' benefit compositions. Treatment methods include the methods disclosed in the present, specification.

HXAMIM.FS

Example 1:  Special Detergent:

(Formula Removed)

diethylenetriaminepentaacelic acid, sodium salt

Example 2 Wash additive:

(Formula Removed)

diethylenelriaminepentaacetic acid, sodium salt 2 Marketed by Akzonobel

Example 3 Rinse additive:

(Formula Removed)

1 dielhylenetriaminepentaacetic acid, sodium salt Marketed by Ak/onobel

I;or each of Examples I-III the requisite components are pre-dissolved and then combined in a standard batch mixing vessel.

Fabric Treatment

The compositions of Examples 1-3 are used to treat a situs in the following manner in accordance with the methods described in the present specification.

While particular embodiments of the present invention have been illustrated and described, it would be obvious to those skilled in the art thai various other changes and modifications can be made without departing from the spirit and scope of the invention.  It is therefore intended to

cover in Ihc appended claims all such changes and modifications that are wilhin the scope ofihis invention.

CLAIMS WHATISCLAIMLD IS:

1.	A composition comprising:

a)	from 0.001% to 60%, preferably from 0.1%- to 60%> , more preferably from 0.5% to 50%. most preferably from 1%= to 40%; of chelating agent;

b)	from 0.001% to 50%=, preferably from 1 % to 40%= , more preferably from 0.5% to 40%. most preferably from 1 % to 30%> of a stripping agent;

c)	from 0.01 %> to 40%, preferably from 0.0 i % to 40%), more preferably from 0.1 % lo 35%. most preferably from 0.5% lo 30%- of a suspending agent; and

d)	an oplional pll buffer

the balance of said composition being a carrier and/or an adjunct ingredient.

2.	A composition according to Claim I, said composition comprising.

a.) from 0.001% lo 30% of chelating agent preferably from 0.5%= to 25%, more

preferably from 0.01% to 20%; b.) from 0.001% to 25% of a stripping agent preferably from 0.05% to 20%, more

preferably from 0.01% to 15%; c.) from 0.01 %> to 40% of a suspending agent preferably from 0.1 %, more

preferably from 0.5%. to 30%; and d.) an oplional pH buffer; the balance of said composition comprising at least one detergent adjunct.

3.	A composition according to any preceding claim wherein said pll buffer is present in a sufficient amount to provide a neal product pll of from 1 to 9, preferably from 1.5 lo 8, more preferably from 2 to 7.

4.	A composition according lo any preceding claims wherein said optional pi I buffer is selected from the group consisting of organic acids, inorganic acids and mixtures thereof.

5.	A composition according to any preceding claim wherein:

a.) said chelating agent is selected from the group consisting of aminocarboxylates,

phosphonat.es, polyfunctionally-subsl.il.ut.ed aromatic chelating agents, and mixtures

thereof; b.) said stripping agent, is selected from the group consisting of protonatable amines,

alkyl quaternary ammonium compounds, cationic silicones, cationic polymers and

mixtures thereof; c.) said suspending agent is selected from the group consisting of anionic polymers,

modified polyamine polymers and mixtures thereof; and d.) said \i\-\ buffer is selected from the group consisting of organic acids, inorganic acids

and mixtures thereof.

6.	A method of treating a surface or article comprising the step of:

a.) optionally washing and/or rinsing said surface or article;

b.)  contacting at least a portion of a textile product, with the composition of any

preceding claim; and c.) optionally washing and/or rinsing said surface or article.

7.	The method of Claim 6 wherein said surface or article is a textile product.

8.	The method of Claim 6 wherein said conlacling step comprises an operation selected from saturating, spraying, padding, exhaustion and combinations thereof.

9.	A treated article or surface made by the method of Claim 6.

Documents:

				http://ipindiaonline.gov.in/patentsearch/GrantedSearch/viewdoc.aspx?id=vSEckSutQLQBcDWBS4JWog==&amp;loc=+mN2fYxnTC4l0fUd8W4CAA==

« Previous Patent

Next Patent »

Patent Number	270194	

Indian Patent Application Number	6078/DELNP/2008	

PG Journal Number	49/2015	

Publication Date	04-Dec-2015	

Grant Date	30-Nov-2015	

Date of Filing	10-Jul-2008	

Name of Patentee	THE PROCTER & GAMBLE COMPANY	

Applicant Address	ONE PROCTER & GAMBLE PLAZA, CINCINNATI, OHIO 45202, USA.	

Inventors:

#	Inventor's Name	Inventor's Address	

1	WANG, JIPING	6546 GLENARBOR DRIVE, WEST CHESTER, OHIO 45069, USA.	

2	WAGERS, SHANNON, DALE	6279 GLENMONT DRIV, HAMILTON, OHIO 45011, USA.	

PCT International Classification Number	C11D 1/62	

PCT International Application Number	PCT/IB2007/050132	

PCT International Filing date	2007-01-16	

PCT Conventions:

#	PCT Application Number	Date of Convention	Priority Country	

1	60/760,224	2006-01-19	U.S.A.	

© All Indian Patents, 2013-2021.

  Patent data available in the public domain from Indian Patents Office, Department of Industrial Policy and Promotions, Ministry of Commerce and Industry, Government of India.
