Repository: anandvc/allindianpatents

File: patents/270245-catalyst-for-electrochemical-reduction-of-oxygen.html
Indian Patents. 270245:CATALYST FOR ELECTROCHEMICAL REDUCTION OF OXYGEN

Indian Patents

Recently Granted Patents

  Recently Published Patents

Title of Invention	CATALYST FOR ELECTROCHEMICAL REDUCTION OF OXYGEN

Abstract	The invention relates to a sulphide catalyst for electrochemical reduction of oxygen particularly stable in chemically aggressive environments such as chlorinated hydrochloric acid. The catalyst of the invention comprises a noble metal sulphide single crystalline phase supported on a conductive carbon essentially free of zerovalent metal and of metal oxide phases, obtainable by reduction of metal precursor salts and thio-precursors with a borohydride or other strong reducing agent.	

Full Text	CATALYST FOR ELECTROCHEMICAL REDUCTION OF OXYGEN

FIELD OF THE INVENTION

The invention relates to a catalyst, in particular to an electrocatalyst for oxygen

reduction suitable for incorporation in a gas-diffusion electrode structure, and to a

method for manufacturing the same.

BACKGROUND OF THE INVENTION

Noble metal sulphides are widely known in the field of electrocatalysis; in particular

electrocatalysts based on rhodium and ruthenium sulphide are currently incorporated

in gas-diffusion electrode structures for use as oxygen-reducsng cathodes in highly

aggressive environments, such as in the depolarised electrolysis of hydrochloric acid.

Noble metal sulphide electrocatalysts of the prior art are for instance prepared by

sparging hydrogen sulphide in an aqueous solution of a corresponding noble metal

precursor, usually a chloride, for instance as disclosed in US 6.149,782, entirely

incorporated herein as reference, which is relative to a rhodium sulphide catalyst.

The synthesis of noble metal sulphide catalysts with hydrogen sulphide in aqueous

solutions is conveniently carried out in the presence of a conductive carner, in most

of the cases consisting of carbon particles. In this way, the noble metal sulphide is

selectively precipitated on the carbon particle surface, and the resulting product is a

carbon-supported catalyst, which is particularly suitable for being incorporated in gas-

diffusion electrode structures characterised by high efficiency at reduced noble metal

loadings. High surface carbon blacks, such as Vulcan XC-72 from Cabot Corp./USA

are particularly fit to the scope.

A different procedure for the preparation of carbon-supported nable metal suphid

catalysts consists of an incipient wetness impregnation of the carbon carrier with a

solution of a noble meta! precursor salt, for instance a noble metal chloride, followed 

by solvent evaporation and gas-phase reaction under diluted hydrogen sulphide at

ambient or higher temperature, whereby the sulphide is formed in a stable phase.

This is for instance disclosed in US 2004/0242412, relating to a ruthenium sulphide

catalyst.

A more advanced manufacturing process for noble metal sulphide catalysts is further

disclosed in US 6,967,185, entirely incorporated herein as reference, and consists of

reacting a noble metal precursor with a thio-compound in an aqueous solution free of

sulphide ions; in this way, a catalyst substantially equivalent to the one of US

6,149,782 is obtained avoiding the use of a highly hazardous and noxious reactant

such as hydrogen sulphide.

Although the catalysts disclosed in the above referenced documents proved of

utmost importance for the successful commercialisation of hydrochloric acid

electrolysers, they still presents some limitations in terms of activity and of stability to

the particularly aggressive environment typical of such application and consisting of a

hydrochloric add solution containing significant amounts of dissolved chlorine and

oxygen.

As regards the activity, noble metal sulphides precipitated by the methods of the prior

art are all prepared by discrete reduction stages producing a mixture of different

crystalline phases with different valences and stoichiometry, some of which presene

poor electrochemical activity or none at all. Moreover, some of the most active

formulation consist of ternary compounds which cannot be reliably prepared by the

environmentally friend method of US 6,967,185; the only viable process for obtaining

ternary compounds, such as RuxCOzSy which is also very attractive in terms of cost

is the one disclosed in US 2004/0242412, still relying on hydrogen sulphide as

reactant species.

As concerns the stability, the above mentioned mixed-valence systems comprised of

different crystalline phases typical of the catalysts of the prior art inevitably results to

some extent in the formation of less stable phases such as zerovalent metals, metal

oxides and non-stoichiometric perovskites. Although rhodium and ruthenium

sulphides are much more stable than any other electrocatalyst for oxygen reduction

of the prior art in the hydrochloric acid electrolysis environment, some leakage of

noble metal is stilI detectable, especially when the cell is shut-down for maintenance.

OBJECTS OF THE INVENTION

It is one object of the present invention to provide a novel composition of sulphide

catalyst for electrochemical reduction of oxygen overcoming the limitations of the

prior art; in particular, it is an object of the present invention to provide a more active

and stable catalyst for cathodic oxygen reduction in a process of hydrochloric acid

electrolysis.

It is another object of the present invention to provide a gas-diffusion electrode

incorporating a novel composition of sulphide catalyst useful as cathode in a process

of depolarised hydrochloric acid electrolysis.

It is yet another object of the present invention to provide a novel method for

manufacturing sulphide catalysts for electrochemical reduction of oxygen.

These and other objects will be clarified by the following description, which shall not

be understood as a limitation of the invention, whose extent is exclusively defined by

the appended claims.

DESCRIPTION OF THE INVENTION

Under a first aspect, the invention consists of a catalyst for electrochemical reduction

of oxygen comprising a noble metal sulphide supported as a single well-defined

crystalline phase on a conductive carbon; preferably, the noble metal catalyst of the

invention is a single crystalline phase of a binary or ternary rhodium or ruthenium

sulphide.

In the case of binary rhodium sulphides expressed by the genera! formula RhxSy the

inventors have found that the manufacturing methods of the prior art invariably lead

to a mixed-valence system at least comprising the species Rh2S3, Rh17S15, -and

Rh3S4 with some amount of metallic rhodium (Rh°). Of alt these species, Rh17S15

characterised by a crystal lattice corresponding to the (Pm-3m) space group is the

most active, followed by monoclinic (C2/m) Rh2S3, while the remaining species

present little or no activity and in some cases a lesser stability. Rh° is unstable in

hydrochloric acid electrolysis conditions, and accounts for the quickest rhodium leaks

during operation. In accordance with the processes of US 6,149,782 and US

6,967,185 for example, the typical amount of Rh17S15 is a little higher than 70% of the

overall rhodium sulphide species.

The inventors have surprisingly found that a single crystalline phase of (Pm-3m)

Rh17S15 on active carbon can be prepared by suitably modifying the environmentally-

friendly manufacturing process disclosed in US 6,967,185. The term single crystalline

phase is used hereafter to mean a more than 90% pure crystal phase; in the cases of

the (Pm-3m) Rh17S15 catalyst according to the invention, the single crystal phase

obtained is about 95% pure with no detectable Rh°. The method for manufacturing a

single crystalline phase of (Pm-3m) Rh17S15 on active carbon comprises the steps of:

-	reacting a precursor salt of rhodium, for instance RhCI3, with a sulphur source

such as a thiosulphate or thionate species in the presence of a strong

reducing agent and of conductive carbon particles, thus precipitating an

amorphous sulphide species on the carbon particles

-	recovering the slurry, preferably by filtration

-	heat treating the recovered slurry in inert atmosphere at a temperature of 500

to 1250'C until obtaining a single crystalline phase corresponding to (Pm-3m)

Rh17S15.

Besides thiosulphates and thionates, other sulphur sources can be used to initiate

the metathesis step characterising the method of the invention: tetrathionates such

as Na2S4O6 . 2 H2O and other similar thionate species such as dithionates.

trithionates, pentathionates and heptathionates are all fit for this purpose, and also

gaseous SO2 possesses both the reducing power and the sulphur availability to

produce amorphous MxSy moieties on a selected support,

The support carbon particles have preferably a surface area comprised between 200

and 300 m2/g, and the preferred specific loading of the resulting rhodium sulphide on

carbon is comprised between 12 and 18%.

The sequence of addition of the reactants is critical to obtain the desired product: to

the solution containing the suspended carbon particles and the rhodium precursor

salt, the selected sulphur source (for instance a tiosulphate or thionate species) is

added, so that the metathesis process can initiate. Simultaneously or immediately

after, depending on the specific reaction, a strong reducing agent, defined as a

species with a reduction potential below 0.14 V/SHE. is added in small aliquots. As

reducing agent, sodium borohydride (NaBH4) is preferred, but other suitable

reactants include UAIH4, hydrazines, formaldehyde and metallic aluminium, zinc or

antimony.

The reducing agent as defined has a reduction potential below the one of S0 / S-2

couple: in this way, it can achieve the instantaneous metathesis of the metal ions and

of the thiosulphate part, directly forming amorphous rhodium sulphide on the carbon

support particles while preventing the formation of discrete reduction states which

are the main factor controlling the yield and phase distribution of the different

sulphide moieties.

The method of the invention can be applied to the manufacturing of other single

crystalline phases of noble metal sulphides, including not only sulphides of a single

metal (binary sulphides) but also of two or more metals (ternary sulphides and so on).

This proves particularly useful in the case of ruthenium sulphides, because also in

this case the method of the invention gives rise to the most active and stable single

crystalline phase.

By applying the method of the invention, binary (RyS2) and ternary (HuxMzSy)

ruthenium sulphides, M being a transition metal preferably selected among W , Co

Mo, Ir, Rh, Cu, Ag and Hg, precipitate in a singie crystalline phase wIth lattice

parameters corresponding to a pyri$e-type lattice (Pa 3 space yroup). The resulting

(Pa 3) RuS2 or RuxMzSv catalysts turn out to be more active and more stable in the

hydrochloric acid electrolysis conditions than mixed-valence ruthenium sulphide

systems of the prior art. The preferred catalyst specific loading and selected carbon

support are the same applying for rhodium sulphide; also the method of

manufacturing is substantially the same, even though suitable temperatures for the

thermal treatment may vary from 150 to 1250oC.

The specific reaction pathway of the method according to the invention has the main

advantage to intervene on the reduction potentials of the metals and the thionic

moieties preventing the formation of discrete reduction states, which are the main

factor controlling the yield and proper phase composition of the selected

chalcogenide moiety as mentioned above. The method of the invention promotes the

instantaneous metathesis of the metal ions and the thionic part. For instance, by

reacting the chloride form of a transition metal such as rhodium, whose aqueous

hydrolysis gives a pH in the range of 1 to 1.5, with sodium tetrathionate dihydrate

(Na2S4O6 2H2O) and sodium borohydride (NaBH4) in the presence of carbon, it is

possible to directly synthesise amorphous RhXSy supported on carbon. The reaction

is conducted at room temperature and can be followed by pH and spot tests. At

completion, the slurry is collected and heat-treated in inert environment for a

sufficient time to provide the required single phase rhodium sulphide supported

catalyst. The same procedure can be used to obtain other binary and ternary

sulphides with specific crystal phase distributions. In some cases, the kinetics and

yield of the reaction can be improved by adding catalytic amounts of metals such as

Al, Sn, Co and others.

The disclosed catalysts are suitable for being incorporated in gas-diffusion electrode

structures on electrically conductive webs as known in the art.

The manufacturing of rhodium and of ruthenium sulphide catalysts according to the

invention are disclosed in the following examples, which shall not be understood as

limiting the invention; suitable variations and modifications may be trivially applied by

one skilled in the art to manufacture other carbon supported-single crystalline phase

sulphide catalysts of different noble and transition metals relying on the method of

the invention without departing from the scope thereof.

BRIEF DESCRIPTION OF THE FIGURES

Figures 1a and 1b show an X-Ray diffractograms of a rhodium sulphide catalyst

prepared according to the method of the invention.

EXAMPLE 1

Described herein is a method to precipitate a rhodium sulphide single crystalline

phase on carbon according to the method of the invention; precipitation reactions of

other noble metal sulphide catalysts (such as the sulphides of ruthenium, platinum,

palladium or iridium) only require minor adjustments that can be easily derived by

one skilled in the art.

7.62 g of RhCl3.H2O were dissolved in 1 I of deionised water, and the solution was

refiuxed.

7 g of Vulcan XC 72-R high surface area carbon black from Cabot Corporation were

added to the solution, and the mix was sonicated for 1 hour at 40oC.

8.64 g of (NH4)2S2O3 were diluted in 60 ml of deionised water, after which a pH of

7.64 was determined (sulphur source).

4.14 g of NaBH4 were diluted into 60 ml of deionised water (reducing agent).

The rhodium/Vulcan solution was kept at room temperature and stirred vigorously

while monitoring the pH. in this case, the sulphur source and reducing agent

solutions were simultaneously added dropwise to the rhodium/Vulcan solution.

During the addition, pH, temperature and colour of the solution were monitored.

Constant control of the pH is essential in order to avoid the complete dissociation of

the thionic compound to elemental S0.

The kinetics of the reaction is very fast, therefore the overall precipitation of the

amorphous sulphide occurs within few minutes from the beginning of the reaction.

Cooling the reaction can help in slowing the kinetics if needed. The reaction was

monitored by checking the colour changes: the initial deep pink/orange colour of the

rhodium/Vulcan solution changes dramatically to grey/green (reduction of Rh+3 to

Rh+2 species) and then colourless upon completion of the reaction, thus indicating a

total absorption of the products on carbon. Spot tests were also carried out in this

phase at various times with a lead acetate paper; limited amount of H2S was

observed due to a minimal dissociation of the thionic species. The precipitate was

allowed to settle and then filtered; the filtrate was washed with 1000 ml deionised

water to remove any excess reagent, then a filter cake was collected and air dried at

110oC overnight

The dried product was finally subjected to heat treatment under flowing argon for 2

hours at 650°C, resulting in a weight loss of 22,15%.

The resulting carbon supported catalyst was first characterised in a corrosion test, to

check its stability in a hydrochloric acid electrolysis environment

For this purpose, part of the sample was heated to boiling in a chlorine-saturated HCI

solution, at the same conditions disclosed in Example 4 of US 6,149,782. The

resulting solution was colourless, not even showing the characteristic trace pink of

the more stable forms of rhodium sulphide of the prior art.

An X-ray diffractogram of the rhodium sulphide catalyst is shown in Figures 1a and

lb. RhxSy usually obtained by precipitation is characterised by a balanced phase

mixture of at least three Rb-S phases: orthorhombie (Pbcn) Rh2S3, monociinic (C2/m)

Rh3S4. and primitive cubic (Fm-3m) Rh17S15. The Rh2S3 phase is an electronic

insulator built of alternating RhS6 octahedra. The average Rh-Rh bond distance of

3.208 A (compared to 2.69 A in fcc Rh metal) thus removes any possibility of direct

Rh-Rh bonding. In contrast, the Rh1?S15 phase possesses semiconductor properties

at room temperature. In addition, Rh17S15 consists of Rh8 octahedra with an average

Rh-Rh distance of 2,59 A. The Rh3S4 phase, with its metallic Rh6 octahedra eaves, is

an active site for O(H) adsorption. Figure 1a shows the diffractogram on top and the

characteristic peaks of the different Rh-S phases below: the comparison clearly

shows how the Rh17S15 phase is absolutely predominant (>95%) with a characteristic

set of 4 peaks at 20 = 37.38 - 40.68° representing the (104), (114), (223), and (024)

reflections, and the high intensity peaks at 47.64 and 52.16° indicating the (333) and

(044) reflections.

This is even more evident in figure 1b, where the characteristic peaks of the Rh17S15

phase are superposed to the XRD spectrum.

EXAMPLE 2

A ruthenium cobalt ternary sulphide (3:1) catalyst was prepared in a similar manner

as the one of Example 1, the difference being that the thionic reagent is now part of

the metal ion solution, thus the metathesis reaction occurs in-situ on the metal ion

sites.

7.62 g of RuCl3 xH2O were dissolved in 1 I of deionised water, and the solution was

refluxed.

2.46 g of CoCl2-xH2O were also added to the Ru containing solution and refluxed as

above.

8 g of Vulcan XC72-R high surface area carbon black from Cabot Corporation were

added to the solution, and the mix was sonicated for 1 hour at 40°C.

17.5 g of CNH4)2S2O3 were diluted in 100 ml of deionised water, after which a pH of

772 was determined, then added to the catalyst/Vulcan solution (sulphur source).

6.54 g of NaBH4 were diluted into 100 ml of deionised water (reducing agent).

The sulphur source solution containing ruthenium, cobalt and Vulcan carbon black

was kept at room temperature and stirred vigorously while monitoring the pH. Once

the reducing agent solution was prepared, it was added dropwise to the sulphur

source solution. During the addition of the reagents, pH, temperature and colour of

the solution were monitored. Constant control of the pH is essential in order to avoid

the complete dissociation of the thionic compound to elemental S°.

As for Example 1, also in this case the kinetics of the reaction is very fast therefore

the overall precipitation of the amorphous sulphide occurs within few minutes from

the beginning of the reaction. Cooling the reaction can help in slowing the kinetics if

needed. The reaction was monitored by checking the colour changes: the initial deep

brown/orange colour of the initial solution changes dramatically to colourless upon

completion of the reaction, thus indicating a total absorption of the products on the

carbon. Spot tests were also carried out in this phase at various times with a lead

acetate paper; limited amount of H2S was observed due to a minimal dissociation of

the thionic species. Moreover, no Co0 (metal) was observed; spot test for such

particular metal is very straightforward because of the magnetic proprieties of Co0

The precipitate was allowed to settle and then filtered; the filtrate was washed with

1000 ml deionised water to remove any excess reagent, then a filter cake was

collected and air dried at 110oC overnight.

The dried product was finally subjected to heat treatment under flowing nitrogen for 2

hours at 500°C, resulting in a weight loss of 32.5%.

The resulting carbon supported catalyst was subjected to the same corrosion and

electrochemical tests of the previous example, showing identical results

Actual performances in hydrochloric acid electrolysis of the catalyst prepared

according to the method of the Invention and incorporated in a gas-diffusion structure

on a conductive web as known in the art were also checked

EXAMPLE 3

Different samples of the catalysts of Examples 1 and 2 were prepared m xed to a

PTFE dispersion and incorporated into conventional flow-through gas diffusion

electrode structures on carbon cloth. All the electrodes were compared to a standard

state-of-the-art supported RhxSy electrode for hydrochloric acid electrolysis

according to the teaching of US Patent 6,149,782 and 6,967,185 (Sample 0). Such

electrodes were tested as oxygen-consuming cathodes in a 50 cm2 active area

laboratory cell against a standard anode, making use of a by-product aqueous

hydrochloric acid solution from an isocyanate plant. The overall cell voltage was

recorded at two different current densities, namely 3 and 6 kA/m2, and the

corresponding values are reported in Table 1

All of the tested electrode samples showed an excellent catalytic activity, resulting in

a sensible voltage decrease with respect to the electrode activated with a rhodium

sulphide catalyst of the prior art (sample 0).

Equivalent rhodium sulphide catalysts were obtained also by using sodium

trithionate. tetrathionate and heptathionate precursors previously prepared according

to known procedures, with minor adjustments easily derivable by one skilled in the

art. Analogous corrosion and electrochemical results were obtained also in these

cases.

The above description shall not be understood as limiting the invention, wnich may

be practised according to different embodiments without departing from the scopes

thereof, and whose extent is solely defined by the appended claims

In the description and claims of the present application, the word "comprise and its

variations such as "comprising" and "comprises" are not intended to exclude the

presence of other elements or additional components.

CLAIMS

1.	A catalyst for electrochemical reduction of oxygen comprising a noble metal

sulphide single crystalline phase supported on a conductive carbon, said

noble metal sulphide being a rhodium or ruthenium sulphide, wherein said

single crystalline phase is (Pnv3m) Rh17S15 having a purity of more than 90%.

2.	A catalyst for electrochemical reduction of oxygen comprising a noble metal

sulphide single crystalline phase supported on a conductive carbon, said

noble metal sulphide being a rhodium or ruthenium sulphide, wherein said

noble metal sulphide is a sulphide of ruthenium and optionally of an additional

transition metal M and said single crystalline phase is (Pa 3) RuS2 or RuxMzSy.

3 The catalyst of claim 2 wherein said additional transition metal is selected from

the group consisting of W, Co, Mo, Ir, Rh, Cu, Ag, Hg.

4. The catalyst of any one of claims 1 to 3 wherein said conductive carbon has a

surface area of 200 to 300 m2/g and the specific loading of said noble metal

sulphide on said conductive carbon is 12 to 18%.

5 A gas diffusion electrode comprising the catalyst of any one of the previous

claims on a conductive web.

6. A method for manufacturing the catalyst of any one of claims 1 to 4,

comprising the steps of:

reacting a precursor salt of a noble metal and optionally of at least one

additional transition metal with a sulphur source in the presence of

conductive carbon particles in an aqueous solution

- precipitating said noble metal sulphide on said conductive carbon

particles by either simultaneously or subsequently adding a reducing

agent having a reduction potential below 0.14 V/SHE to said aqueous

solution

- recovering and heat treating the resulting slurry in inert atmosphere until

obtaining a single crystalline phase.

7.	The method of claim 8 wherein said sulphur source is a thiosulphate or

thionate species.

8.	The method of claim 6 or 7 wherein said noble metal is rhodium.

9.	The method of claim 6 or 7 wherein said noble metal is ruthenium and said at

least one additional metal is selected from the group consisting of W, Co, Mo.

ir, Rh. Cu, Ag, Hg.

10	The method of any one of claims 6 to 9 wherein said slurry is recovered by

filtering and said heat treatment is carried out at 150 to 1250°C.

11	The method of any one of claims 6 to 10 wherein said reducing agent is

NaBH4.

The invention relates to a sulphide catalyst for electrochemical reduction of oxygen

particularly stable in chemically aggressive environments such as chlorinated hydrochloric acid. The catalyst of the invention comprises a noble metal sulphide single crystalline phase supported on a conductive carbon essentially free of zerovalent metal and of metal oxide phases, obtainable by reduction of metal

precursor salts and thio-precursors with a borohydride or other strong reducing

agent.	

Documents:

				http://ipindiaonline.gov.in/patentsearch/GrantedSearch/viewdoc.aspx?id=DoQtBrmrWlhOEW5brVC3xw==&amp;loc=wDBSZCsAt7zoiVrqcFJsRw==

« Previous Patent

Next Patent »

Patent Number	270245	

Indian Patent Application Number	2724/KOLNP/2009	

PG Journal Number	49/2015	

Publication Date	04-Dec-2015	

Grant Date	04-Dec-2015	

Date of Filing	27-Jul-2009	

Name of Patentee	INDUSTRIE DE NORA S.P.A.	

Applicant Address	VIA BISTOLFI, 35-20134 MILAN	

Inventors:

#	Inventor's Name	Inventor's Address	

1	GULLA, ANDREA F.	19614 SCOTTSDALE BOULEVARD, SHAKER HEIGHTS, OH 44122-6422	

2	ALLEN, ROBERT J.	24 STORER LANE-SOUTH HARWICH, MA 02661	

PCT International Classification Number	C25B11/04; B01J27/045; C25B11/00	

PCT International Application Number	PCT/EP2008/052061	

PCT International Filing date	2008-02-20	

PCT Conventions:

#	PCT Application Number	Date of Convention	Priority Country	

1	60/902,809	2007-02-22	U.S.A.	

© All Indian Patents, 2013-2021.

  Patent data available in the public domain from Indian Patents Office, Department of Industrial Policy and Promotions, Ministry of Commerce and Industry, Government of India.

File: patents/270247-corrosion-inhibiting-additive.html
Indian Patents. 270247:"CORROSION INHIBITING ADDITIVE"

Indian Patents

Recently Granted Patents

  Recently Published Patents

Title of Invention	"CORROSION INHIBITING ADDITIVE"

Abstract	A corrosion resistant article includes an aluminum substrate having greater than 0.25 wt% zinc, and a protective coating on the aluminum substrate. The protective coating includes a non-tungstate anodic corrosion inhibitor and a cathodic corrosion inhibitor.	

Full Text	CORROSION INHIBITING ADDITIVE

BACKGROUND OF THE INVENTION

This invention relates to corrosion inhibitors and, more particularly, to a corrosion inhibitor that is effective for use on aluminum alloys having relatively high amounts of zinc.

Components made from metallic alloys, such as aluminum alloys, achieve higher strengths through inclusion of alloying elements. However, the presence of these alloying elements tends to make the alloy vulnerable to corrosion. Typically, the component utilizes a protective coating containing a corrosion-inhibitor to protect the underlying alloy from corrosion.

One type of corrosion-inhibitor includes hexavalent chromium in the form of a barium or strontium chromate compound, for example. Although effective, hexavalent chromium is commonly recognized as a carcinogen and is therefore undesirable for use as a coating.

Chrome-free corrosion-inhibitors have been used as an alternative to hexavalent chromium inhibitors. For example, chrome-free corrosion inhibitors utilize anodic and cathodic corrosion inhibitors to resist corrosion of the underlying alloy. One drawback of existing chrome-free corrosion inhibitors is that they do not provide equal corrosion protection for all alloy compositions.

New compositions of aluminum alloys are being developed and are finding use in industries such as the aerospace industry. Although conventional corrosion inhibitors, such as EcoTuff®, have been effective in providing corrosion protection, an even greater degree of corrosion protection is desired. Accordingly, there is a need for a corrosion-inhibiting substance that provides enhanced corrosion protection of aluminum alloys.

SUMMARY OF THE INVENTION

An example corrosion resistant article includes an aluminum substrate having greater than 0.25 wt% zinc and a protective coating on the aluminum substrate. For example, the protective coating includes a non-tungstate anodic corrosion inhibitor and a cathodic corrosion inhibitor.

An example corrosion-inhibiting substance for forming the protective coating on the aluminum substrate includes a carrier fluid, a cathodic corrosion inhibitor within the carrier fluid, and a zinc-inert anodic corrosion inhibitor within the carrier fluid. For example, the composition of the corrosion-inhibiting substance may be selected based upon an amount of at least one alloying element in an aluminum alloy substrate that is to be coated with the corrosion-inhibiting substance. For example, the corrosion-inhibiting substance includes a non-tungstate anodic corrosion inhibitor based upon the aluminum alloy substrate having greater than about 0.25 wt% zinc.

BRIEF DESCRIPTION OF THE DRAWINGS

The various features and advantages of this invention will become apparent to those skilled in the art from the following detailed description of the currently preferred embodiment. The drawings that accompany the detailed description can be briefly described as follows.

Figure 1 illustrates an example corrosion resistant article.

Figure 2 illustrates an example corrosion-inhibiting substance for forming a protective coating.

DETAILED DESCRIPTION OF THE PREFERRED EMBODIMENT

Figure 1 illustrates selected portions of an example corrosion resistant article 10, such as an aerospace component, or other type of article. In this example, the corrosion resistant article includes a substrate 12 and a protective coating 14 on the substrate 12. The protective coating 14 resists corrosion of the underlying substrate 12. Although a particular structure of the protective coating 14 and substrate 12 is shown in the disclosed example, it is to be understood that the disclosed configuration is not limited to the example shown and may include additional layers or coatings.

In this example, the substrate 12 is an aluminum alloy havit.g a relatively high amount of zinc. For example, the aluminum alloy includes greater than 0.25 wt% zinc. In a further example, the aluminum alloy includes greater than about 5 wt% zinc. In yet a further example, the aluminum alloy includes about 5.1 - 6.1

vvt% zinc. The term "about" as used in this description relative to numerical values such as compositions refers to possible variation in the value, such as normally accepted variations or tolerances in the art.

The composition of the protective coating 14, as will be described below, is selected to provide corrosion protection for the aluminum alloy substrate 12 having a relatively high amount of zinc. For example, tungsten may react with zinc at the surface of a zinc-containing substrate to the detriment of the corrosion protection of the coating. For alloys such as aluminum 2024, the amount of zinc is below 0.25 wt% and the amount of copper is above 3.0 wt%, which results in a copper-rich surface that is not susceptible to reaction between tungsten and zinc However, with lower amounts of copper and higher amounts of zinc, such as in aluminum 7075, there is a zinc-rich surface that is susceptible to reacting with tungsten from a corrosion inhibitor. In the disclosed example, the protective coating 14 is tungstate-free and thereby the benefit of avoiding the reaction between the tungsten and zinc.

In one example, the aluminum alloy of the substrate 12 is aluminum 7075 and includes about 1.2 - 2.0 wt% copper, about 0.3 wt% manganese, about 2.1 - 2.9 wt% magnesium, about 0.4 wt% silicon, about 0.5 wt% iron, about 5.1 - 6.1 wt% zinc, about 0.18 to 0.35 wt% chromium, about 0.2 wt% titanium, and a balance of aluminum. The aluminum 7075 may include additional impurities or other elements that do not materially affect the properties of the alloy, or elements that are unmeasured or undetectable in the alloy. Likewise, the substrate 12 may be another type of high zinc aluminum alloy having greater than 0.25 wt% zinc.

In the illustrated example, the protective coating 14 includes a non-tungstate anodic corrosion inhibitor 16 and a cathodic corrosion inhibitor 18 that protects the underlying substrate 12 against corrosion. For example, the non-tungstate anodic corrosion inhibitor suppresses metal oxidation reactions, and the cathodic corrosion inhibitor 18 suppresses reduction reactions.

In one example, the non-tungstate anodic corrosion inhibitor includes ?,i least one of a vanadate compound or a molybdate compound. In a further example, the non-tungstate anodic corrosion inhibitor is zinc molybdate. The cathodic corrosion inhibitor includes at least one element selected from the Group IIIB Periodic Table elements. In a further example, the cathodic corrosion inhibitor includes cerium. For

example, the cerium is in the form of cerium citrate. In yet a further example, the non-tungstate anodic corrosion inhibitor 16 includes only zinc molybdate, and the cathodic corrosion inhibitor includes only the cerium citrate, which may ensure that other elements of unknown reactivity are not present within the protective coating 14.

The protective coating 14 may be used in any of a variety of different forms. For example, the non-tungstate anodic corrosion inhibitor 16 and the cathodic corrosion inhibitor 18 may be used as an additive or pigment in adhesives, paints, primers, sealants, or the like. In another example, the non-tungstate anodic corrosion inhibitor 16 and the cathodic corrosion inhibitor 18 are used as an additive in a conversion coating process for forming the protective coating 14. In one example, the non-tungstate anodic corrosion inhibitor 16 and the cathodic corrosion inhibitor 18 comprise about 1 to 50 wt% of the protective coating 14 with the remaining amount comprising a matrix surrounding the corrosion inhibitors 16 and 18.

Referring to Figure 2, the protective coating 14 may be formed from a corrosion inhibiting substance 30 that is added to a primer, paint, adhesive, sealant, conversion coating, or used as a directly applied corrosion inhibitor, for example. The corrosion inhibiting substance 30 includes a carrier fluid 32, a cathodic corrosion inhibitor 34 within the carrier fluid 32, and a zinc-inert anodic corrosion inhibitor 36 within the carrier fluid. Depending upon the composition of the cathodic corrosion inhibitor 34, the zinc-inert anodic corrosion inhibitor 36, and the carrier fluid 32, the corrosion inhibitors 34 and 36 may exist as solid particles within the carrier fluid 32 or as dissolved substances within the carrier fluid 32.

In one example, the zinc-inert anodic corrosion inhibitor 36 is a corrosion inhibitor that is suitable for avoiding reaction with zinc when exposed to an aluminum alloy having greater than 0.25 wt% zinc. For example, the zinc-inert anodic corrosion inhibitor 36 includes a vanadate or molybdate compound. In a further example, the compound is zinc molybdate. The cathodic corrosion inhibitor 34 includes at least one element selected from the Group IIIB Periodic Table elements. In a further example, the cathodic corrosion inhibitor 34 includes cerium. For example, the cerium is in the form of cerium citrate.

The amounts of the cathodic corrosion inhibitor 34 and the zinc-inert anodic corrosion inhibitor 36 within the carrier fluid 32 depends upon the desired composition of the protective coating 14. In one example, the concentration of each of the corrosion inhibitors 34 and 36 within the carrier fluid is about 0.1 to 100 grams per liter (0.01 - 13.3 ounces per gallon) of the carrier fluid 32. Given this description, one of ordinary skill in the art will be able to determine suitable concentrations of the corrosion inhibitors 34 and 36 for forming the protective coating 14 with a desirable composition.

As indicated in the above examples, the corrosion inhibiting substance 30 is selected to include the non-tungstate anodic corrosion inhibitor 16 based upon the amount of the zinc within the aluminum alloy of the substrate 12. In one non-limiting example to demonstrate the effectiveness of the non-tungstate anodic corrosion inhibitor 16 on high zinc aluminum alloys, specimens of aluminum 2024 and 7075 were coatted with various compositions of corrosion-inhibiting substances and subsequently evaluated for corrosion. The specimens were coated with one or more of three different corrosion inhibiting substances. As shown in Table 1 below, a cerium citrate cathodic inhibitor is indicated as inhibitor I, a zinc moiybdate anodic inhibitor is indicated as inhibitor 2, and a strontium tungstate anodic inhibitor is indicated as inhibitor 3. The specimens were then tested according to ASTM G85 Annex 5 and evaluated with a numerical rating between 1 and 10, where 10 indicates no corrosion and 0 indicates complete corrosive failure. In other examples, other test conditions or standards may be used.

As shown in Table 1, the corrosion-inhibiting combination of all three corrosion inhibitors provides a rating of nine for the 2024 alloy. However, the corrosion-inhibiting combination of all three corrosion inhibitors provides only a rating of six for protecting the 7075 alloy. In this test, the combination of the cerium citrate cathodic inhibitor 1 and the zinc moiybdate anodic inhibitor 2 provided a rating of nine for the 2024 alloy and a rating of 8 for the 7075 alloy. Thus, the tungstate-containing combination protects the 2024 alloy but does not protect the 7075 alloy as well, whereas the tungstate-free combination provides corrosion protection for the 2024 alloy and the 7075 alloy.

Table 1

(Table Removed)

Although a combination of features is shown in the illustrated examples, not all of them need to be combined to realize the benefits of various embodiments of this disclosure. In other words, a system designed according to an embodiment of this disclosure will not necessarily include all of the features shown in any one of the Figures or all of the portions schematically shown in the Figures. Moreover, selected features of one example embodiment may be combined with selected features of other example embodiments.

The preceding description is exemplary rather than limiting in nature. Variations and modifications to the disclosed examples may become apparent to those skilled in the art that do not necessarily depart from the essence of this disclosure. The scope of legal protection given to this disclosure can only be determined by studying the following claims.

CLAIMS

1.	A corrosion resistant article comprising:

an aluminum substrate having greater than 0.25 vvt% zinc; and

a protective coating on the aluminum substrate, the protective coating

comprising a non-tungstate anodic corrosion inhibitor and a cathodic corrosion

inhibitor.

2.	The corrosion resistant article as recited in claim 1, wherein the aluminum

substrate includes greater than 5 wt% zinc.

3.	The corrosion resistant article as recited in claim 2, wherein the aluminum

substrate includes about 5.1 - 6.1 wt% of the zinc.

4.	The corrosion resistant article as recited in claim 1, wherein the aluminum

substrate includes aibout 2 wt% or less of copper.

5.	The corrosion resistant article as recited in claim 4, wherein the aluminum

substrate includes about 1.2-2 wt% of the copper.

6.	The corrosion resistant article as recited in claim 5, wherein the aluminum

substrate comprises about 0.3 wt% manganese, about 2.1 - 2.9 wt% magnesium,

about 0.4 wt% silicon, about 0.5 wt% iron, about 5.1 - 6.1 wt% of the zinc, about

0.18 - 0.35 wt% chromium, about 0.2 wt% titanium, and a balance of aluminum.

7.	The corrosion resistant article as recited in claim 1, wherein the non-

tungstate anodic corrosion inhibitor comprises at least one of a vanadate compound

or a molybdate compound.

8.	The corrosion resistant article as recited in claim 7, wherein the non-

tungstate anodic corrosion inhibitor consists of zinc molybdate.

9.	The corrosion resistant article as recited in claim 1, wherein the cathodic

corrosion inhibitor comprises a Group IIIB Periodic Table element.

10.	The corrosion resistant article as recited in claim 9, wherein the cathodic

corrosion inhibitor consists of cerium citrate.

11.	The corrosion resistant article as recited in claim 1, wherein the protective

coating comprises a conversion coating, primer, paint, adhesive, or sealant.

12.	The corrosion resistant article as recited in claim 1, wherein the non-

tungstate anodic corrosion inhibitor and the cathodic corrosion inhibitor comprise

about 1-50 wt% of the protective coating.

13.	A method of selecting a corrosion-inhibiting substance, comprising:

selecting a corrosion-inhibiting substance to include a non-tungstate anodic

corrosion inhibitor based upon an amount of at least one alloying element in an aluminum alloy substrate that is to be coated with the corrosion-inhibiting substance.

14.	The method as recited in claim 13, wherein the at least one alloying element

comprises zinc, and further including selecting the corrosion inhibiting substance to

include the non-tungstate anodic corrosion inhibitor based upon the amount of the

zinc being between greater than 0.25 wt% of the aluminum alloy

15.	The method as recited in claim 13, wherein the at least one alloying element

comprises zinc, and further including selecting the corrosion inhibiting substance to

include the non-tungstate anodic corrosion inhibitor based upon the amount of the

zinc being between about 5.1 and 6.1 wt% of the aluminum alloy.

16.	The method as recited in claim 13, including selecting the non-tungstate

anodic corrosion inhibitor to include at least one of vanadium and molybdenum.

17.	The method as recited in claim 16, including selecting the non-tungstate

anodic corrosion inhibitor to include zinc molybdate.

18.	The method as recited  in  claim  13,  including  selecting the corrosion

inhibiting substance to include a cathodic corrosion inhibitor comprising at least one

Group IIIB Periodic Table element.

19.	A corrosion-inhibiting substance comprising:

a carrier fluid;

a cathodic corrosion inhibitor within the carrier fluid; and a zinc-inert anodic corrosion inhibitor within the carrier fluid for protecting aluminum alloys having greater than 0.25 wt% zinc.

20.	The corrosion-inhibiting substance as recited in claim 19, wherein the carrier

fluid comprises at least one of water, alcohol, primer, paint, adhesive, or sealant.

21.	The corrosion-inhibiting substance as recited in claim 19, wherein the zinc-

inert anodic corrosion inhibitor consists of zinc molybdate.

22.	The corrosion-inhibiting substance as recited in claim 21, wherein the

cathodic corrosion inhibitor consists of cerium citrate.

23.	The corrosion-inhibiting substance as recited in claim 19, comprising about

0.1 to 100 grams per liter of each of the cathodic corrosion inhibitor and the zinc-

inert anodic corrosion inhibitor within the carrier fluid.	

Documents:

				http://ipindiaonline.gov.in/patentsearch/GrantedSearch/viewdoc.aspx?id=RlcnkqIaNlrAHlEN944ZvA==&amp;loc=+mN2fYxnTC4l0fUd8W4CAA==

« Previous Patent

Next Patent »

Patent Number	270247	

Indian Patent Application Number	925/DEL/2008	

PG Journal Number	49/2015	

Publication Date	04-Dec-2015	

Grant Date	04-Dec-2015	

Date of Filing	08-Apr-2008	

Name of Patentee	UNITED TECHNOLOGIES CORPORATION	

Applicant Address	ONE FINANCIAL PLAZA, HARTFORD CONNECTICUT 06101, USA.	

Inventors:

#	Inventor's Name	Inventor's Address	

1	BEALS JAMES T.	17 MILES STANDISH DRIVE, WEST HARTFORD, CONNECTICUT 06107, USA.	

2	JAWOROWSKI MARK R.	64 UPLANDSS WAY, GLASTONBURY, CONNECTICUT 06033 USA	

3	ARSENAULT SARAH	21 CHELSEA RIDGE, VERNON, CONNECTICUT 06066 USA.	

PCT International Classification Number	C07C	

PCT International Application Number	N/A	

PCT International Filing date		

PCT Conventions:

#	PCT Application Number	Date of Convention	Priority Country	

1	11/768995	2007-06-27	U.S.A.	

© All Indian Patents, 2013-2021.

  Patent data available in the public domain from Indian Patents Office, Department of Industrial Policy and Promotions, Ministry of Commerce and Industry, Government of India.
