Repository: anandvc/allindianpatents

File: patents/270268-cathode-for-hydrogen-generation-and-method-for-producing-the-same.html (part 1 of 2)
Indian Patents. 270268:CATHODE FOR HYDROGEN GENERATION AND METHOD FOR PRODUCING THE SAME

Indian Patents

Recently Granted Patents

  Recently Published Patents

Title of Invention	CATHODE FOR HYDROGEN GENERATION AND METHOD FOR PRODUCING THE SAME

Abstract	The present invention provides an excellent durable cathode for hydrogen generation, which has a low hydrogen overvoltage and reduced dropping-off of a catalyst layer against the reverse current generated when an electrolyzer is stopped, and a method for producing the same. The present invention provides a cathode for hydrogen generation having a conductive base material and a catalyst layer formed on the conductive base material, wherein the catalyst layer includes crystalline iridium oxide, platinum and iridium - platinum alloy.	

Full Text	DESCRIPTION

CATHODE FOR HYDROGEN GENERATION AND METHOD FOR

PRODUCING THE SAME

TECHNICAL FIELD

[0001]

The present invention relates to a cathode for

hydrogen generation used for electrolysis of water or an

aqueous solution of an alkali metal compound, in

particular, a cathode for hydrogen generation suitably

used for electrolysis of salt by an ion-exchange membrane

process.

BACKGROUND ART

[0002]

A cathode for hydrogen generation has been used in

electrolysis in which water or an aqueous solution of an

alkali metal compound (typically an alkali metal

chloride) is electrolyzed to produce hydrogen, chlorine,

caustic soda, and the like. The major problem in

electrolysis is reduction of energy consumption, more

specifically, reduction in electrolytic voltage. In

recent years, as an electrolytic process for an aqueous

solution of an alkali metal chloride such as salt water,

an ion-exchange membrane process is common, and various

studies have been carried out now. When electrolysis is

carried out, as an electrolytic voltage, in addition to a

voltage theoretically required for electrolysis of salt,

an overvoltage due to anodic reaction (generation of

chlorine), an overvoltage due to cathodic reaction

(generation of hydrogen), a voltage by resistance of an

ion-exchange membrane, and a voltage depending on an

interelectrode distance between anode and cathode, are

required. Among these voltages, regarding an overvoltage

due to electrode reactions, as an anode for chlorine

generation, a noble-metal-based electrode, so-called DSA

(Dimensionally Stable Anode), has been developed, in

which chlorine overvoltage has been greatly reduced even

to 50 mV or lower. On the other hand, regarding a

cathode associated with hydrogen generation, in recent

years, a durable cathode having low hydrogen overvoltage

has been demanded from the viewpoint of energy saving.

In addition, it is known that when operation of an

electrolyzer is stopped, the cathode is exposed to an

oxidative atmosphere by the reverse current, and

resistance to the oxidative deterioration due to this

reverse current has been also demanded. In order to

prevent the oxidative deterioration of the cathode, a

step of passing weak protection current before stopping

the operation of electrolyzer is employed. However, this

method of stopping the operation of electrolyzer needs to

be improved due to complicated operational procedures and

cost increase in ancillary facilities, and the like.

Therefore, a cathode, which can be stopped without

passing protection current in stopping the operation of

electrolyzer, has been demanded.

[0003]

As a cathode for hydrogen generation, soft steel,

stainless steel and nickel has been used, and activation

of the surface of these metals to reduce hydrogen

overvoltage has been studied, and many patent

applications filed. A typical catalyst layer of a

hydrogen generation cathode includes nickel, nickel

oxide, nickel-tin alloy, a combination of activated

charcoal and oxides, ruthenium oxide, platinum, and the

like. In addition, a method for producing a cathode for

hydrogen generation may include alloy plating,

dispersion/composite plating, thermal decomposition,

thermal spraying, and combinations thereof, and the like.

[0004]

A cathode for hydrogen generation, in which a nickel

oxide layer has been formed on a nickel base material by

plasma spraying fine particles of granulated nickel

oxide, has been developed and used (Non-Patent Document

1). This cathode has a feature that is very resistant to

the oxidative deterioration due to electric current

because the catalyst itself is an oxide, and does not

require a protection current when operation of the

electrolyzer is stopped.

[0005]

As described in Non-Patent Document 2, dispersion

plating in which Raney nickel and a hydrogen storing

alloy are combined has been used. Raney nickel can

realize a low hydrogen overvoltage because it has a very

large effective area. Though Raney nickel has an

oxidation-labile property, preventing oxidation caused by

the reverse current generated when operation of the

electrolyzer is stopped by introducing the hydrogen

storing alloy has been carried out.

[0006]

As a cathode using a noble metal, a cathode composed

of ruthenium oxide has been proposed, which has a very

low hydrogen overvoltage as a cathode for hydrogen

generation in an aqueous solution of an alkali metal.

However, it is known that ruthenium oxide is subjected to

an oxidative degradation by reverse current, and

therefore, it is necessary that the protection current is

passed when operation of the electrolyzer is stopped.

[0007]

Patent Document 1 describes that durability of an

electrode can be improved by forming an electrode

catalyst layer including mainly ruthenium on a metal base

material, and further forming a porous protective layer

having low activity on the surface thereof.

[0008]

Forming an electrode catalyst layer having a coating

composed of ruthenium oxide, nickel and a rare earth

metal having hydrogen storing ability, which was formed

by thermal decomposition method, has been also proposed.

By introducing the hydrogen storing alloy, preventing

oxidation caused by the reverse current generated when

operation of the electrolysis is stopped (Patent Document

2).

[0009]

Since platinum is an electrochemically stable

material having a low hydrogen overvoltage, a cathode

having a low hydrogen overvoltage by supporting platinum

in the catalyst layer has been proposed. However, a

cathode for hydrogen generation using only platinum has a

problem in durability because platinum physically drops

off during electrolysis. Further, it is also a serious

problem that the cathode is easily poisoned by Fe ion

included in the electrolytic solution leading to a rise

in electrolytic voltage.

[0010]

In Patent Document 3, a cathode for hydrogen

generation composed of platinum and cerium oxide has been

proposed. In Patent Document 4, a cathode for hydrogen

generation composed of platinum-nickel alloy has been

proposed. Both of these cathodes exhibit superior

performances as a cathode for hydrogen generation in an

aqueous solution of alkali metal, but further studies are

being carried out in order to improve on the cost.

[0011]

In Patent Document 5, a cathode for hydrogen

generation composed of platinum and iridium oxide has

been proposed. However, because of a low degree in

crystallinity of iridium oxide and insufficient

durability against reverse current, this cathode for

hydrogen generation has not been industrialized.

[0012]

As mentioned above, many approaches have been

studied, and various cathodes for hydrogen generation

have been proposed for the purpose of reducing power

consumption. However, a cathode for hydrogen generation

having a low hydrogen overvoltage and sufficient

durability against the reverse current and Fe impurities

in the electrolytic solution, and further resistance

against the reverse current when electrolysis is stopped,

has not yet been realized.

PRIOR ART DOCUMENTS

PATENT DOCUMENTS

[0013]

Patent Document 1: JP-A-11-14 0680;

Patent Document 2: JP-A-11-15867 8;

Patent Document 3: JP-A-2000-239882;

Patent Document 4: JP-A-2005-330575;

Patent Document 5: JP-A-57-13189;

Non-Patent Documents

[0014]

Non-Patent Document 1: Proceeding of 20th Soda

Industry Technical Symposium, p.57 (1996);

Non-Patent Document 2: Soda and Chlorine V5, p. 129

(1994) .

SUMMARY OF INVENTION

PROBLEM TO BE SOLVED BY THE INVENTION

[0015]

The problem of the present invention is to provide

an excellent durable cathode for hydrogen generation,

which has low hydrogen overvoltage and reduced drop-off

of a catalyst layer against the reverse current generated

when operation of the electrolyzer is stopped, and a

method for producing the same.

MEANS FOR SOLVING THE PROBLEM

[0016]

The present inventors have intensively studied the

above-described problem, and as a result, have found that

iridium oxide is an electrochemically stable material

which does not show dissolution nor any structural change

in the voltage range from the hydrogen generation voltage

to the oxygen generation voltage. In addition, the

present inventors have also found that the physical

dropping-off by electrolysis can be inhibited by using

iridium oxide as a framework and supporting platinum

thereon in comparison with the cathode for hydrogen

generation using platinum alone, and further that the

physical dropping-off can be further prevented by

improving degree of crystallinity of iridium oxide as a

framework. Further, the inventors have found that bond

between iridium oxide particles as a framework can be

strengthened by forming an alloy of iridium and platinum.

Furthermore, the inventors have further found that a

cathode for hydrogen generation formed by using the

above-described materials has low hydrogen overvoltage,

resistance against reverse current generated when

operation of the electrolyzer is stopped and Fe ion

included in the electrolytic solution, as well as being

superior economically. That is, the present invention is

as follows.

[0017]

(1) A cathode for hydrogen generation having a

conductive base material and a catalyst layer formed on

said conductive base material, wherein the catalyst layer

includes crystalline iridium oxide, platinum and iridium-

platinum alloy.

[0018]

(2) The cathode for hydrogen generation according to the

above item (1), wherein, in the X-ray diffraction

measurement, the above crystalline iridium oxide gives a

diffraction peak which is observed in an angular region

including 29 = 34.70° and has a full width at half maximum

of 0.47° or less.

[0019]

(3) The cathode for hydrogen generation according to the

above item (1) or (2), wherein a ratio (Pt/(Ir+Pt)) of

mole number of the above platinum element to total mole

number of iridium element and platinum element present in

the above catalyst layer is 20 to 50 % by atom.

[0020]

(4) An electrolyzer for electrolysis of an alkali metal

chloride, equipped with the cathode for hydrogen

generation according to any one of the above items (1) to

(3).

[0021]

(5) A method for producing the cathode for hydrogen

generation according to any one of the above items (1) to

(3), including:

a coating step to apply an application liquid

including an iridium compound and a platinum compound

onto the conductive base material;

a film-forming step to form a coated film by drying

the application liquid;

a thermal decomposition step to heat the coated film

to decompose thermally; and

an electrolysis step to electrolyze the coated film

after the thermal decomposition.

[0022]

(6) The method for producing the cathode for hydrogen

generation according to any one of the above items (1) to

(3) , including:

a coating step to apply an application liquid

including an iridium compound, a platinum compound, an

organic acid having a valence of two or more, and an

organic compound having two or more hydroxyl groups

subjected to an esterification reaction with the organic

acid, onto the conductive base material;

a film-forming step to form a coated film by drying

the application liquid; and

a thermal decomposition step to heat the coated film

to decompose thermally.

[0023]

(7) The method for producing the cathode for hydrogen

generation according to the above item (5) or (6),

wherein a ratio (Pt/(Ir+Pt)) of mole number of the

platinum element to total mole number of iridium element

and platinum element present in the above application

liquid is 20 to 50 % by atom.

[0024]

(8) The method for producing the cathode for hydrogen

generation according to any one of the above items (5) to

(7), a cycle composed of the above coating step, the

above film-forming step, and the above thermal

decomposition step is repeated two or more times.

[0025]

(9) The method for producing the cathode for hydrogen

generation according to any one of the above items (5) to

(8), wherein, in the above thermal decomposition step,

the above thermal decomposition is carried out at a

temperature of 470°C or higher and 600°C or lower.

[0026]

(10) The method for producing the cathode for hydrogen

generation according to any one of the above items (5) to

(9), wherein, in the above film-forming step, drying of

the above application liquid is carried out at a

temperature of 200°C or lower.

[0027]

(11) The method for producing the cathode for hydrogen

generation according to any one of the above items (5) to

(10), wherein, in the above thermal decomposition step,

the coated film is subjected to post-heat treatment in an

inert gas atmosphere after the above thermal

decomposition.

EFFECT OF INVENTION

[0028]

According to the present invention, a cathode for

hydrogen generation which can be used for electrolysis of

an aqueous alkali metal compound solution, in particular,

a cathode which can be suitably used for a zero gap

electrolyzer, and has a low hydrogen overvoltage,

superior durability, resistance against the reverse

current generated when operation of the electrolyzer is

stopped, and resistance against Fe ion included in the

electrolytic solution, is provided.

BRIEF DESCRIPTION OF DRAWINGS

[0029]

[Fig. 1]

Fig. 1 shows X-ray diffraction patterns before the

electrolysis test of the cathodes for hydrogen generation

obtained in Examples 1 to 3, the horizontal axis

represents diffraction angle (29) , and the vertical axis

represents intensity.

[Fig. 2]

Fig. 2 shows X-ray diffraction patterns before and

after the electrolysis test of the cathode obtained in

Example 1, the horizontal axis represents diffraction

angle (29), and the vertical axis represents intensity.

[Fig. 3]

Fig. 3 shows X-ray diffraction patterns before the

electrolysis test of the cathodes for hydrogen generation

obtained in Examples 1 and Example 4, the horizontal axis

represents diffraction angle (29), and the vertical axis

represents intensity.

[Fig. 4]

Fig. 4 shows X-ray diffraction patterns after the

electrolysis test (after 170 hours and 550 hours of

energization) of the cathode for hydrogen generation

obtained in Example 4, the horizontal axis represents

diffraction angle (29), and the vertical axis represents

intensity.

[Fig. 5]

Fig. 5 shows X-ray diffraction patterns before the

electrolysis test of the cathodes for hydrogen generation

obtained in Comparative Examples 2 to 5, the horizontal

axis represents diffraction angle (29), and the vertical

axis represents intensity.

[Fig. 6]

Fig. 6 shows changes of overvoltage of the cathode

for hydrogen generation obtained in Example 6 as well as

Comparative Examples 7 and 8, the horizontal axis

represents relative amount of platinum element mass in

the catalyst layer, and the vertical axis represents

hydrogen overvoltage.

MODE FOR CARRYING OUT THE INVENTION

[0030]

Hereinafter, the present invention will be explained

in detail. The present invention provides a cathode for

hydrogen generation having a conductive base material and

a catalyst layer formed on the conductive base material,

wherein the catalyst layer includes crystalline iridium

oxide, platinum and iridium-platinum alloy.

[0031]

The catalyst layer included in the cathode for

hydrogen generation of the present invention includes

crystalline iridium oxide, platinum and iridium-platinum

alloy. In the present invention, the catalyst layer

means a layer which is formed on the conductive base

material and has a function to reduce hydrogen

overvoltage.

[0032]

To the cathode for hydrogen generation of the

present invention, electric current is applied when the

cathode is used for electrolysis of an alkali metal

compound. When crystalline iridium oxide and platinum

are present at electric current application, at least a

part of these substances is alloyed by the electric

current application. The iridium-platinum alloy, which

is formed by alloying of crystalline iridium oxide and

platinum, may be present in the catalyst layer at

electric current application when the cathode for

hydrogen generation is used (including the case when

alloying is initiated by electric current application

when the cathode is used). Therefore, the above-

described iridium-platinum alloy may be formed in advance

by electrolysis or the like of the catalyst layer when

the cathode for hydrogen generation is produced, or may

be formed at electrolysis of an alkali metal compound in

use after production of the cathode for hydrogen

generation, or may be both of them.

[0033]

In the catalyst layer of the cathode for hydrogen

generation of the present invention, main catalyst

components to reduce overvoltage are platinum and

iridium-platinum alloy. The catalyst layer has a

structure in which the framework is made of crystalline

iridium oxide supporting platinum or forming iridium-

platinum alloy thereon. Therefore, according to the

present invention, even a catalyst having a large surface

area and small amount of platinum, a low hydrogen

overvoltage can be obtained. It should be noted that,

presence of iridium-platinum alloy can be confirmed by a

shift of the angle of diffraction peak of metal platinum

toward a higher angle side in the X-ray diffraction

measurement.

[0034]

Crystalline iridium oxide in the present invention

means iridium oxide which gives a diffraction peak

(diffraction line) having the full width at half maximum

of 0.47° or less in an angular region including 20=34.70°,

in the X-ray diffraction measurement using Cu-Ka line as

a X-ray source. The full width at half maximum means, as

well known to the person skilled in the art of the X-ray

diffraction measurement technology, is a width between

the angles at which diffraction intensities show a half

value of the peak top in a X-ray diffraction peak. As

the degree of crystallinity becomes higher, the X-ray

diffraction peak becomes sharper and full width at half

maximum becomes smaller. Contrary, as the degree of

crystallinity becomes lower, full width at half maximum

becomes larger.

[0035]

Platinum in the catalyst layer is preferably

amorphous platinum. Electrolysis with the combination of

crystalline iridium oxide and amorphous platinum

successfully forms iridium-platinum alloy. It should be

noted that, amorphous platinum means platinum which does

not show any clear platinum peak in the X-ray

diffraction.

[0036]

In the catalyst layer of the cathode for hydrogen

generation of the present invention, since the framework

is made of iridium oxide, weight reduction of the

catalyst layer by electrolysis becomes less and

resistance against the reverse current becomes higher as

degree.of crystallinity of iridium oxide is higher. In

crystalline iridium oxide, it is preferable that full

width at half maximum in the X-ray diffraction peak of

iridium oxide at 20=34.70° is 0.47° or less, because

weight reduction of the catalyst layer by electrolysis is

inhibited and resistance against the reverse current

becomes high. In addition, when the full width at half

maximum is 0.47° or less, surface area of iridium oxide

becomes greater due to high degree of crystallinity of

iridium oxide, leading to improved utilization efficiency

of platinum. The lower limit of the above-described full

width at half maximum is not particularly limited, but

the above-described full width at half maximum is

preferably 0.10° or more because iridium-platinum alloy is

easily formed due to superior dispersing properties of

iridium oxide and platinum.

[0037]

It should be noted that, the X-ray diffraction peak

in the present description can be measured more

specifically using the X-ray diffractometer (for example,

Ultra X18, manufactured by Rigaku Corp.) by Cu-Koc line

(?=1.54184 A) under the following conditions:

acceleration voltage: 50 kV, acceleration current: 200

mA, scanning axis: 20/8, step interval: 0.02°, scanning

speed: 2.0° / minute, and measurement range: 20=20 to 60°.

In addtion, the full width at half maximum can be

calculated using the analysis software accompanying to

the X-ray diffractometer.

[0038]

The ratio (Pt/(Ir+Pt)) of mole number of platinum

element to total mole number of iridium element and the

platinum element present in the catalyst layer is

preferably 20 to 50% by atom. When the above-described

ratio is 20% by atom or more, a much amount of iridium-

platinum alloy is formed by electrolysis, and hence

weight reduction of the catalyst layer by electrolysis

can be more efficiently inhibited. In addition, when the

above-described ratio is 50% by atom or less, an amount

of crystalline iridium oxide as a framework can be

sufficiently secured, and weight reduction of the

catalyst layer by electrolysis can be more efficiently

inhibited. The above-described ratio (Pt/(Ir+Pt)) is

more preferably 20 to 45% by atom.

[0039]

The thickness of the catalyst layer is preferably

0.5 to 5 µm, and more preferably 1 to 3 µm. As the

thickness of the catalyst layer becomes thicker, a period

during which overvoltage can be maintained at a low level

becomes longer, but the above-described range is

preferable from the viewpoint of the cost.

[0040]

As the conductive base material, for example,

nickel, nickel alloy, stainless steel, and the like can

be used. However, since Fe and Cr dissolve out when

stainless steel is used in an agueous alkali solution

having high concentration, and that electric conductivity

of stainless steel is around 1/10 of that of nickel,

nickel is preferable as the conductive base material.

[0041]

The shape of the conductive base material is not

particularly limited, and an appropriate shape can be

selected depending on the purpose, i.e., a porous plate,

an expanded shape, and so-called a woven mesh which is

made by weaving nickel wire, and the like are preferably

used. As for the shape of the conductive base material,

it is determined based on the distance between anode and

cathode in the electrolyzer. If an anode and a cathode

have a finite distance, a porous plate or an expanded

form is used, and if a zero-gap electrolyzer in which an

ion-exchange membrane and an electrode are in contact, a

woven mesh of knitted thin wire and the like can be used.

[0042]

In the present invention, residual stress at the

processing is preferably relaxed by annealing the

conductive base material in an oxidative atmosphere. In

addition, as for the surface of the conductive base

material, in order to improve adhesion to the catalyst

layer to be coated on the surface, preferably surface

area is increased by forming irregularity using steel

grid, alumina powder, or the like, thereafter subjecting

to an acid treatment.

[0043]

generation>

The cathode for hydrogen generation of the present

invention can be produced by any method in which a

combination of crystalline iridium oxide and platinum,

and/or iridium-platinum alloy which can be formed by

alloying thereof can be formed on the conductive base

material as the catalyst layer. Specifically, known

various processes such as thermal decomposition process,

electrolytic plating process, electroless plating

process, dispersed plating process, vapor deposition

process, plasma spraying process, and the like can be

applied. Among them, thermal decomposition process is

preferable form the viewpoint of industrial productivity

and the like. Hereinafter, the preferable aspects, of

producing the cathode for hydrogen generation of the

present invention by the thermal decomposition process,

will be explained.

[0044]

The present invention also provides a method for

producing the above-described cathode for hydrogen

generation of the present invention, comprising:

a coating step to apply an application liquid

including an iridium compound, a platinum compound, an

organic acid having a valence of two or more, and an

organic compound having two or more hydroxyl groups

subjected to an esterification reaction with the organic

acid, onto the conductive base material;

a film-forming step to form a coated film by drying

the application liquid; and

a thermal decomposition step to heat the coated film

to decompose thermally.

[0045]

In addition, the present invention also provides a

method for producing the above-described cathode for

hydrogen generation of the present invention, comprising:

a coating step to apply an application liquid

including an iridium compound and a platinum compound,

onto the conductive base material;

a film-forming step to form a coated film by drying

the application liquid;

a thermal decomposition step to heat the coated film

to decompose thermally; and

an electrolysis step to electrolyze the coated film

after the thermal decomposition.

[0046]

The application liquid to be used in the method for

producing the cathode for hydrogen generation of the

present invention is typically a mixture of an iridium

compound solution and a platinum compound solution. The

iridium compound solution can be exemplified by a

solution of chloride, ammine complex, nitrate, hydroxide

salt, or the like of iridium. The platinum compound

solution can be exemplified by a solution of chloride,

ammine complex, nitrate, hydroxide salt, or the like of

platinum. Each of the iridium compound and the platinum

compound may be a combination of two or more compounds.

The iridium compound solution is preferably an iridium

chloride solution from the viewpoint that iridium

concentration in the application liquid can be

heightened, and the platinum compound solution is

preferably a dinitrodiammineplatinum solution. In

addition, the solvent solution may be water, an organic

solvent, such as alcohol, or a mixture thereof.

[0047]

In the above-described application liquid, a ratio

(Pt/(Ir+Pt)) of mole number of platinum element to total

mole number of iridium element and said platinum element

is preferably 20 to 50% by atom. When the above-

described ratio is 20% by atom or more, a large amount of

iridium-platinum alloy is formed by electrolysis, and

hence weight reduction of the catalyst layer by

electrolysis can be more efficiently inhibited. In

addition, when the above-described ratio is 50% by atom

or less, an amount of crystalline iridium oxide as a

framework can be sufficiently secured, and weight

reduction of the catalyst layer by electrolysis can be

more efficiently inhibited. The above-described ratio

(Pt/(Ir+Pt)) is more preferably 20 to 45% by atom.

[0048]

The total concentration of iridium element and

platinum element present in the application liquid is not

particularly limited, but preferably in a range of 10 to

200 g/L, more preferably 50 to 120 g/L, in view of a

coating thickness per one coating of the application

liquid.

[0049]

Crystalline iridium oxide and platinum, or iridium-

platinum alloy which is formed by alloying these

substances in the catalyst layer can be obtained using

the application liquid as mentioned above according to

the following method (A) or method (B).

[0050]

Method (A)

An application liquid including an iridium compound

and a platinum compound is prepared, and the application

liquid is coated on a conductive base material composed

of, for example, nickel, nickel alloy, or the like.

After a coated film is formed by drying, said coated film

is thermally decomposed. This coated film after the

thermal decomposition is made up crystalline iridium

oxide and platinum (preferably amorphous platinum). By

electrolyzing this coated film after thermal

decomposition, the iridium-platinum alloy is formed, and

therefore, the cathode for hydrogen generation, on which

a catalyst layer including at least either of a

combination of crystalline iridium oxide and platinum or

iridium-platinum alloy has been formed, can be produced.

The above-described electrolysis may be carried out upon

producing the cathode for hydrogen generation or upon

using the cathode for hydrogen generation, i.e., during

the electrolysis for hydrogen generation.

[0051]

Method (B)

The application liquid is prepared by adding an

organic acid having a valence of two or more and an

organic compound having two or more functional groups

(specifically hydroxyl group) subjected to an

esterification reaction with the organic acid, and this

application liquid is applied onto a conductive base

material composed of, for example, nickel, nickel alloy,

or the like. After a coated film is formed by drying,

the coated film is thermally decomposed. By these

procedures, the cathode for hydrogen generation, on which

a catalyst layer including at least either of a

combination of crystalline iridium oxide and platinum or

iridium - platinum alloy has been formed, can be

produced.

[0052]

However, when an organic acid having a valence of

two or more or an organic compound having two or more

hydroxyl groups subjected to an esterification reaction

with said organic acid is used alone, since an amount of

the electrode coating (e.g. catalyst layer) is

significantly reduced by the reverse current, the effect

of the present invention tends to be decreased.

Therefore, it is preferable to use an organic acid having

a valence of two or more and an organic compound having

two or more hydroxyl groups subjected to an

esterification reaction with the organic acid, in

combination.

[0053]

The organic acid having a valence of two or more,

which can be used in the present invention, typically has

a functional group which stabilizes a metal cation by

forming a chelate complex with the metal cation. The

functional group forming a chelate complex with a metal

cation includes, for example, hydroxyl group, carboxyl

group and amino group. On the other hand, the organic

compound, which can be used in the present invention,

having two or more hydroxyl groups subjected to an

esterification reaction with the organic acid induces an

esterification reaction with a functional group having

acidic property in the organic acid, for example, a

carboxyl group. In such way, an organic compound having

two or more hydroxyl groups subjected to an

esterification reaction with organic acid having a

valence of two or more and an organic acid having a

valence of two or more induce esterification reactions

successively to form a polymer. It is considered that an

iridium compound and a platinum compound which can be

used in the present invention are chelate-coordinated,

dispersed and stabilized in this polymer. By thermally

decomposing the polymer including these highly dispersed

and stabilized iridium compound and platinum compound,

production of the electrode catalyst layer having stable

crystalline structure including at least either of a

combination of crystalline iridium oxide and platinum or

iridium-platinum alloy can be realized. In this method,

the iridium-platinum alloy is formed in the thermal

decomposition step.

[0054]

In addition, when the application liquid including

an organic acid having a valence of two or more and an

organic compound having two or more hydroxyl groups

subjected to an esterification reaction with said organic

acid is used, types of the organic acid and the organic

compound are not particularly limited, and any organic

acid or organic compound having two or more hydroxyl

groups subjected to an esterification reaction with the

organic acid can be used.

[0055]

More specifically, the organic acid having a valence

of two or more can be exemplified by, for example, citric

acid, isocitric acid, malic acid, tartaric acid,

ethylenediamine tetra-acetic acid, glycerol, and the

like.

[0056]

The hydroxyl group in the organic compound having

two or more hydroxyl groups subjected to an

esterification reaction with the organic acid having a

valence of two or more may be any one of alcoholic

hydroxyl group or phenolic hydroxyl group. More

specifically, for example, alcohol having a valence of

two or more, ethylene glycol, diethylene glycol,

propylene glycol, 1,3-propanediol, 1,2-butanediol, 1,3-

butanediol, 1,4-butanediol, 2,3-butanediol, catechol,

resorcinol, hydroquinone, and the like, can be

exemplified.

[0057]

In order to sufficiently exert the effect of the

present invention, the content of the organic acid having

a valence of two or more in the application liquid is

preferably in a range of 0.01 to 1.0 in molar ratio when

total mole number of iridium and platinum is assumed to

be 1. When the molar ratio is 0.01 or more, the effect

of the present invention is superior, and when the molar

ratio is 1.0 or less, decrease in physical strength due

to many voids generated in the catalyst layer can be

inhibited. The above-described molar ratio is more

preferably in a range of 0.05 to 0.9, and further more

preferably in a range of 0.1 to 0.8.

[0058]

Content of the organic compound having two or more

hydroxyl groups subjected to an esterification reaction

with the organic acid having a valence of two or more in

the application liquid is preferably in a range of 0.01

to 2.0 in molar ratio when total mole number of iridium

element and platinum element is assumed to be 1. When

the molar ratio is 0.01 or more, the effect of the

present invention is superior, and when the molar ratio

is 2.0 or less, decrease in physical strength due to many

voids generated in the catalyst layer can be inhibited.

The above-described molar ratio is more preferably in a

range of 0.05 to 1.5, and further more preferably in a

range of 0.1 to 1.0.

[0059]

By either of the above-described method (A) and

method (B), the dropping-off of catalyst by electrolysis

can be inhibited and high durability can be obtained,

because bond between crystalline iridium oxide particles

as a framework is strengthened by the formation of

iridium-platinum alloy. In addition, by the formation of

said alloy, the oxidative deterioration of the catalyst

layer by the reverse current generated when operation of

the electrolyzer is stopped can be avoided, and a cathode

for hydrogen generation which has less dropping-off of

catalyst and a high resistance against the reverse

current can be obtained.

[0060]

Next, each step of the method for producing the

cathode for hydrogen generation of the present invention

will be further explained.

[0061]

[Coating step]

In the coating step, the application liquid

including an iridium compound and a platinum compound is

applied onto the conductive base material. In one

aspect, the application liquid includes an organic acid

having a valence of two or more and an organic compound

having two or more hydroxyl groups subjected to an

esterification reaction with said organic acid. As a

method for applying the application liquid onto the

conductive base material, known various techniques can be

employed. A dipping method in which the conductive base

material is dipped into the application liquid, a method

in which the application liquid is applied onto the

conductive base material with a brush, a roll method in

which the application liquid impregnated in a sponge roll

is applied onto the conductive base material, an

electrostatic coating method in which the application

liquid and the conductive base material are charged

oppositely to each other and the application liquid is

atomized using spraying or the like, and the like are

suitable. In particular, the roll method and the

electrostatic coating method are suitably used from the

viewpoints of productivity and capability for uniform

coating of the catalyst layer.

[0062]

[Film-forming step]

In the film-forming step, a coated film is formed by

drying the above-described application liquid. Drying is

preferably carried out at a temperature of 200°C or lower.

When drying temperature exceeds 200°C, the resultant

catalyst layer becomes porous because a solvent of the

coated application liquid rapidly vaporizes, and the

dropping-off during electrolysis tends to become

significant. Drying time is not particularly limited,

but preferably 5 to 30 minutes.

[0063]

[Thermal decomposition step]

In the thermal decomposition step, the above-

described coated film is heated and subjected to thermal

decomposition (i.e. calcination). The thermal

decomposition can be carried out using an electric

furnace, for example, in an air atmosphere. Heating

temperature is preferably 470°C or higher and 600°C or

lower, more preferably 480°C or higher and 600°C or lower.

For example, since the thermal decomposition temperature

of iridium chloride of an example of the iridium compound

which can be used in the present invention is around

450°C, at a temperature of 450°C or lower, thermal

decomposition does not proceed well, and the desired

iridium oxide does not readily hardly form. Therefore,

the heating temperature is preferably 470°C or higher. On

the other hand, at a temperature over 600°C, for example,

when a conductive base material composed of nickel or

nickel alloy is used, the conductive base material tends

to easily soften. Heating time may be any time so long

as it is within the time in which thermal decomposition

of the coated film is completed, and is preferably around

1 to 60 minutes, and more preferably 5 to 30 minutes.

[0064]

In the present invention, it is preferable to repeat

the cycle composed of the above-described coating step,

film-forming step and thermal decomposition step two or

more times. In this case, a more uniform catalyst layer

can be formed in a desired thickness. In order to form

the catalyst layer having a desired thickness, an amount

of the application liquid per one application may be

increased or concentrations of the iridium compound and

the platinum compound may be heightened, but when an

excession amount of coating per one application is

employed, the catalyst layer sometimes cannot be formed

uniformly due to possible unevenness. Therefore, it is

preferable to repeat the application, drying and thermal

decomposition two or more times. The number of repeating

is preferably 3 to 20 times, and more preferably 5 to 15

times.

[0065]

In the thermal decomposition step, after the above-

described procedures up to the thermal decomposition are

carried out to form the catalyst layer having a

prescribed thickness, the coated film is preferably

subjected to a post-heat treatment to complete the

thermal decomposition of the coated film. By this

treatment, the catalyst layer can be stabilized. The

post-heat treatment may be carried out usually in air,

but can be carried out in an inert gas atmosphere, if

necessary. Temperature of the post-heat treatment is

preferably in a range of 350°C to 600°C, and more

preferably in a range of 400°C to 500°C. Alternatively,

it may be the temperature similar to the temperature in

the above-described thermal decomposition, i.e., 470 to
