Repository: anandvc/allindianpatents

File: patents/270285-synthesized-carbon-nanotubes-and-its-process-of-manufacture.html
Indian Patents. 270285:SYNTHESIZED CARBON NANOTUBES AND ITS PROCESS OF MANUFACTURE

Indian Patents

Recently Granted Patents

  Recently Published Patents

Title of Invention	SYNTHESIZED CARBON NANOTUBES AND ITS PROCESS OF MANUFACTURE

Abstract	Synthesized CNTs comprising of CNTs directly electro-deposited in pure form on wafer/substrates preferably&nbsp;selected from Si and Sn02 coated glass substrates. Also disclosed is the selective process for synthesis of carbon nanotubes by direct&nbsp;electro-deposition&nbsp;on&nbsp;substrates&nbsp;comprising&nbsp;electrolyting&nbsp;bath&nbsp;involving selectively acetonitrile (CH3CN) and water as the electrolyte. The above would&nbsp;provide for directly synthesized CNTs onto the wafer/substrate which would be simple and cost-effective. The manufacture of CNTs directly onto the wafer/substrate in the purest form which would be capable of industrial use and in particular large&nbsp; scale synthesis of CNTs by way of a simple and cost effective process.&nbsp;It would thus be possible for&nbsp; large scale synthesis of CNTs directly onto the Si and Sn02 coated glass substrates by way of a simple and cost effective electro deposition technique which can be importantly further used to achieve coating even on irregular surfaces. Carbon nanotubes are effective for use in flat panel displays and also in strategic areas using light weight and high impact resistance coatings.&nbsp;The synthesized carbon nanotubes of the invention can be applied as materials for sensor applications, materials for scanning probe microscope tips and light weight high strength materials for defense and space applications.	

Full Text	Field of the Invention

The present invention relates to synthesized carbon nanotubes and to the

process of manufacture of such carbon nanotubes by way of a simple and cost

effective manner of manufacture. Carbon nanotubes are effective for use in flat

panel displays and also in strategic areas using light weight and high impact

resistance coatings. The synthesized carbon nanotubes of the invention can be

applied as materials for sensor applications, materials for scanning probe

microscope tips and light weight high strength materials for defense and space

applications.

Background Art

Carbon nanotubes were first discovered in 1991 by lijima et al. (Nature 354, 56

(1991). Since its development there has been continued research and

developmental activities on carbon nanotubes. Importantly, the encouraging

physical and chemical properties of carbon nanotubes have lead to development

of nanoscale devices several of which are discussed in various references [

S.Saito, Science 278, 77 (1977); S.J. Tans, A. R. M. Verschueren and C. Dekker,

Nature 393, 49 (1998); T.W. Tombler, C. Zhou, L. Alexseyev, J. Kong, H. Dai, L.

Liu, C. S. Jayanthi, M. Tang and S. Y. Wu, Nature 405, 769 (2000), A. Bachtold,

P. Hadley, T. Nakanishi and C. Dekker, Science 294, 1317 (2001) ; G. Zhou, W.

Duan and B. Gu, Phys. Rev. Lett. 87, 095504 (2001); F. Leonard and J. Tersoff,

Phys. Rev. Lett. 88, 258302 (2002) ].

The synthesis of carbon nanotubes commonly involve method such as arc

discharge [ C. Journet, W. K. Maser, P/ Bernier, A. Loiseau, M. L. De La

Chapelle, S. Lefrant, P. Deniart, R. Lee, J. E. Fischer, Nature 388, 756 (1997), ]

laser ablation [ A. Thess, R. Lee, P. Nikolaev, H. Dai, P. Petit, J. Robert, C. Xu,

Y. H. Lee, S. G. Kim, A. G. Rinzler, D. T. Colbert, G. E. Scuseria, D. Tomanek,

J.E. Fischer and R.E. Smalley, Science 273, 483 (1996) ] and CVD processes [

M. Ge and K. Sattler, Science 260, 515 (1993) ]. However, it has been found that

all such presently known synthesis techniques inherently produced carbon

nanotubes alongwith various impurities in the form of amorphous carbon, metal

catalyst and many carbonaceous particle:; etc. Thus such carbon nanotubes

obtained following conventional processes required further purification  and

suspension to produce high quality CNTs for device applications. Moreover,

such processes required the suspension in-solvent before depositing them on

suitable substrates. Also, it is found that all such purification and suspension

procedures further lead to the CNTs containing various defects on their surfaces

which again affect the electronic property and in turn the device performance.

Objects of the Invention

It us thus the basic object of the present invention to provide for directly

synthesized CNTs onto the wafer/substrate which would be simple and cost-

effective.

Another object is to provide for the process for manufacture of CNTs directly onto

the wafer/substrate in the purest form which would be very cost-effective and

simple.

Yet another object of the present invention is directed to provide for manufacture

of CNTs directly onto the wafer/substrate in the purest form which would be

capable of industrial use and in particular large scale synthesis of CNTs by way

of a simple and cost effective process.

Yet further object is directed to large scale synthesis of CNTs directly onto the Si

and Sn02 coated glass substrates by way of a simple and cost effective electro

deposition technique which can be further used to achieve coating even on

irregular surfaces.

Yet another object of the present invention is directed to large scale synthesis of

CNTs directly onto irregular surfaces/substrates by way of a simple and cost-

effective electro deposition technique.

Summary of the Invention

Thus according to the basic aspect of the present invention there is provided

synthesized CNTs comprising of CNTs directly electro-deposited in pure form on

wafer/substrates.

In the above synthesized CNTs the wafer/substrates can be selected from Si and

Sn02 coated glass substrates.

In accordance with a another aspect of the present invention there is provided a

process for synthesis of carbon nanotubes by direct electro-deposition on

substrates comprising:

-	providing an electrolyting bath comprising acetonitrile (CH3CN) and water as

the selective electrolyte;

-	said electrolytic bath having as one of its electrodes the substrate for

deposition of the CNTs and a graphite counter electrode;

-	means to carry out electrolysis such as to deposit the CNTs directly on to the

said substrates.

In the above process of the invention, the selective use of acetonitrile and water

as the electrolyte provided for the desired concentration of methyl radicals and

hydrogen ions due to electrolyte dissociation. Such methyl radicals and

hydrogen ions present in the solvent importantly provide for the desired formation

of films i.e. the direct deposition of CNTs on the substrate.

The above electro deposition technique apart from being simple, is cost-effective

and is industrially applicable for large scale production of the CNTs.

In accordance with a preferred aspect the process for direct synthesis of CNTs in

accordance with the invention comprise;

-	providing the electrolyte bath comprising acetonitrile (CH3CN) and water as

the selective electrolyte and using a graphite anode as the counter electrode

and the substrate selected from Si wafers and Sn02 coated glass as the other

cathode electrode;

-	carrying out the electrolysis at atmospheric pressure and a bath temperature

of about 273 K .to 350 K, preferably 300K.

In accordance with yet further aspect the process for direct synthesis of carbon

nanotubes on Si wafer/Sn02 coated glass comprise:

-	providing the electrolytic bath comprising acetonitrile and water as the

selected electrolyte and using a graphite anode electrode and a selected

substrate for direct deposition thereon of CNTs as the cathode electrode;

-	carrying out the electrolysis at atmospheric pressure and bath temperature of

273 K to 350 K, preferably 300 K in the presence of an applied magnetic field.

The application of magnetic field during electro-deposition was found to have a

special effect on the alignment of carbon nanotubes. When the deposition was

carried out at different magnetic field applied perpendicular to the electric field it

is expected that the radicals (ChV) and (ions) (H+;OH-) would experience Lorentz

force. Thus the ions move in the direction of the cathode in a helical path whose

diameter depend on the magnitude of both the electric and magnetic field. In

this way the carbon nanotubes grow in bunches and align with longer length than

those obtained without the application of magnetic field. The nanotubes could be

seen to be aligned parallel to the substrate surface. Order of the magnetic field

applied can be in the range of 0.2 to 1 K Gauss, preferably, the order of the

magnetic field applied perpendicular to the electro field can be higher in the range

of 0.8 to 0.9 K Gauss for better results.

Detailed Description of the Invention

In the above process of the invention selective use of acetonitrile and water as

the electrolyte has been carried out. As explained above, such selective

electrolyte provide for certain concentration of methyl radicals and hydrogen ions

due to electrolytic dissociation. The methyl radicals and hydrogen ions in the

solvents play a critical role in the formation of the CNTs films.

The carbon nanotubes can be the result of folding graphite layers into carbon

cylinders of single shell (single-walled nanotubes) or of multishells (multi-walled

nanotubes). Therefore, by suitably choosing the electrolyte and the deposition

parameters it is possible to deposit carbon nanotubes by the electro deposition

technique.

The carbon nanotubes were deposited preferably onto Si (wafers) resistivity

approximately 5 to 20 ohm cm preferably 15 ohm-cm ; size approx. 6 mm to 15

mm x6 mm to 10mm x 0.1mm to 0.4 mm preferably 10mm x 8mm x 0.3 mm and

SnC>2 coated glass size approximately 8 mm to 15.mm x 6 mm .to 12 mm x 2 mm

.to 5 mm preferably 10mm x 8 mm x 4mm) which were attached to a copper

cathode.

As discussed above, the graphite was used as the counter electrode (anode).

Before mounting the substrates on the cathode, they were thoroughly cleaned

and rinsed with deionized water and ethanol solution respectively.

In accordance with a further aspect of the invention, the electrodes were

separated by a distance of approximately 6 mm .to. 10 mm preferably 8 mm. The

applied DC voltage between the electrodes was kept at 15..to 25. V preferably

20V by using a DC power supply capable of generating stabilized voltage (30V,

2A). The deposition was carried out for about 10-20 hours.

The substrates in the process used is required to be cleaned thoroughly before

use in deposition. The optimum voltage, time of deposition and composition of

the electrolyte need to be appropriately maintained to achieve the desired objects

and advantages.

The details of the invention its objects and advantages are explained hereunder

in greater detail in relation to non-limiting exemplary illustrations hereunder:

EXAMPLES

Example - 1: Process according to the invention

To carryout the process of the invention, an electrolytic bath was used with water

and acetonitrile (1% v/v) as the selective electrolyte solution. Graphite was used

as the anode while a low resistive (15 ohm cm) Si and Sn02 coated glass

substrate was used at the cathode for depositing the carbon nanotubes.

The electrolysis was carried out at an applied DC potential of about 20V. The

electrolysis for a period of 12 hours resulted in deposition of carbon nanotubes as

films on the substrates in both the Si and SnO2 coated substrates.

The growth of CNTs on the substrate achieved in the two cases (Examples 1 & 2)

were monitored and the results illustrated in accompanying figures 1-6

The growth of CNTs on the substrate in case of the process of the Example I was

confirmed by XRD, SEM, Raman, Optical absorbance, FTIR and ESR

measurements. The results of which are illustrated by way of accompanying

figures 1-6.

In particular, the XRD Spectra (figure 2) of the films shown (002), (100) and (004)

reflections which could be assigned to the hexagonal ring structure of graphite

sheets forming the carbon nanotubes. The UV - VIS - NIR optical reflectance

spectra of CNT deposits showed two stronger reflection peaks at 1880 nm and

935 nm alongwith a weaker and broader one at 700 nm. The stronger peak is

assigned to the first and second interband optical transitions of the CNTs and the

one at 700 nm to the metallic CNTs respectively. This indicated the presence of

higher content of the semiconducting CNT bundles in the films than the metallic

CNT bundles.

The Raman Spectra generated contained the confirmative signature of the

presence of carbon nanotubes in the films obtained following Example 1. The

films showed a sharp feature 1354 cm"1 (D-Band) and 1600 cm"1 (G-Band). The

photoluminescence specter are dominated by a sharp peak centre 0.95 eV which

could be related to the band-edge transition (figure 7a and 7b).

The field emission properties of the CNTs films were further analyzed using the

Fowler Nordheim Model. The values of effective work function ( Øe = Øß) and ß

derived from FN plots of the films varied between 130-150 meV and 2000-2200

respectively for the films presented under Example 1. Thus these films obtained

following the Example 1 serve as good materials for flat panel display devices.

FTIR and ESR measurements also indicated the growth of carbon nanotubes in

the films.

lit is thus possible by way of the present invention to provide for large scale

synthesis of CNTs directly onto the wafer onto the substrates in their purest form

and very cost-effective and scalable technique. The present invention further

provides to synthesis CNTs directly onto the Si and (SnO2 coated glass

substrates) by simple electro deposition technique. Importantly, the process of

the invention apart from being scalable is also found to provide for cost

competitive coating on irregular surfaces.

WE CLAIM

1.	Synthesized CNTs comprising of CNTs obtained of direct electro-

deposition in pure form on wafer/substrates.

2.	The synthesized CNTs as claimed in claiml wherein the wafer/substrates

are selected from Si and Sn02 coated glass substrates.

3.	The synthesized CNTs as claimed in anyone of claimsl or 2 wherein the

thickness of the CNT films deposited is 45 to 65,nm.

4.	The synthesized CNTs as claimed in anyone of claimsl to 3 wherein the

carbon nonotube structures comprise interconnected single -walled

nonotube bundles in a web like network and/or multi shells comprising

multi-walled nanotubes.

5.	The synthesized CNTs as claimed in anyone of claimsl to 4 wherein

diameters of the CNT bundles range from 20-30 nm for deposits on Si and

30-40 nm for deposits on Sn02 coated glass substrates.

6.	The synthesized CNTs as claimed in anyone of claims 1 to 5 wherein the

carbon nanotubes deposited are aligned parallel to the substrate plane.

7.	A process for synthesis of carbon nanotubes by direct electro-deposition

on substrates comprising:

-	providing an electrolyting bath comprising acetonitrile (CH3CN) and

water as the selective electrolyte;

-	said electrolytic bath having as one of its electrodes the substrate for

deposition of the CNTs and a graphite counter electrode;

-	means to carry out electrolysis such as to deposit the CNTs directly on

to the said substrates.

8.	A process for synthesis of carbon nanotubes by direct electro-deposition

on substrates as claimed in claim 8 wherein the methyl radicals and

9

hydrogen ions present in the solvent provide for the desired formation of

films by the direct deposition of CNTs on the substrate.

9.	A process for synthesis of carbon nanotubes by direct electro-deposition

on substrates as claimed in anyone of claims 8 or 9 comprising :

-	providing the electrolyte bath comprising acetdnitrile (CH3CN) and

water as the selective electrolyte and using a graphite anode as the

counter electrode and the substrate selected from Si wafers and Sn02

coated glass as the other cathode electrode;

-	carrying out the electrolysis at atmospheric pressure and a bath

temperature of about 273K to 350 K .preferably 300K.

10.	A process for synthesis of carbon nanotubes by direct electro-deposition

on Si wafer/Sn02 coated glass as claimed in anyone of claims 8 to 10

comprising :

-	providing the electrolytic bath comprising acetonifrile and water as the

selected electrolyte and using a graphite anode electrode and a

selected substrate for direct deposition thereon of CNTs as the cathode

electrode;

-	carrying out the electrolysis at atmospheric pressure and bath

temperatures of 273 K to 350 K .preferably 300 K in the presence of an

applied magnetic field.

11.	A process for synthesis of carbon nanotubes by direct electro-deposition

on substrates as claimed in claim 11 comprising of application of

magnetic field during electro deposition for desired alignment of carbon

nanotubes and/or the growth in bunches.

12.	A process for synthesis of carbon nanotubes by direct electro-deposition

on substrates as claimed in anyone of claims 8 to 12 wherein the

nanotubes are aligned parallel to the substrate surface.

10

13.	A process for synthesis of carbon nanotubes by direct electro-deposition

on substrates as claimed in anyone of claims 8to 13 wherein the magnetic

field applied is in the range of 0.2 .to 1.0 K Gauss, preferably in the range

of 1 K Gauss.

14.	A process for synthesis of carbon nanotubes by direct electro-deposition

on. substrates as claimed in anyone of claims 8 to 14 wherein the carbon

nanotubes are generated as a result of folding graphite layers into carbon

cylinders of single shell (single-walled nanotubes) or of multishells (multi-

walled nanotubes).

15.	A process for synthesis of carbon nanotubes by direct electro-deposition

on substrates as claimed in anyone of claims 8 to 15 wherein the carbon

nanotubes are deposited preferably onto Si (wafers) resistivity

approximately 5 to 20 ohm cm preferably 15 ohm-cm ; size approx. 6 mm

to 15 mm x 6 mm to 10 mm x 0.1 to 0.4 mm preferably 10mm x 8mm x 0.3

mm and SnC>2 coated glass size approximately 8 mm to 15.mm x 6 mm .to

12 mm x 2 mm .to 5 mm preferably 10mm x 8 mm x 4mm which were

attached to a copper cathode.

16.	A process for synthesis of carbon nanotubes by direct electro-deposition

on substrates as claimed in anyone of claims 8 to 16 wherein before

mounting the substrates on the cathode the same is thoroughly cleaned

and rinsed with deionized water and ethanol solution respectively.

17.	A process for synthesis of carbon nanotubes by direct electro-deposition

on substrates as claimed in anyone of claims 8 to 17 wherein the

electrodes are separated by a distance of approximately 6 to 10 mm

preferably 8 mm.

18.	A process for synthesis of carbon nanotubes by direct electro-deposition

on substrates as claimed in anyone of claims 8 to 18 wherein the applied

DC voltage between the electrodes is kept at 15 to 25 V preferably 20V.

11

19.	A process for synthesis of carbon nanotubes by direct electro-deposition

on substrates as claimed in anyone of claims 8 to 19 wherein the

deposition is carried out for about 10-20 hours.

20.	A process for synthesis of carbon nanotubes by direct electro-deposition

on substrates as claimed in anyone of claims 8 to 21 wherein the electric

field applied between the electrodes is. 15 to 25 V.

21.	Synthesized CNTs and its process of manufacture substantially as

hereindescribed and illustrated with reference to the accompanying

examples and figures.

ABSTRACT

Synthesized CNTs comprising of CNTs directly electro-deposited in pure form on wafer/substrates preferably  selected from Si and Sn02 coated glass substrates. Also disclosed is the selective	process for synthesis of carbon nanotubes by direct  electro-deposition  on  substrates  comprising  electrolyting  bath  involving selectively acetonitrile (CH3CN) and water as the electrolyte.

The above would  provide for directly synthesized CNTs onto the wafer/substrate

which would be simple and cost-effective. The manufacture of CNTs directly onto the wafer/substrate in the purest form which would be capable of industrial use and in particular large  scale synthesis of CNTs by way of a simple and cost effective process.  It would thus be possible for  large scale synthesis of CNTs directly onto the Si and Sn02 coated glass substrates by way of a simple and cost effective electro deposition technique which can be importantly further used to achieve coating even on irregular surfaces. Carbon nanotubes are effective for use in flat panel displays and also in strategic areas using light weight and high impact resistance coatings.  The synthesized carbon nanotubes of the invention can be applied as materials for sensor applications, materials for scanning probe microscope tips and light weight high strength materials for defense and space applications.

Documents:

				http://ipindiaonline.gov.in/patentsearch/GrantedSearch/viewdoc.aspx?id=LNIfppu1gvqhtI6nxavGdw==&amp;loc=wDBSZCsAt7zoiVrqcFJsRw==

« Previous Patent

Next Patent »

Patent Number	270285	

Indian Patent Application Number	459/KOL/2003	

PG Journal Number	50/2015	

Publication Date	11-Dec-2015	

Grant Date	09-Dec-2015	

Date of Filing	29-Aug-2003	

Name of Patentee	INDIAN ASSOCIATION FOR THE CULTIVATION OF SCIENCE	

Applicant Address	JADAVPUR, KOLKATA - 700 032, STATE OF WEST BENGAL, INDIA	

Inventors:

#	Inventor's Name	Inventor's Address	

1	ROY RITWIK K.	DEPARTMENT OF MATERIALS SCIENCE, INDIAN ASSOCIATION FOR THE CULTIVATION OF SCIENCE, JADAVPUR, KOLKATA - 700 032, STATE OF WEST BENGAL, INDIA	

2	GUPTA SNIGDHA	DEPARTMENT OF MATERIALS SCIENCE, INDIAN ASSOCIATION FOR THE CULTIVATION OF SCIENCE, JADAVPUR, KOLKATA - 700 032, STATE OF WEST BENGAL, INDIA	

3	DEB BISWAPRIYA	DEPARTMENT OF MATERIALS SCIENCE, INDIAN ASSOCIATION FOR THE CULTIVATION OF SCIENCE, JADAVPUR, KOLKATA - 700 032, STATE OF WEST BENGAL, INDIA	

4	PAL ARUN K.	DEPARTMENT OF MATERIALS SCIENCE, INDIAN ASSOCIATION FOR THE CULTIVATION OF SCIENCE, JADAVPUR, KOLKATA - 700 032, STATE OF WEST BENGAL, INDIA	

5	MANDAL SWAPAN K.	DEPARTMENT OF MATERIALS SCIENCE, INDIAN ASSOCIATION FOR THE CULTIVATION OF SCIENCE, JADAVPUR, KOLKATA - 700 032, STATE OF WEST BENGAL, INDIA	

PCT International Classification Number	C01B31/02	

PCT International Application Number	N/A	

PCT International Filing date		

PCT Conventions:

#	PCT Application Number	Date of Convention	Priority Country	

1			NA	

© All Indian Patents, 2013-2021.

  Patent data available in the public domain from Indian Patents Office, Department of Industrial Policy and Promotions, Ministry of Commerce and Industry, Government of India.

File: patents/270315-corrosion-resistant-compositions-for-treatment-of-hardened-concrete-structures.html
Indian Patents. 270315:"CORROSION RESISTANT COMPOSITIONS FOR TREATMENT OF HARDENED CONCRETE STRUCTURES"

Indian Patents

Recently Granted Patents

  Recently Published Patents

Title of Invention	"CORROSION RESISTANT COMPOSITIONS FOR TREATMENT OF HARDENED CONCRETE STRUCTURES"

Abstract	A composition of a solution of a metal salt of a dioic acid that provides corrosion resistance and moisture resistance is disclosed for application to post-construction materials. The composition may further include an effective amount of a thinning agent, e.g., isopropyl alcohol, ethanol, xylene or similar composition, for application directly to the surface of the post- construction material. The composition is effective for reducing corrosion of post-construction materials, including unreinforced concrete or reinforced concrete, and reduces the permeation of moisture and/or the extension of cracks/fissures within the post-construction material. The composition may be applied to the post-construction material through brush applications, spray applications, mist applications or the like. Figure 1 is a macro cell current test graph of voltage vs. time for a post-construction cement article treated according to an exemplary embodiment of the present disclosure.	

Full Text	CORROSION RESISTANT COMPOSITION FOR TREATMENT OF HARDENED CONCRETE STRUCTURES

BACKGROUND OF THE INVENTION

Technical Field

[0001] The present disclosure generally relates to a composition or system for use with post-construction materials, and more particularly relates to a composition or system providing corrosion and/or moisture resistance for post-construction reinforced and unreinforced concrete structures.

Description of Background Art

[0002] The cost of corrosion in materials is devastating with respect to human fatalities. From a financial perspective, the cost of corrosion is estimated to be over $300 billion each year in the United States. The problem of preventing corrosion remains a challenge confronting the construction and maintenance industries.

[0003] Commonly, structures are made of concrete materials. Because conventional concrete has very low tensile strength, common practice is to reinforce concrete with steel bars in applications where the concrete is subjected to substantial loads. In such an instance, the concrete has at least two functions. One such function is to protect the reinforcing steel bars against corrosion. Another prominent function is to improve resistance from shear and compressive stresses. As a general matter, the protective effect of hardened concrete against climatic and environmental conditions on reinforcing steels depends, for example, on the amount and type of cement, water/cement factor and concrete integrity. However, since concrete is also a permeable absorptive material, it often leads to undesirable intrusion of moisture and other substances, such as chloride, sulfate, and even carbon dioxide, all of which can lead to corrosion of the reinforcing steel. As the reinforcing steel corrodes, it expands, thus cracking the concrete, which in turn allows for more impurity invasion, e.g., water and chloride ingress, which in turn advances corrosion as the cycle builds. Moreover, as a result of various distresses, such as environmental conditions, including at least shear and compressive stresses, accumulated after some length of service, the concrete can eventually

crack and fail. These processes often lead to premature deterioration and subsequent failure of concrete structures.

[0004] Efforts have been made to solve the premature deterioration of such structures. For example, U.S. Patent No. 4,869,752 to Jaklin describes the use of modified inorganic silicates, e.g. modified alkali silicates, as a concrete additive to prevent corrosion of steel structures or reinforcing steel. U.S. Patent No. 6,277,450 to Katoot describes the use of a coating process to coat metal surfaces which are modified to an active moiety of metal hydroxide receptive to a fully cross-linked polymer of various thickness. Other processes that have been used have included precoating surfaces of metals used in the building and construction industry. However, such methods are generally costly, ineffective and inefficient/impractical.

[0005] Despite efforts to date, a need remains for corrosion-resistant treatments, materials and processes that are effective, efficient and reliable. For example, there is a need for a composition/system that may be used with post-construction materials to provide corrosion resistance and/or moisture resistance to reinforced and unreinforced hardened concrete that is effective, efficient and offers desirable cost/benefit properties.

SUMMARY OF THE PRESENT DISCLOSURE

[0006] According to the present disclosure, compositions and systems for use in treating post-construction materials are provided. The disclosed compositions and systems are particularly useful in treatment modalities wherein hardened concrete structures are subjected to one or more applications of an advantageous corrosion-resistant and/or moisture-resistant material/system. The disclosed treatment modalities are advantageously effective in reducing the rate and/or impact of corrosion in or for a concrete-containing structure. Thus, for example, the disclosed corrosion inhibiting composition/system may be applied to a hardened concrete-containing structure through various treatment techniques, e.g., by spraying, brushing or misting an effective amount of the disclosed corrosion inhibiting composition/system onto one or more surfaces of the concrete-containing structure. The treated structure(s) advantageously demonstrate improved corrosion properties, e.g., a substantially reduced corrosion rate.

[0007] In an exemplary embodiment of the present disclosure, an aqueous solution of an alkali metal salt of a dioic acid is employed to effect the desired corrosion-resistant and/or moisture-resistant properties, e.g., an alkali sodium salt thereof. The disclosed aqueous solution/composition provides corrosion resistance and moisture resistance to structures

and/or surfaces that include hardened concrete, e.g., post-construction materials and structures. The disclosed aqueous solution/composition generally includes an alkali salt of a dioic acid of the following formula:

(Formula Removed)

wherein M+ is selected from the group comprising Na+ and K+; R1 is a C1 to C24 branch or linear aliphatic compound; and R2 is a C1 to C10 branch or linear aliphatic compound.

[0008] Exemplary corrosion-inhibiting and moisture-inhibiting solutions and systems of the present disclosure may further include a thinning agent and/or a carrier that is effective to reduce the viscosity of the disclosed solution/system. For example, a thinning agent may be incorporated into the disclosed solution/system in an amount of about 5% to about 70% by weight. The thinning agent advantageously facilitates penetration of the disclosed corrosion-inhibiting solution/system into the concrete-containing structure, e.g., through pores, cracks and/or fissures formed or defined in the conca-ete-containing structure. Exemplary thinning agents include isopropyl alcohol or a similar solvent (or combinations thereof). Of note, the disclosed thinning agents may additionally function to reduce the potential for hnpurity(ies) to react with the disclosed corrodon-inhibiting solution/system, e.g., potential reactions with Ca+ ions in the concrete-containing structures, thereby enhancing the stability and/or overall effectiveness of the disclosed corrosion-inhibiting solution/system.

[0009] Post-construction materials and structures that may be treated with the disclosed solutions/systems vary widely, and include structures such as reinforced or unreinforced concrete assemblies or elements, mortar, stucco and the like. In exemplary embodiments of the present disclosure, the disclosed solution/system may be applied directly to the exterior surface of a reinforced and/Or unreinforced concrete structure and be permitted to penetrate to interior regions thereof, e.g., by capillary action.

[0010] In a further exemplary embodiment of the present disclosure, advantageous methods and/or techniques for treating post-construction structures and assemblies are provided, particularly post-construction structures and assemblies that include a hardened concrete component.  According to exemplary embodiments of the disclosed method, a

composition is applied or otherwise added to the post-construction structure or assembly, the composition having a formula:

(Formula Removed)

wherein M+ is selected from the group comprising Na+ and K+; R1 is a C1 to C24 branch or linear aliphatic compound, and R2 is a C1 to C10 branch or linear aliphatic compound. The composition is generally applied directly to a post-construction surface in an amount effective to achieve a corrosion-inhibiting and/or moisture-inhibiting effect, thereby reducing the deleterious effects of corrosion post-treatment.

[0011] According to exemplary embodiments, the disclosed method further includes the step of adding a thinning agent to the composition, such thinning agent generally being added in an amount of about 5% to about 70% by weight The thinning agent may be isopropyl alcohol or a similar solvent (or combinations thereof). In still further embodiments of the disclosed method, a washing step may be undertaken to remove or reduce the level of impurities on the surface of the post-construction surface prior to applying the disclosed composition. Indeed, the disclosed composition may also be mixed with a coating material prior to application.

[0012] Additional features, functionalities and beneficial results associated with the disclosed corrosion-inhibiting solution/system and treatment modalities associated therewith will be apparent from the detailed description which follows, particularly when read in conjunction with the appended  figures.

BRIEF DESCRIPTION OF THE FIGURES

[0013]  To assist those of ordinary skill in the art in making and using the disclosed corrosion-inhibiting solutions/systems, reference is made to the accompanying figures, wherein:

[0014]  Figure 1 is a macro cell current test graph of voltage vs. time for a post-construction cement article treated according to an exemplary embodiment of the present disclosure.

[0015]  Figure 2 illustrates post-construction concrete articles treated with an exemplary corrosion-inhibiting solution/system according to the present disclosure five (5) weeks after treatment.

[0016]  Figure 3 illustrates a comparison of: (i) post-construction concrete articles treated with an exemplary corrosion-inhibiting solution/system according to the present disclosure five (5) weeks after treatment and (ii) post-construction concrete articles without treatment.

DETAILED DESCRIPTION OF EXEMPLARY EMBODIMENT(S)

[0017] The present disclosure generally relates to an additive composition or system that provides corrosion resistance and moisture resistance protection to post-construction materials, such as concrete, mortar, stucco, steel, and the like. In particular, the additive composition acts to stabilize material susceptible to corrosion, for example, in concrete, and also acts to block or inhibit moisture flow through cracks, pores and fissures. While the disclosure herein primarily discusses the additive composition for use with post-construction concrete material, it is to be understood that the use of concrete material is merely for illustrative purposes and is not intended to limit the use of the additive composition to just concrete material.

[0018] The additive composition of the present disclosure includes a solution of an alkali metal salt of a dioic acid, typically an aqueous solution thereof. Thus, the additive composition may be a water-based solution that includes a mixture of organic alkenyl dicarboxylic acid metal salts (e.g., sodium salt) and additives. The disclosed additive composition has the following formula: 

(Formula Removed)

wherein M+ may be selected from a group including, for example, Na+ and K+; Ri may be a C1 to C24 branch linear aliphatic hydrocarbon and R2 may be a C1 to C10 branch or linear aliphatic hydrocarbon, and may be prepared in accordance with the following reactions:

(Formula Removed)

wherein the resulting addition compound is reacted with alkaline hydroxide as follows:

(Formula Removed)

to form a dimetal-based salt solution of dioic acid (e.g., disodium-based salt). In other embodiments, the additive composition may be admixed in an effective amount with a composition to be placed in contact with exposed iron or steel for subsequent application to the exposed iron or steel.

[0019] Reaction (I) is typically effected at elevated temperatures and pressures for a time sufficient to form the disclosed alkene dioic acid anhydride composition. For example, the temperature may be about 450°F, the pressure may be about 40 psi for a time period of about eight (8) hours. The resulting material (after removal of unreacted materials) may be introduced into an appropriate unit, e.g., a batch still or film evaporator, to collect a distillate of alkene dioic acid anhydride composition. The alkene dioic acid anhydride composition may then be introduced into a stainless steel reactor that typically includes a reflux condenser. An aqueous solution of sodium or potassium hydroxide may be slowly introduced for a portion of time and at a temperature sufficient to effect conversion thereof to a disodium or dipotassium salt solution.

[0020] According to the present disclosure, the disclosed corrosion-inhibiting, additive composition may further include a thinning or dilutive agent. The thinning agent is

generally selected from materials that are non-reactive with the disclosed corrosion-inhibiting composition/solution. An exemplary thinning agent for use according to the present disclosure is isopropyl alcohol, although other thinning agents (and thinning agent blends/mixtures) may be employed, e.g., ethanol and/or xylene, without departing from the spirit or scope of the present disclosure. The thinning agent generally functions to reduce the viscosity of the composition and to reduce the likelihood of reaction with impurities (e.g., calcium ions) by reducing the initial concentration of the active composition. In exemplary embodiments of the present disclosure, a thinning agent is added at a level sufficient to decrease the viscosity of the solution/system which in turn increases penetration depth of the thinned solution/system when applied to a reinforced or unreinforced concrete structure in situ. Preferably, the thinning agent is added at a level of about 5% to about 70% by weight and, more preferably, about 5% to about 30% by weight relative to the additive composition.

[0021] According to exemplary embodiments of the present disclosure, the additive composition provides at least two levels of protection to the treated structure/assembly. For example, the first level of protection includes or involves corrosion resistance protection. Thus, the diluted solution/system is capable of migrating to a potential corrosive site and forming a monomolecular film thereon. Of note, the additive composition exhibits polarity at one molecular end thereof, thereby facilitating adherence and/or attachment with respect to oppositely charged polar/ionic substrates, for example, iron and/or other metallic molecules and the like.

[0022] The second level of protection that the disclosed additive composition provides to post-construction structures/assemblies is moisture resistance. This moisture resistance arises, at least in part, from a blockage effect that is achieved by the disclosed composition/system when applied in situ. Because the additive composition is reactive, it will tend to react with, for example, metallic or other ions in the aqueous systems that it encounters, metallic or other ions that it encounters in the concrete, and/or metallic or other ions that it encounters in the reinforcement materials/substrates associated with the post-construction structures/assemblies. From one or more of the noted reactions (or other reactions that may occur due to the constituents present in or on the post-construction structure/assembly), molecules/compounds having limited water solubility, e.g., precipitates, are formed that include long hydrocarbon chains. These long chain hydrocarbon chains are generally hydrophobic. Analogous to oil repelling water, the noted molecules/compounds, e.g., precipitated materials, fill the capillaries, cracks and/or fissures of the post-construction structure/assembly, e.g., the hardened concrete substrate to which the disclosed

solution/system was applied, thereby advantageously repelling water and preventing or reducing capillary absorption.

[0023] Of note, the active ingredients of the additive composition may be highly soluble in water, but also exhibit a tendency or proclivity to react with metals, such as iron and calcium, to form water insoluble or slightly soluble metallic salts. Thus, the disclosed additive composition may function to form a wax-like substance when applied to a post-construction structure/assembly and such wax-lilce substance may be characterized by a first end that is substantially hydrophilic and a second, opposing end that is substantially hydrophobic.

[0024] As is known by those skilled in the art, corrosion generally occurs in what may be described as an oxy-redux reaction, whereby electrons flow through the metal from the anode to the cathode. If the anode is protected, electrons from hydroxyls (OH-) are prevented from entering. Conversely, if the cathode is protected, electrons are prevented from flowing thereto.

[0025] For purposes of an electron-flow discussion, additive compositions according to the present disclosure generally protect the anode. As electrons flow, the anode develops a positive charge. The positively charged surface then attracts the strongly electronegative or hydrophilic end of the additive composition. Upon the additive composition reaching the surface, it generally bonds or attaches itself to the iron of the reinforcing steel to form a slightly soluble hydrophobic layer which protects the anode potential of the iron/remforcing steel. With respect to exemplary embodiments of the disclosed treatment regimen wherein the post-construction material is concrete, the cured/hardened concrete generally contains water molecules in pores, cracks and/or fissures defined in the hardened concrete, such water molecules enabling the additive composition to migrate to the anodic surface of the reinforcing steel within the concrete structure. Additionally, excess additive composition generally reacts with calcium (or other impurities) to form substantially water insoluble molecules/compounds, e.g., precipitate molecules, that reduce the water permeability of the hardened concrete structure/assembly. This reduced permeability further mitigates the corrosion process and/or the potential for further corrosion of any underlying reinforcing steel.

[0026] Various testing methodologies may be employed to assess the effects on corrosion of the disclosed additive compositions, e.g., in post-construction applications thereof. For example, corrosion-related testing may include polarization resistance measurements, IR drop, and visual examination. Additionally, testing according to ASTM

G109, macro cell and half cell corrosion current activity in precracked specimens may be performed.

[0027] Figure 1 illustrates the results of a macro cell current test performed on a post-construction concrete material using the disclosed additive solution/system with thinning agent. The plot of Figure 1 illustrates the advantageous effect of the disclosed additive composition on an already-corroding reinforcing bar within a hardened concrete structure. This specimen showed corrosion as a result of 168 weeks (1176 days) of corrosion testing pursuant to which the steel reinforced concrete block specimen was subjected to weekly cycles that involved 15% salt water ponding for a period of four (4) days, followed by three (3) days of drying. After week 168 (i.e., 1176 days), the disclosed additive solution/system with thinning agent was applied to the steel reinforced concrete block specimen via a spray application, i.e., in situ.

[0028] A reduction in voltage on the plot of Figure 1 corresponds to or reflects a reduction in rate or level of corrosion. As shown in the plot of Figure 1, a reduction in voltage was observed substantially simultaneously with the spray application of the disclosed solution/system with thinning agent to the surface of the specimen. Of particular note, the voltage level dropped below a threshold level of O.1mV, which generally reflects an absence of further corrosion at the treatment site. With further reference to Figure 1, the anti-corrosion treatment of the present disclosure was effective to maintain a significantly reduced level or rate of corrosion (as measured by voltage drop) for a period of about thirty six (36) weeks, i.e., to about day 1428, at which point the voltage drop began to increase. Throughout the thirty six week period, the specimen was subjected to an ongoing weekly corrosive cycle of 15% salt water ponding for four (4) days followed by three (3) days of drying. As reflected in Figure 1, a further post-construction treatment was effected at or around day 1513, which again caused the voltage drop to decrease, i.e., reduced the level/rate of corrosion for the post-construction material. Once again, corrosion levels went down significantly.

[0029] A re-application of the disclosed anti-corrosion solution/system may be undertaken on a periodic basis, e.g., based on empirical results as to the time period over which the disclosed solution/system is likely to be washed away and/or depleted in its functioning capacity.  The frequency of re-application may be influenced by a number of factors, e.g., ambient conditions, level/amount of initial application, depth at which reinforcing steel is positioned, overall age of the concrete structure, surface wear, and the like. The re-application of the disclosed anti-corrosion solution/system may be undertaken in

an automated fashion, e.g., by placing application mechanisms (sprayers or the like) in proximity to the structure for automatic application of the disclosed solution/system at predetermined times/intervals. In a further exemplary embodiment of the present disclosure, application/re-application of the disclosed anti-corrosion solution/system may be remotely effectuated, e.g., by remotely actuating an application mechanism using RF technology or the like. Alternative approaches and/or mechanisms for effecting periodic application of the disclosed solutions/systems are contemplated, and the exemplary approaches disclosed herein should not be viewed as limiting of the present disclosure. For example, the disclosed additive composition/solution may be applied through a variety of painting, pouring and/or "squeegee" techniques.

[0030] Generally, corrosion is a difficult process to inhibit and seems to be an even more difficult process to arrest/stop once it has begun. Application of the additive composition/solution to post-construction structures and elements has demonstrated dramatic effectiveness in mitigating ongoing corrosion and reducing the rate and degree of corrosion progress. The data set forth in Figure 1 demonstrates the effectiveness of the disclosed solution/system for purposes of post-construction applications, showing specifically that for a period of thirty-six weeks post-application in an aggressive test environment that effects accelerated aging, a significantly decreased voltage level was observed and sustained, which translates to a dramatic reduction and/or an effective elimination of corrosion after application of the disclosed solution/system thereto.

[0031] With additional reference to Figures 2 and 3, a series of test specimens are shown. The significance of the different visual characteristics of the test specimens with respect to samples that received treatment using the disclosed additive composition/system (post-hardening) and those that did not receive the disclosed treatment (i.e., non-treated specimens) is discussed herein below.

[0032] Figure 2 illustrates two (2) post-construction concrete cups that are substantially hollow on the inside (i.e., hollow for about two-thirds of their respective heights) and that were treated on the inside with the disclosed additive composition/system. The additive composition/system was applied by brushing a treatment solution onto the inner surface of the hollow cup. After treatment, the interior regions of the concrete cups depicted in Figure 2 were substantially filled with a salt solution and such salt solution was maintained within the cavity for a period of five (5) weeks. As is apparent from the images of Figure 2, minimal indications of salt migration through the walls of the cup wall were detectable. The irregularly shaped white/pale constituents visible at the surface of the cement cups

corresponds to aggregate, as opposed to salt. The absence of salt migration through the wall of the concrete cup, as is apparent for purposes of the treated concrete cups of Figure 2, reflects an effective anti-corrosive effect because, if salt were free to migrate to the outer surface of the cup, then corrosive agents would be free to migrate to internal components of a post-construction assembly/member, e.g., a reinforced steel member, and initiate/support corrosion thereof.

[0033] By contrast and with specific reference to Figure 3, the two concrete cups on the left did not receive a post-construction treatment of the disclosed anti-corrosive composition/system. Rather, a salt solution was added to the interior region and maintained therein for five (5) weeks without any corrosive preventive treatment. As is apparent from the substantial white blotches/regions on the outer surface of the non-treated concrete cups, significant levels of salt migration through the non-treated cup walls is clearly discernable. This salt migration would translate to an increased level of corrosion in field installations or other post-construction concrete systems. Clearly, the treated samples (the two concrete cups at the right of Figure 3) demonstrate improved performance, as measured by levels of salt migration over a five (5) week test period, and further establish the efficacy of the disclosed post-construction treatment modality for purposes of inhibiting and/or eliminating corrosion effects in post-construction materials. Indeed, the comparative images of Figure 3 clearly demonstrate the efficacy of the disclosed post-construction treatment modality in achieving advantageous corrosion-related results.

[0034] As disclosed herein, the additive composition/system may be applied to the surface of existing concrete or mortar, i.e., a post-construction material, and generally functions to penetrate cracks in the concrete/mortar to reach reinforcing steel or other potentially corrosive materials positioned therewithin, thereby preventing corrosion of the steel while reducing moisture permeability of the concrete. The additive composition may be applied by standard application methods including, for example, but not limited to, ponding or roller applied as well as high pressure and low pressure spraying applications.  In an exemplary embodiment of the present disclosure, approximately 1 gallon of the disclosed solution (20% active composition/80% water plus thinning agent at about 5% to 70% by weight) may be applied to 50 to 150 square feet of concrete surface. In other exemplary embodiments, prior to applying the disclosed solution composition to a surface, the surface may be cleaned, for example, or pressure washed to remove any existing laitance, contaminates, coatings, dirt and/or pollution. The surface may then preferably be rinsed with clean water and allowed an opportunity to dry prior to application of the additive

composition. Optionally, more than one coat of the additive composition may be sequentially applied to the surface, e.g., 2 to 5 treatment applications.

[0035] In other exemplary embodiments, the disclosed solution/composition may be mixed with an additional coating/carrier that may have a low viscosity to increase penetration of the composition into the concrete and then applied to post-construction material. The coating/carrier may also have surfactant properties that facilitate penetration into the hardened concrete material of the treatment system. For example, the solution/composition disclosed herein may be mixed with a carrier and applied to existing reinforced concrete structures. Embodiments of the present disclosure provide numerous advantages, including, for example, the additive composition is environmentally safe and is an air entraining agent in fresh concrete. Indeed, exemplary embodiments of the disclosed treatment system/solution exhibit reduced levels of volatile organic compounds (VOCs) relative to other types of surface treatments. Additionally, the use of the disclosed additive composition in post-construction applications eliminates the need for membranes and other water management systems, offers decreased maintenance costs by increasing service life, as well as providing a value-engineered solution to water proofing and corrosion protection challenges.

[0036] The following examples are illustrative of the processing of the alkene and cyclic diene in connection with generation of the disclosed composition/solution for post-construction treatment

Example 1

[0037] About 300 grams of 2,5-furanedione and 750 grams of tetramethylethylene together with one (1) gram of BHT antioxidant are added to a stainless steel reaction vessel. The reaction mix is vigorously agitated at about 250°C under an N2 blanket for about 4 hours. After removal of unreacted material at reduced pressure, the resulting product is processed in a thin film evaporator at about 235°C and about 5mm of Hg, collecting about 730 grams of product light fraction wherein the bottom fraction is waste.

[0038] The produced light fraction is introduced into a stainless steel reaction vessel, including a reflux condenser, and heated to about 100°C for about 2 hours, whereupon about 80 grams of sodium hydroxide solution is slowly added and agitated until there is formed a clear yellow solution of a butane dioic acid dodecenyl disodium salt. Isopropyl alcohol is then added as a thinning agent in an amount of about 25% to decrease viscosity of the system. A reduced viscosity is advantageous in increasing the potential penetration depth of the

solution/system when applied to a post-construction, reinforced or unreinforced concrete structure in situ.

Example 2

[0039] Following a similar procedure as described in Example 1, ninety eight (98) grams of maleic anhydride and one hundred sixty eight (168) grams of propylene tetramer at about 230°C at about 40 psi for about 4 hours. After removal of the unreactive materials, a distillate is formed and after preliminary heating and agitation, sodium hydroxide in the amount of about 0.27 grams is slowly added to form a salt solution of a butane dioic acid dodecnyl disodium salt.

[0040] During the preparation of the additive composition of the disclosure, anti-foaming agents such as 2-methyloxymethylethoxy propane may be used in amounts of from about 0.02% to about 0.10% by weight. Additional stabilizing agents, such as benzoic acid, maleic acid and the like, may also be employed. Isopropyl alcohol is added as a thinning agent, in an amount of about 25% to decrease viscosity, which in turn increases penetration depth when applied to a reinforced or unreinforced concrete structure in situ.

[0041] While the present invention has been described with respect to the exemplary embodiments thereof, it will be recognized by those of ordinary skill in the art that many modifications, enhancements, variations and/or changes can be achieved without departing from the spirit and scope of the invention. Therefore, it is manifestly intended that the invention be limited only by the scope of the claims and equivalents thereof.

What is claimed:

1.	In combination:

a composition providing corrosion resistance for application to a post-construction material having a formula

(Formula Removed)

erein M+ is selected from the group consisting of Na+ and K+; R1 is a C1 to C24 branch or linear aliphatic compound and R2 is a C1 to C10 branch or linear aliphatic compound; and

a post-construction material;

wherein the composition is applied to at least one surface of the post-construction material after the post-construction material has hardened.

2.	The combination according to claim 1, wherein the composition further comprises a thinning agent in an amount of about 5% to about 70% by weight.

3.	The combination according to claim 2, wherein the thinning agent is selected from the group consisting of isopropyl alcohol, ethanol, xylene and combinations thereof.

4.	The combination according to any of the preceding claims, wherein the composition is an aqueous solution of a metal salt of a dioic acid.

5.	The combination according to any of the preceding claims, wherein the post-construction material is selected from the group consisting of reinforced or unreinforced concrete.

6.	The combination according to any of the preceding claims, wherein the post-construction material is a concrete-containing structure and wherein the composition is directly applied to an exterior surface of the concrete-containing structure.

7.	A method for treating a post-construction material, comprising:

providing a composition having a formula:

(Formula Removed)

wherein M+ is selected from the group consisting of Na+ and K+; R1 is a C1 to C24 branch or linear ahphatic compound and R2 is a C1 to C10 branch or linear aliphatic compound; and

applying the composition directly to a surface of the post-construction material after the post-construction material has hardened.

8.	The method according to claim 7, further comprising the step of adding a thinning agent in an amount of about 5% to about 70% by weight to the composition prior to application of the composition to said surface.

9.	The method according to claim 8, wherein the thinning agent is selected from the group consisting of isopropyl alcohol, ethanol, xylene and combinations thereof.

10.	The method according to any of the preceding method claims, wherein the composition is an aqueous solution of a metal salt of a dioic acid.

11.	The method according to any of the preceding method claims, wherein the post-construction material comprises existing reinforced or unreinforced concrete.

12.	The method according to any of the preceding method claims, further comprising the step of washing the surface of the post-construction material prior to applying the composition.

13.	The method according to any of the preceding method claims, further comprising the step of mixing the composition with a coating material.

14.	The method according to any of the preceding method claims, further comprising a reapplication of the composition to the surface of the post-construction material.

15.	The method according to claim 14, wherein said reapplication is effected so as to maintain anti-corrosive functionality with respect to the post-construction material.

16.	The method according to any of the preceding method claims, wherein the post-construction material includes at least one constituent selected from the group consisting of concrete, mortar, stucco and steel.

17.	The method according to any of the preceding method claims, wherein said application is effective to reduce the rate of corrosion of said post-construction material.

18.	The method according to any of the preceding method claims, wherein said application to said post-construction material is effected by an application mechanism selected from the group consisting of spray application, brush application, mist application, and combinations thereof.

Documents:

				http://ipindiaonline.gov.in/patentsearch/GrantedSearch/viewdoc.aspx?id=6+/WAIT0RwxjIF8qLSiyZA==&amp;loc=+mN2fYxnTC4l0fUd8W4CAA==

« Previous Patent

Next Patent »

Patent Number	270315	

Indian Patent Application Number	3388/DELNP/2008	

PG Journal Number	50/2015	

Publication Date	11-Dec-2015	

Grant Date	10-Dec-2015	

Date of Filing	24-Apr-2008	

Name of Patentee	HYCRETE INC.	

Applicant Address	426 BARELL AVENUE, CARLSTADT, NJ 07072, USA	

Inventors:

#	Inventor's Name	Inventor's Address	

1	JOHN WAJAKOWSKI	6043 SW URISH ROAD, TOPEKA, KS 66610, USA	

2	PHILIP S. RHODES	1261 TRAFALGER STREET, TEANECK , NJ 07666, USA	

3	DAVID ROSENBERG	26 HALF MOON ISLE, JERSEY CITY, NJ 07305, USA	

PCT International Classification Number	C04B 24/04	

PCT International Application Number	PCT/US06/042134	

PCT International Filing date	2006-10-27	

PCT Conventions:

#	PCT Application Number	Date of Convention	Priority Country	

1	11/262,201	2005-10-28	U.S.A.	

© All Indian Patents, 2013-2021.

  Patent data available in the public domain from Indian Patents Office, Department of Industrial Policy and Promotions, Ministry of Commerce and Industry, Government of India.
