Repository: anandvc/allindianpatents

File: patents/270427-propylene-hexene-random-copolymer-produced-in-the-presence-of-a-ziegler-natta-catalyst.html (part 1 of 2)
Indian Patents. 270427:PROPYLENE-HEXENE RANDOM COPOLYMER PRODUCED IN THE PRESENCE OF A ZIEGLER NATTA CATALYST

Indian Patents

Recently Granted Patents

  Recently Published Patents

Title of Invention	PROPYLENE-HEXENE RANDOM COPOLYMER PRODUCED IN THE PRESENCE OF A ZIEGLER NATTA CATALYST

Abstract	Propylene copolymer a. comprising at least 1 -hexene as a comonomer, b. having a comonomer content in the range of 1.0 to 3.0 wt.-%, c. having a xylene soluble fraction equal or below 2.5 wt. -%, and d. being partially crystallized in the &#946;-modification.	

Full Text	 

The present invention relates to a propylene/1 -hexene copolymer, a method for its

preparation, and its use for pipes, in particular pressure pipes.

Polymer materials are frequently used for the preparation of pipes for various

purposes, such as fluid transport, e.g. water or natural gas. The transported fluid may

be pressurized and have varying temperature, usually within the range of about 0°C

to about 70°C. Such pipes are typically made of polyolefms. Because of the high

temperatures involved, hot water pipes made from polyolefms have to meet specific

requirements. The temperature in a hot water pipe might range from 30°C to 70°C.

However, peak temperature can be up to 100°C. To secure long term use, the

selected pipe material must be able to withstand a temperature exceeding the range

mentioned above, According to the standard DIN 8078, a hot water pipe made of

propylene homo- or copolymer must have a run time of at least 1000 h without

failure at 95°C and a pressure of 3.5 MPa.

Due to its high thermal resistance, if compared to other polyolefms, polypropylene is

particularly useful for applications at increased temperature, such as hot water pipes.

However, besides thermal resistance, a polypropylene useful for pipe applications

needs to have high stiffness in combination with high resistance to slow crack

growth.

There are two different cracking modes of polypropylene pipes: ductile or brittle

failure.

Ductile failure is associated with macroscopic yielding, i.e. there is a large material

pull out adjacent to the location of failure.

However, the majority of cracking taking place in polypropylene pipes is of brittle

type and does not exhibit large deformation. Brittle failure usually occurs under low

stress and takes a long time to propagate through the material via the process of slow

crack growth. Such type of failure is the least-desirable since it is difficult to detect at

an early stage.

Thus, for any polypropylene being useful for pipe applications, in particular pressure

pipe applications, it is desired to have a beneficial compromise between high

resistance to slow crack growth, thermal resistance, rigidity, and impact strength.

However, quite frequently it turns out that one of these properties can only be

achieved on the expense of the other properties.

Pipes made of propylene homopolymer show high thermal resistance in combination

with high rigidity whereas resistance to slow crack growth is lowered. Slow crack

growth properties can be improved by using propylene copolymers. However, the

incorporation of comonomers into the polypropylene chain has a detrimental impact

on thermal resistance and rigidity, an effect that needs to be compensated by mixing

with an additional propylene homopolymer component. Furthermore, the higher the

comonomer content, the higher is the risk that polymeric material is washed out by

the transport fluid.

WO 2005/040271 A1 discloses a pressure pipe comprising a resin formed from (i) a

random copolymer comprising units of propylene and a C2 to CIO alpha-olefin, and

(ii) a propylene-ethylene elastomer.

WO 2006/002778 Al discloses a pipe system having at least one layer comprising a

semi-crystalline random copolymer of propylene and 1-hexene. The copolymer

exhibits a broad monomodal molecular weight distribution and has a rather high

content of xylene solubles.

WO 03/042260 discloses a pressure pipe made from a propylene copolymer which is

at least partially crystallized in the p-modification.

Considering the requirements of pressure pipe materials discussed above, it is an

object of the present invention to provide a polypropylene having a high resistance to

slow crack propagation while still keeping thermal resistance and rigidity on a high

level. Furthermore, it is desired to minimize the potential risk of washing out

polymeric material from the pipe by the pressurized fluid.

The finding of the present invention is to provide a pVnucleated propylene 1-hexene

copolymer with low amounts of xylene solubles.

Thus the object outlined above is in particular solved by a propylene copolymer (A)

(a)	comprising at least 1-hexene as a comonomer,

(b)	having a comonomer content in the range of 1.0 to 3.0 wt-%,

(c)	having a xylene soluble fraction equal or below 2.5 wt.-%, and

(d)	being partially crystallized in the P-modification, preferably having a

P-modification of at least 50 %.

Preferably the copolymer (A) comprises a p-nucleating agent (B).

Alternatively the present invention can be defined by a propylene copolymer (A)

(a)	comprising at least 1-hexene as a comonomer,

(b)	having a comonomer content in the range of 1.0 to 3.0 wt-%, and

(c)	having a xylene soluble fraction equal or below 2.5 wt-%,

wherein the propylene copolymer (A) comprises additionally a p-

nucleating agent (B).

Surprisingly it has been found out that with said propylene copolymer (A) pipes are

obtainable having superior slow crack propagation performance compared to pipes

being state of the art. Moreover not only the slow crack propagation performance of

the pipes based on the inventive propylene copolymer (A) is outstanding but

additionally also the stiffness and the impact performance of the pipe and of the

propylene copolymer (A) are excellent. In particular the Izod impact resistance at

low temperatures and the flexural modulus are above average (compare table 5).

The present invention demands specific requirements for the inventive materials,

which are described in the following in more detail.

One important requirement of the present invention is that the propylene copolymer

(A) has a rather low xylene soluble fraction.

Xylene solubles are the part of the polymer soluble in cold xylene determined by

dissolution in boiling xylene and letting the insoluble part crystallize from the

cooling solution (for the method see below in the experimental part). The xylene

solubles fraction contains polymer chains of low stereo-regularity and is an

indication for the amount of non-crystalline areas.

Accordingly it is preferred that the xylene solubles of the inventive propylene

copolymer (A) is equal or less than 2.5 wt.-%, more preferably less than 2.3 wt.-%

and yet more preferably less than 2.2 wt.-%. In preferred embodiments the xylene

solubles are in the range of 0.1 to 2.5 wt.-% and more preferably in the range of 0.1

to 2.3 wt.-%.

As further requirement of the present invention is the inventive propylene copolymer

(A) must be 6-nucleated, i.e. the propylene copolymer (A) must be partially

crystallized in the ß-modification. Thus it is preferred that the amount of ß-

modification of the propylene copolymer (A) is at least 50 %, more preferably at

least 60 %, still more preferably at least 65 %, yet more preferably at least 70 %, still

yet more preferably at least 80 %, like about 90 % (determined by DSC using the

second heat as described in detail in the example section).

Of course the propylene copolymer (A) may also comprise B-nucleating agents (B).

As β-nucleating agent (B) any nucleating agent can be used which is suitable for

inducing crystallization of the propylene copolymer (A) in the hexagonal or pseudo-

hexagonal modification. Preferred p-nucleating agents (B) are those listed below,

which also includes their mixtures.

Suitable types of β-nucleating agents (B) are

• dicarboxylic acid derivative type diamide compounds from C5 to C8-

cycloalkyl monoamines or C6 to C12-aromatic monoamines and C5 to C8-

aliphatic, C5 to C8-cycloaliphatic or C6 to C12-aromatic dicarboxylic acids,

e.g-

•	N, N'-di-C5-C8-cycloalkyl-2, 6-naphthalene dicarboxamide

compounds such as N, N'-dicyclohexyl-2, 6-naphthalene

dicarboxamide and N, N'-dicyclooctyl-2, 6-naphthalene

dicarboxamide,

•	N,N-di-C5-C8-cycloalkyl-4,4-biphenyldicarboxamide compounds

such as N, N'-dicyclohexyl-4,4-biphenyldicarboxamide and N, N'-

dicyclopentyl -4,4-biphenyldicarboxamide,

•	N, N'-di-C5-C8-cycloalkyl-terephthalamide compounds such as N, N'-

dicyclohexylterephthalamide and N, N'-dicyclopentylterephthalamide,

•	N, N'-di-C5-C8-cycloalkyl-1, 4-cyclohexanedicarboxamide

compounds such as N, N'-dicyclo-hexyl-l,4-

cyclohexanedicarboxamide and N, N'-dicyclohexyl-1, 4-

cyclopentanedicarboxamide,

•	diamine derivative type diamide compounds fromC5-C8-cycloalkyl

monocarboxylic acidsor C6-C12-aromatic monocarboxylic acids and C5-C8-

cycloaliphatic or C6-C12- aromatic diamines, e. g.

•	N,N-C6-C12-arylene-bis-benzamide compounds such as N,N'-p-

phenylene-bis-benzamide and N,N'-1,5-naphthalene-bis-benzamide,

•	N,N'-C5-C8-cycloalkyl-bis-benzamide compounds such as N,N'-1,4-

cyclopentane-bis-benzamide and N,N'-1,4-cyclohexane-bis-

benzamide,

•	N,N-p-C6-C12-arylene-bis-C5-C8-cycloalkylcarboxamide compounds

such as N,N'-1,5-naphthalene-bis-cyclohexanecarboxamide and N,N'-

1,4-phenylene-bis-cyclohexanecarboxamide, and

•	N,N'-C5-C8-cycloalkyl-bis-cyclohexanecarboxamide compounds such

as N,N'-1,4-cyclopentane-bis-cyclohexanecarboxamide and N,N'-1,4-

cyclohexane-bis-cyclohexanecarboxamide,

•	amino acid derivative type diamide compounds from amidation reaction of

C5-C8-alkyl, C5-C8-cycloalkyl-or C6-C12-arylamino acids,C5-C8-alkyl-, C5-C8-

cycloalkyl-or C6-C12-aromatic monocarboxylic acid chlorides and C5-C8-

alkyl-, C5-C8-cycloalkyl-or C6-C12-aromatic mono-amines, e.g.

•	N-phenyl-5-(N-benzoylamino)pentaneamide and N-cyclohexyl-4-(N-

cyclohexyl-carbonylamino)benzamide.

Further suitable of β-nucleating agents (B) are

•	quinacridone type compounds, e.g.

quinacridone, dimethylquinacridone and dimethoxyquinacridone,

•	quinacridonequinone type compounds, e. g.

quinacridonequinone, a mixed crystal of 5,12-dihydro(2,3b)acridine-7,14-

dione with quino(2,3b)acridine-6,7,13,14-(5H, 12H)-tetrone and

dimethoxyquinacridonequinone and

•	dihydroquinacridone type compounds, e. g.

dihydroquinacridone, dimethoxydihydroquinacridone and

dibenzodihydroquinacridone.

Still further suitable p-nucleating agents (B) are

•	dicarboxylic acid salts of metals from group IIa of periodic system, e. g.

pimelic acid calcium salt and suberic acid calcium salt; and

•	mixtures of dicarboxylic acids and salts of metals from group IIa of periodic

system.

Still further suitable β-nucleating agents (B) are

•	salts of metals from group IIa of periodic system and imido acids of the

formula

wherein x = 1 to 4; R = H,-COOH, C1-C12-alkyl, C5-C8-cycloalkyl or C6-C12-

aryl, and Y =C1-C12-alkyl, C5-C8-cycloalkyl or C6-C12-aryl-substituted

bivalent C6-C12-aromatic residues, e. g.

calcium salts of phthaloylglycine, hexahydrophthaloylglycine, N-

phthaloylalanine and/or N-4-methylphthaloylglycine.

Preferred β-nucleating agents (B) are any one or mixtures of N, N'-dicyclohexyl-2, 6-

naphthalene dicarboxamide, quinacridone type or pimelic acid calcium-salt

(EP 0 682 066).

The amount of ß-nucleating agents (B) within the propylene copolymer (B) is

preferably up to 2.0 wt-%, more preferably up to 1.5 wt.-%, like 1.0 wt.-%. Thus it

is appreciated that the B-nucleating agents (B) are present within the propylene

copolymer (A) from 0.0001 to 2.0000 wt.-%, more preferably from 0.0001 to

2.0000 wt.-%f, yet more preferably from 0.005 to 0.5000 wt.-%.

In this context it is mentioned that the polypropylene copolymer (A) may comprise

additives as usual in the art. However, the polypropylene copolymer (A) does not

comprise further other polymer types. Thus the propylene copolymer (A) can be seen

as a composition of said propylene polymer (A) and the B-nucleating agents (B) and

optionally further additives, but without other polymers.

Accordingly the propylene polymer (A) may comprise up to 10 wt.-% additives,

which includes the mandatory B-nucleating agents (B) but optionally also fillers

and/or stabilizers and/or processing aids and/or antistatic agents and/or pigments

and/or reinforcing agents.

Further it is mandatory that the polypropylene copolymer (A) comprises at least 1-

hexene as comonomer.

However, the propylene copolymer (A) may comprise further a-olefin(s), like C2,

C4, C5, or C7 to C10 a-olefin(s). In such a case ethylene is in particular preferred.

Thus in one preferred embodiment the propylene copolymer (A) is a terpolymer

comprising propylene, 1-hexene and ethylene. However, it is more preferred that the

propylene copolymer (A) does not comprise further comonomer(s), i.e. 1-hexene is

the only comonomer of the propylene copolymer (A) (binary propylene-hexene

copolymer).

Thus the binary propylene-1-hexene copolymer is particularly preferred.

More preferably the above defined propylene copolymer (A) is a random copolymer.

Thus a random propylene copolymer according to the present invention is a random

propylene copolymer produced by statistical insertion of units of 1-hexene (if present

with units of ethylene or a C4, C5, or C7 to C10 α-olefin, preferably ethylene, to give

a random terpolymer).

The type of comonomer has a significant influence on a number of properties like

crystallization behaviour, stiffness, melting point or flowability of the polymer melt.

Thus to solve the objects of the present invention, in particular to provide an

improved balance between stiffness, impact resistance and slow crack propagation

performance it is necessary that the propylene copolymer comprises 1-hexene as a

comonomer at least in a detectable manner, in particular of at least 1.0 wt.-%.

On the other hand the increase of the comonomer content, in particular of 1-hexene,

in the propylene copolymer (A) is associated with the increase of the xylene solubles

fraction and thus the potential risk of washing out polymeric material from the pipe

by the pressurized fluid. Moreover with increase of comonomer in the propylene

copolymer (A) the stiffness drops undesirably.

Thus, to achieve especially good results the propylene copolymer (A) comprises

preferably not more than up to 3.0 wt-% comonomer, in particular 1-hexene, based

on the weight of the propylene copolymer (A). As stated above the comonomer 1-

hexene is mandatory whereas other a-olefins can be additionally present. However

the amount of additional a-olefins shall preferably not exceed the amount of 1-

hexene in the propylene copolymer (A). More preferably the amount of comonomer,

in particular of 1-hexene, within the propylene copolymer is equal or below 2.2 wt-

%, still more preferably equal or below 2.0 wt.-% and yet more preferably equal or

below 1.8 wt.-%. Accordingly the amount of comonomer, in particular 1-hexene,

within the propylene copolymer (A) is from 1.0 to 3.0 wt.-%, more preferably from

1.0 to 2.2 wt.-%, still more preferably from 1.0 to 2.0 wt.-%, yet more preferably of

1.0 to 1.9 wt.-%, yet still more preferably of 1.0 to 1.8 wt.-%. In a particular

preferred embodiment the amount of comonomer, in particular 1-hexene, is 1.0 to 1.8

wt.-%, more preferred 1.1 to 1.6 wt.-%.

In case the propylene copolymer (A) is a binary propylene-1-hexene copolymer - an

embodiment which is particularly preferred - the ranges as defined in the previous

paragraph refer to 1-hexene only.

The comonomer content of the propylene copolymer (A) can be determined with FT

infrared spectroscopy, as described below in the examples.

Additionally it is preferred that the propylene copolymer (A) is an isotactic

propylene copolymer. Thus it is preferred that the propylene copolymer has a rather

high pentad concentration, i.e. higher than 90 %, more preferably higher than 92 %,

still more preferably higher than 95 % and yet more preferably higher than 98 %.

Additionally it is appreciated that the propylene copolymer (A) is not chemically

modified as it is known for instance from high melt strength polymers (HMS-

polymer). Thus the propylene copolymer (A) is not cross-linked. The impact

behaviour can normally also improved by using branched polypropylenes as for

instance described in EP 0 787 750, i.e. single branched polypropylene types (Y-

polypropylenes having a backbone with a single long side-chain and an architecture

resembles a "Y"). Such polypropylenes are characterized by rather high melt

strength. A parameter of the degree of branching is the branching index g'. The

branching index g1 correlates with the amount of branches of a polymer. The

branching index g' is defined as g'=[rV]br/[IV]iin in which g' is the branching index,

[IVbr] is the intrinsic viscosity of the branched polypropylene and [IV]iin is the

intrinsic viscosity of the linear polypropylene having the same weight average

molecular weight (within a range of ±10 %) as the branched polypropylene. Thereby,

a low g'-value is an indicator for a high branched polymer. In other words, if the g'-

value decreases, the branching of the polypropylene increases. Reference is made in

this context to B.H. Zimm and W.H. Stockmeyer, J. Chem. Phys. 17,1301 (1949).

This document is herewith included by reference. Thus it is preferred that the

branching index g' of the propylene copolymer (A) shall be at least 0.85, more

preferably at least 0.90, yet more preferably at least 0.95, like 1.00.

It is further appreciated that the propylene copolymer (A) must show a rather broad

molecular weight distribution (MWD). A broad molecular weight distribution

(MWD) of propylene copolymer (A) is appreciated as it supports the improved

stiffness behaviour of the propylene copolymer (A). It may also improve the

processability of the propylene copolymer (A).

The molecular weight distribution (MWD) can be measured by SEC (also known as

GPC), whereby it is expressed as Mw/Mn, or by a Theological measurement, like

Polydispersity Index (PI) - measurement or Shear Thinning Index (SHI) -

measurement. In the present case primarily the Polydispersity Index (PI) is used as

measurement. All the measurements are known in art and further defined below in

the example section.

Thus the propylene copolymer (A) has preferably a Polydispersity Index (PI) of at

least 3.0, preferably of at least 3.5 more preferably of at least 4.0, still more

preferably of at least 4.2. Upper values of the Polydispersity Index (PI) may be 8.0,

like 6.0. Thus the Polydispersity Index (PI) of the propylene copolymer (A) is

preferably in the range of 3.0 to 8.0, more preferably in the range of 3.5 to 7.0, yet

more preferably in the range of 3.5 to 6.0.

A further indicator for a broad molecular weight distribution of the inventive

propylene copolymer (A) is the weight average molecular weight (Mw). The weight

average molecular weight (Mw) is the first moment of a plot of the weight of polymer

in each molecular weight range against molecular weight.

The weight average molecular weight (Mw) is determined by size exclusion

chromatography (SEC) using Waters Alliance GPCV 2000 instrument with online

viscosimeter. The oven temperature is 145 °C. Trichlorobenzene is used as a solvent

(ISO 16014).

It is preferred that the propylene copolymer (A) has a weight average molecular

weight (Mw) of at least 500,000 g/mol, more preferably of at least 600,000 g/mol.

Preferred ranges are from 650,000 g/mol to 1,500,000 g/mol, more preferably from

750,000 to 1,200,000 g/mol.

Moreover the propylene copolymer (A) can be monomodal or multimodal, like

bimodal.

The expression "multimodal" or "bimodal" used herein refers to the modality of the

polymer, i.e. the form of its molecular weight distribution curve, which is the graph

of the molecular weight fraction as a function of its molecular weight. As will be

explained below, the polymer components of the present invention can be produced

in a sequential step process, using reactors in serial configuration and operating at

different reaction conditions. As a consequence, each fraction prepared in a specific

reactor will have its own molecular weight distribution. When the molecular weight

distribution curves from these fractions are superimposed to obtain the molecular

weight distribution curve of the final polymer, that curve may show two or more

maxima or at least be distinctly broadened when compared with curves for the

individual fractions. Such a polymer, produced in two or more serial steps, is called

bimodal or multimodal, depending on the number of steps.

In any case the Polydispersity Index (PI) and/or the weight average molecular weight

(Mw) of the propylene copolymer (A) as defined in the instant invention refer(s) to

the total propylene copolymer (A) be it monomodal or multimodal, like bimodal.

Preferably the comonomer content, like 1 -hexene content, is higher in the high

molecular weight fractions compared to the low molecular weight fractions. Thus the

comonomer content, like 1 -hexene content, in the fraction having an intrinsic

viscosity of equal to higher than 3.3 dl/g is higher than in the fraction having an

intrinsic viscosity of less than 3.3 dl/g.

Further it is preferred that the propylene copolymer (A) has a rather low melt flow

rate. The melt flow rate mainly depends on the average molecular weight. This is due

to the fact that long molecules render the material a lower flow tendency than short

molecules. An increase in molecular weight means a decrease in the MFR-value. The

melt flow rate (MFR) is measured in g/10 min of the polymer discharged through a

defined die under specified temperature and pressure conditions and the measure of

viscosity of the polymer which, in turn, for each type of polymer is mainly

influenced by its molecular weight but also by its degree of branching. The melt flow

rate measured under a load of 2.16 kg at 230 °C (ISO 1133) is denoted as

MFR2 (230 °C).

Thus it is required that propylene copolymer (A) has a melt flow rate (MFR2

(230 C)) equal or below 0.8 g/10min, more preferred of equal or less than

0.5 g/10min, still more preferred equal or less than 0.4 g/lOmin. On the other hand

the MFR2 (230 °C) should be more than 0.05 g/10min, more preferably more than

0.1g/10min.

In case the melt flow rate is measured under a load of 5 kg the following is preferred.

The propylene copolymer (A) has preferably a melt flow rate (MFR5 (230 C)) equal

or below 4.0 g/10min, more preferred of equal or less than 2.5 g/10min, still more

preferred equal or less than 1.8 g/10min. On the other hand the MFR2 (230 °C)

should be more than 0.1 g/10min, more preferably more than 0.3 g/10min.

Accordingly a preferred range is from 0.3 to 1.8 g/10min.

Additionally it is appreciated that the propylene copolymer (A) enables to provide

pipes with a rather high resistance to deformation, i.e. have a high stiffness.

Accordingly it is preferred that the propylene copolymer (A) in an injection molded

state and/or the pipes based on said material has(have) a flexural modulus measured

according to ISO 178 of at least 950 MPa, more preferably of at least 1000 MPa, yet

more preferably of at least 1100 MPa

Furthermore it is appreciated that the propylene copolymer (A) enables to provide

pipes having a rather high impact strength. Accordingly it is preferred that propylene

copolymer (A) in an injection molded state and/or the pipes based on said material

has(have) an impact strength measured according the Charpy impact test (ISO 179

(leA)) at 23 °C of at least 35.0 kJ/m2, more preferably of at least 40.0 kJ/m2, yet

more preferably of at least 41.0 kJ/m2 and/or an high impact strength measured

according the Charpy impact test (ISO 179 (leA)) at -20°C of at least 1.5 kJ/m2,

more preferably of at least 1.8 kJ/m2, yet more preferably of at least 2.0 kJ/m2.

The instant propylene copolymer (A) has been in particular developed to improve the

properties of pipes, in particular in terms of very good slow crack propagation

performance by keeping the other properties, like resistance to deformation and

impact strength, on a high level. Thus the instant invention is also directed to the use

of the propylene copolymer (A) for a pipe, like a pressure pipe, or for parts of a pipe,

like a pressure pipe, and for the manufacture of pipes.

In addition it is appreciated that the propylene copolymer (A) enables to provide

pipes having a very good slow crack propagation performance. Thus it is preferred

that the propylene copolymer (A) and/or the pipes based on said material has(have) a

slow crack propagation performance measured according to the full notch creep test

(FNCT) (ISO 16770; at 80 °C and applied stress of 4.0 MPa) of at least 7000 h.

The propylene copolymer (A) may comprise - in addition to the P-nucleating agents -

further additives, like fillers not interacting with the P-nucleating agents, e.g. mica

and/or chalk

Furthermore, the present invention is also directed to pipes and/or pipe fittings, in

particular pressure pipes, comprising the propylene copolymer (A) as defined in the

instant invention. These pipes, in particular pressure pipes, are in particular

characterized by the flexural modulus, impact strength and slow crack propagation

performance as defined in the previous paragraphs.

The term "pipe" as used herein is meant to encompass hollow articles having a length

greater than diameter. Moreover the term "pipe" shall also encompass supplementary

parts like fittings, valves and all parts which are commonly necessary for e.g. a hot

water piping system.

Pipes according to the invention also encompass single and multilayer pipes, where

for example one or more of the layers is a metal layer and which may include an

adhesive layer.

The propylene copolymer (A) used for pipes according to the invention may contain

usual auxiliary materials, e. g. up to 10 wt.-% fillers and/or 0.01 to 2.5 wt.-%

stabilizers and/or 0.01 to 1 wt.-% processing aids and/or 0.1 to 1 wt.-% antistatic

agents and/or 0.2 to 3 wt.-% pigments and/or reinforcing agents, e. g. glass fibres, in

each case based on the propylene copolymer (A) used (the wt.-% given in this

paragraph refer to the total amount of the pipe and/or a pipe layer comprising said

propylene copolymer (A)). In this respect, it has to be noted, however, that any of

such of auxiliary materials which serve as highly active a-nucleating agents, such as

certain pigments, are not utilized in accordance with the present invention.

In addition, it is preferred that the propylene copolymer (A) as defined above is

produced in the presence of the catalyst as defined below. Furthermore, for the

production of propylene copolymer (A) as defined above, the process as stated below

is preferably used.

Thus the manufacture of the inventive propylene copolymer (A) comprises the steps

of:

(a)	producing a propylene copolymer (A) as defined herein, preferably in

a multistage process and subsequently

(b)	treating the propylene copolymer (A) with a P-nucleating agent (B),

preferably at temperatures in the range of 175 to 300 °C, and

(c)	cooling and crystallizing the propylene copolymer (A) composition.

In the following the process will be described in more detail.

Preferably the propylene copolymer (A) is produced in the presence of a Ziegler-

Natta catalyst, in particular in the presence of a Ziegler-Natta catalyst capable of

catalyzing polymerization of propylene at a pressure of 10 to 100 bar, in particular 25

to 80 bar, and at a temperature of 40 to 110 °C, in particular of 60 to 100 °C.

Generally, the Ziegler-Natta catalyst used in the present invention comprises a

catalyst component, a cocatalyst component, an external donor, the catalyst

component of the catalyst system primarily containing magnesium, titanium, halogen

and an internal donor. Electron donors control the stereo-specific properties and/or

improve the activity of the catalyst system. A number of electron donors including

ethers, esters, polysilanes, polysiloxanes, and alkoxysilanes are known in the art.

The catalyst preferably contains a transition metal compound as a procatalyst

component. The transition metal compound is selected from the group consisting of

titanium compounds having an oxidation degree of 3 or 4, vanadium compounds,

zirconium compounds, cobalt compounds, nickel compounds, tungsten compounds

and rare earth metal compounds. The titanium compound usually is a halide or

oxyhalide, an organic metal halide, or a purely metal organic compound in which

only organic ligands have been attached to the transition metal. Particularly preferred

are the titanium halides, especially titanium tetrachloride, titanium trichloride and

titanium tetrachloride being particularly preferred.

Magnesium dichloride can be used as such or it can be combined with silica, e.g. by

absorbing the silica with a solution or slurry containing magnesium dichloride. The

lower alcohol used may preferably be methanol or ethanol, particularly ethanol.

One preferred catalyst to be used according to the invention is disclosed in

EP 591 224 which discloses a method for preparing a pro-catalyst composition from

magnesium dichloride, a titanium compound, a lower alcohol and an ester of phthalic

acid containing at least five carbon atoms. According to EP 591 224, a trans-

esterification reaction is carried out at an elevated temperature between the lower

alcohol and the phthalic acid ester, whereby the ester groups from the lower alcohol

and the phthalic ester change places.

The alkoxy group of the phthalic acid ester used comprises at least five carbon

atoms, preferably at least eight carbon atoms. Thus, as the ester may be used

propylhexyl phthalate, dioctyl phthalate, di-isodecyl phthalate and ditridecyl

phthalate. The molar ratio of phthalic acid ester and magnesium halide is preferably

about 0.2:1.

The transesterification can be carried out, e.g. by selecting a phthalic acid ester - a

lower alcohol pair, which spontaneously or by the aid of a catalyst, which does not

damage the pro-catalyst composition, transesterifies the catalyst at an elevated

temperature. It is preferred to carry out the transesterification at a temperature which

is 110 to 115 °C, preferably 120 to 140 °C.

The catalyst is used together with an organometallic cocatalyst and with an external

donor. Generally, the external donor has the formula

R„R'mSi(R"O)4

-n-m

wherein

R and R' can be the same or different and represent a linear, branched or cyclic

aliphatic, or aromatic group;

R" is methyl or ethyl;

n is an integer of 0 to 3;

m is an integer of 0 to 3; and

n+mis 1 to 3.

In particular, the external donor is selected from the group consisting of cyclohexyl

methylmethoxy silane (CHMMS), dicyclopentyl dimethoxy silane (DCPDMS),

diisopropyl dimethoxy silane, di-isobutyl dimethoxy silane, and di-t-butyl dimethoxy

silane.

An organoaluminium compound is used as a cocatalyst. The organoaluminium

compound is preferably selected from the group consisting of trialkyl aluminium,

dialkyl aluminium chloride and alkyl aluminium sesquichloride.

According to the invention, such catalysts are typically introduced into the first

reactor only. The components of the catalyst can be fed into the reactor separately or

simultaneously or the components of the catalyst system can be precontacted prior to

the reactor.

Such pre-contacting can also include a catalyst pre-polymerization prior to feeding

into the polymerization reactor. In the pre-polymerization, the catalyst components

are contacted for a short period with a monomer before feeding to the reactor.

As stated above, the propylene copolymer (A) can have a unimodal or multimodal,

like bimodal, molar mass distribution (MWD). Thus, the equipment of the

polymerization process can comprise any polymerization reactors of conventional

design for producing propylene copolymers (A). For the purpose of the present

invention "slurry reactor" designates any reactor, such as a continuous or simple

batch stirred tank reactor or loop reactor, operating in bulk or slurry and in which the

polymer forms in particulate form. "Bulk" means a polymerization in reaction

medium that comprises at least 60 wt.-% monomer. According to a preferred

embodiment the slurry reactor comprises (is) a bulk loop reactor. By "gas phase

reactor" is meant any mechanically mixed or fluid bed reactor. Preferably the gas

phase reactor comprises a mechanically agitated fluid bed reactor with gas velocities

of at least 0.2 m/sec.

Thus, the polymerization reactor system can comprise one or more conventional

stirred tank slurry reactors, as described in WO 94/26794, and/or one or more gas

phase reactors.

Preferably the reactors used are selected from the group of loop and gas phase

reactors and, in particular, the process employs at least one loop reactor and at least

one gas phase reactor. This alternative is particularly suitable for producing the

propylene copolymer (A) with a broad molecular weight distribution (MWD)

according to this invention. By carrying out the polymerization in the different

polymerization reactors in the presence of different amounts of hydrogen the MWD

of the product can be broadened and its mechanical properties improved. It is also

possible to use several reactors of each type, e.g. one loop reactor and two or three

gas phase reactors or two loop reactors and one gas phase reactor, in series.

In addition to the actual polymerization reactors used for producing the propylene

copolymer (A) the polymerization reaction system can also include a number of

additional reactors, such as pre- and/or post-reactors. The pre-reactors include any

reactor for pre-polymerizing the catalyst with propylene. The post-reactors include

reactors used for modifying and improving the properties of the polymer product.

All reactors of the reactor system are preferably arranged in series.

The gas phase reactor can be an ordinary fluidized bed reactor, although other types

of gas phase reactors can be used. In a fluidized bed reactor, the bed consists of the

formed and growing polymer particles as well as still active catalyst come along with

the polymer fraction. The bed is kept in a fluidized state by introducing gaseous

components, for instance monomer on such flowing rate which will make the

particles act as a fluid. The fluidizing gas can contain also inert carrier gases, like

nitrogen and also hydrogen as a modifier. The fluidized gas phase reactor can be

equipped with a mechanical mixer.

The gas phase reactor used can be operated in the temperature range of 50 to 115 °C,

preferably between 60 and 110 °C and the reaction pressure between 5 and 50 bar

and the partial pressure of monomer between 2 and 45 bar.

The pressure of the effluent, i.e. the polymerization product including the gaseous

reaction medium, can be released after the gas phase reactor in order optionally to

separate part of the gaseous and possible volatile components of the product, e.g. in a

flash tank. The overhead stream or part of it is re-circulated to the reactor.

After the polymerization the propylene copolymer (A) is blended with the P-

nucleating agent (B) as defined above to obtain the propylene copolymer (A). The

mixing can be carried out by methods known per se, e.g. by mixing the propylene

copolymer (A) with the β-nucleating agent (B) in the desired weight relationship

using a batch or a continuous process. As examples of typical batch mixers the

Banbury and the heated roll mill can be mentioned. Continuous mixers are

exemplified by the Farrel mixer, the Buss co-kneader, and single- or twin-screw

extruders.

In case pipes shall be produced of the propylene copolymer (A) than after the

manufacture of the inventive material the following steps follow. In general the

inventive propylene copolymer (A) is extruded and subsequently formed into a pipe.

Accordingly the inventive pipe is preferably produced by first plasticizing the

propylene copolymer (A) of the instant invention in an extruder at temperatures in

the range of from 200 to 300 °C and then extruding it through an annular die and

cooling it.

The extruders for producing the pipe can be single screw extruders with an L/D of 20

to 40 or twin screw extruders or extruder cascades of homogenizing extruders (single

screw or twin screw). Optionally, a melt pump and/or a static mixer can be used

additionally between the extruder and the ring die head. Ring shaped dies with

diameters ranging from approximately 16 to 2000 mm and even greater are possible.

The melt arriving from the extruder is first distributed over an annular cross-section

via conically arranged holes and then fed to the core/die combination via a coil

distributor or screen. If necessary, restrictor rings or other structural elements for

ensuring uniform melt flow may additionally be installed before the die outlet. After

leaving the annular die, the pipe is taken off over a calibrating mandrel, usually

accompanied by cooling of the pipe by air cooling and/or water cooling, optionally

also with inner water cooling.

The present invention will now be described in further detail by the examples

provided below.

Examples

Definitions/Measuring Methods

The following definitions of terms and determination methods apply for the above

general description of the invention as well as to the below examples unless

otherwise defined.

Melting temperature and degree of crystallinity

Melting temperature Tm, crystallization temperature Tcr, and the degree of

crystallinity were measured with Mettler TA820 differential scanning calorimetry

(DSC) on 5 to 10 mg, typically 8±0.5 mg samples. Both crystallization and melting

curves were obtained during 10°C/min cooling and heating scans between 30°C and

225°C. Melting and crystallization temperatures were taken as the peaks of

endotherms and exotherms. The degree of crystallinity was calculated by comparison

with heat of fusion of a perfectly crystalline polypropylene, i.e. 209 J/g.

Number average molecular weight (Mn), weight average molecular weight (Mw)

and molecular weight distribution (MWD) are determined by Gel Permeation

Chromatography (GPC) according to the following method:

The weight average molecular weight Mw and the molecular weight distribution

(MWD = Mw/Mn wherein Mn is the number average molecular weight and Mw is

the weight average molecular weight) is measured by a method based on ISO 16014-

1:2003 and ISO 16014-4:2003. A Waters Alliance GPCV 2000 instrument, equipped

with refractive index detector and online viscosimeter was used with 3 x TSK-gel

columns (GMHXL-HT) from TosoHaas and 1,2,4-trichlorobenzene (TCB, stabilized

with 200 mg/L 2,6-Di tert butyl-4-methyl-phenol) as solvent at 145 °C and at a

constant flow rate of 1 mL/min. 216.5 uL of sample solution were injected per

analysis. The column set was calibrated using relative calibration with 19 narrow

MWD polystyrene (PS) standards in the range of 0.5 kg/mol to 11 500 kg/mol and a

set of well characterised broad polypropylene standards. All samples were prepared

by dissolving 5 -10 mg of polymer in 10 mL (at 160 °C) of stabilized TCB (same as

mobile phase) and keeping for 3 hours with continuous shaking prior sampling in

into the GPC instrument.

Rheology: Dynamic rheological measurements were carried out with Rheometrics
