Repository: anandvc/allindianpatents

File: patents/270479-coating-compositions-providing-improved-mar-and-scratch-resistance-and-methods-of-using-the-same.html (part 1 of 2)
Indian Patents. 270479:"COATING COMPOSITIONS PROVIDING IMPROVED MAR AND SCRATCH RESISTANCE AND METHODS OF USING THE SAME"

Indian Patents

Recently Granted Patents

  Recently Published Patents

Title of Invention	"COATING COMPOSITIONS PROVIDING IMPROVED MAR AND SCRATCH RESISTANCE AND METHODS OF USING THE SAME"

Abstract	Disclosed is a coating formed from a composition containing a film-forming resin and a plurity of particles dispersed in the resin. The average particle size of the particles is 0.1 to 50 microns, and the particles have a hardness sufficient to impart greater mar and/or scratch resistance to the coating as compared to a coating where no particles are present. Also, the difference between the refractive ranges from 1 to 1.5. A method for preparing a powder coating including the particles also is provided.	

Full Text	COATING COMPOSITIONS PROVIDING IMPROVED MAR AND SCRATCH RESISTANCE AND METHODS OF USING THE SAME

CROSS REFERENCE TO RELATED APPLICATIONS [0001] This application is a Continuation-in-Part of U.S. Application Serial No. 10/007,149, filed December 5, 2001, which claims the benefit of priority of U.S. Provisional Application No. 60/254,143, filed on Decembers, 2000.

FIELD OF THE INVENTION

[0002] The present invention relates to coating compositions that provide improved mar and/or scratch resistance and to methods for using the same. More specifically, the improved resistance is achieved by adding particles to a film forming resin.

BACKGROUND OF THE INVENTION

[0003] In recent years, powder coatings have become increasingly popular because these coatings are inherently low in volatile organic content (VOC), which significantly reduces air emissions during the application and curing processes. Liquid coatings are still used in many systems, however. For example, the coating of automobiles, including elastomeric automotive parts, household appliances and flooring often is done using liquid coatings. [0004] Topcoats such as the transparent clearcoat in color-plus-clear coating systems for automotive applications and/or other protective and decorative coatings such as for household appliances, are subject to defects that occur during the assembly process and damage from both the environment and normal use of the end product. Paint defects that occur during assembly can include the paint layer being too thick or too thin, "fish eyes" or craters, and under-cured or over-cured paint; these defects can affect the color, brittleness, solvent resistance and mar and scratch performance of the coating. Damaging environmental factors include acidic precipitation, exposure to ultraviolet radiation from sunlight, high relative humidity and high

temperatures; these factors can also result in compromised performance.

Normal use of consumer products such as appliances and flooring can lead to

marring, scratching and/or chipping of the surface due to contact with hard

objects, contact with brushes and/or abrasive cleansers during normal

cleaning processes, and the like.

[0005] Thus, there is a need for coatings having good scratch and mar

resistance, while maintaining other coating performance and appearance

properties.

SUMMARY OF THE INVENTION

[0006] The present invention is directed to a coating formed from a composition comprising a film-forming resin, and a plurality of particles having an average particle size between 0.1 and 50 microns dispersed in the resin. The particles have a hardness sufficient to impart greater mar and/or scratch resistance to the coating as compared to a coating where no particle is present, and the difference between the refractive index of the resin and the refractive index of the particles ranges from 1 to 1.5. [floor] The present invention also is directed to a method for improving scratch and/or mar resistance of a coating and method for preparing a powder coating.

DETAILED DESCRIPTION OF THE INVENTION

[0008] Other than in the operating examples, or where otherwise indicated, all numbers expressing quantities of ingredients, reaction conditions and so forth used in the specification and claims are to be understood as being prefaced by the term "about" Even if the term does not expressly appear. Accordingly, unless indicated to the contrary, the numerical parameters set forth in the following specification and attached claims are approximations that may vary depending upon the desired properties sought to be obtained by the present invention. At the very least, and not as an attempt to limit the application of the doctrine of equivalents to the scope of the claims, each numerical parameter should at least be construed in light of the number of reported significant digits and by applying ordinary rounding techniques.

[0009] Notwithstanding that the numerical ranges and parameters setting for the broad scope of the invention are approximations, the numerical values set forth in the specific examples are reported as precisely as possible. Any numerical values, however, inherently contain certain errors necessarily resulting from the standard deviation found in their respective testing measurements.

[oooiO]Also, it should be understood that any numerical range recited herein is intended to include all sub-ranges subsumed therein. For example, a range of "1 to 10" is intended to include all sub-ranges between and including the recited minimum value of 1 and the recited maximum value of 10, that is, having a minimum value equal to or greater than 1 and a maximum value of equal to or less than 10.

[00011]The present invention is directed to a coating formed from a composition comprising a film-forming resin and a plurality of particles (described in detail below) dispersed in the resin.

[00012]The particles have an average particle size ranging from 0.01 to 50 microns. The particles have a hardness such that they impart greater mar and/or scratch resistance to the coating as compared to a coating where no particles are present. Also, the difference between the refractive index of the resin and the refractive index of the particles ranges from 1 to 1.5. [00013] Any resin that forms a film can be used according to the present methods, absent compatibility problems. For example, resins suitable for both powder and liquid coating compositions can be employed. [00014] The powder and/or liquid compositions can be thermoplastic or thermosetting compositions. The thermosetting compositions are curable compositions that may be cured at ambient (22°C to 28°C at atmospheric pressure), or thermally cured at elevated temperature, or radiation-curable as discussed below.

[00015]The thermosetting composition can comprise a resinous binder or resinous binder system comprising a polymer having at least one type of reactive functional group and a curing agent having functional groups reactive with the functional group of the polymer. The polymer can be selected from

for example, from acrylic, polyester, polyether or polyurethane, and/or polysiloxane and/or co-polymers thereof can contain functional groups such as hydroxyl, carboxylic acid, carbamate, isocyanate, epoxy, amide amino and/or carboxylate functional groups. In the case of radiation-curable thermosetting compositions, the resinous binder can contain materials having functional groups with vinyl groups or ethylenic unsaturation. [00016]The film-forming resin described above is generally present in the powder coating compositions in an amount greater than about 50 weight percent, such as greater than about 60 weight percent, and less than 90 weight percent, with weight percent being based on the total weight of the composition. For example, the weight percent of resin can be between 60 and 70 weight percent. When a curing agent is used, it is generally present in an amount of between about 10 and 40 weight percent; this weight percent is also based on the total weight of the coating composition. [00017] As mentioned previously, the present compositions can comprise film-forming resins that are liquid in form, that is, water-borne or solvent-borne systems. Organic and/or inorganic particles can be added to the resin according to the present invention. In a particular embodiment of the present invention, the compositions from which the coating is formed comprise organic particles. Examples of suitable organic particle scan include but are not limited to diamond particles, such as diamond dust particles, and particles formed from carbide materials; examples of carbide particles include but are not limited to titanium carbide, silicon carbide and boron carbide. [00018] In an embodiment of the present invention, inorganic particles may be used. Suitable inorganic particles can include but are not limited to silica; alumina; alumina silicate; silica alumina; alkali aluminosilicate; borosilicate glass; nitrides including boron nitride and silicon nitride; oxides including titanium dioxide and zinc oxide; quartz; nepheline syenite; zircon such as in the form of zirconium oxide; buddeluyite; and eudialyte. [00019] Mixtures of any of the above particles can be used, including different combinations of organic particles, inorganic particles, or both. The silica can be in any suitable form, such as crystalline, amorphous, or precipitated;

crystalline silica is particularly suitable for one-coat applications. The alumina can be used in any of its forms, such as alpha, beta, gamma, delta, theta, tabular alumina, and the like and can be fused or calcined, and if calcined, ground or unground. Alpha alumina having a crystalline structure is particularly suitable for clear coats used in the automotive industry. [00020] The particles listed above are widely commercially available. For example, crystalline silica is available from Reade Advanced Materials; amorphous and precipitated silica from PPG Industries, Inc.; ZEEOSPHERES, silica alumina ceramic alloy particles, from 3M Corporation; silica alumina, such as G200, G-400, G-600, from 3M Corporation; alkali alumina silicate, such as W-210, W-410, and W-610, from 3M Corporation; borosilicate glass, sold as SUNSPHERES, from MoSci Corporation; and quartz and nepheline syenite from Unimin, Inc. Alumina is available from Micro Abrasives Corporation as WCA3, WCA3S, and WCA3TO, and from Alcoa as T64-20. Zircon, buddeluyite and eudialyte are commercially available from Aran Isles Corporation, and boron nitride is available from Carborundum Inc. as SHP-605 and HPP-325. It will be appreciated that many commercially available products are actually composites or alloys of one or more materials; such particles are equally within the scope of the present invention.

[00021] In some embodiments, it might be desirable to pretreat the particles. In one embodiment the particles are heat-treated before incorporating them into the present compositions. Heat treating can be accomplished, for example, by heating the particles at a temperature of between about 350°C and 2000°C, such as 600°C and 1000°C for a time period of two to three hours. In another embodiment, the particles can be treated or modified with a compound such as a silane. The particles may be prepared by the sol gel process. Also, the particles can be calcined or mined, or prepared by any suitable refinement process.

[00022] The particles used in the present invention can have an average particle size ranging from about 0.1 to 50 microns, such as from 0.1 to 20 microns, or 1 to 12 microns, or 1 to 10 microns, or 3 to 6 microns. The

average particle size of the particles can range between any of these recited values, inclusive of the recited values. Any of the particles listed above can be used in any size within these ranges according to the present invention. In one embodiment, the average particle size is 10 microns or less, or 6 microns or less. In one embodiment of the present invention, the particles comprise silicon carbide particles having an average particle size of 20 microns or less, such as 15 microns or less. Mixtures of various particles can be used, as well as combinations of particles with varying particle sizes. For example, in an embodiment of the present invention, the plurality of particles comprises a mixture of particles a portion of which has an average particle size of 10 microns or less, and a portion of which has an average particle size of 15 microns or more.

[00023] In one embodiment, the particles comprise silicon carbide, calcined alumina and/or alumina having a median particle size of 10 microns or less, or 6 microns or less, or 5.5 microns or less, or 3 microns or less. In one embodiment the particles are unground calcined alumina having a median crystallite size of less than 5.5 microns, such as about 2 microns. "Average particle size" refers to the size of about 50 percent or more of the particles in a sample. "Median particle size" refers to the particle size at which half of the distribution is larger and half is smaller; "median crystallite size" is similarly defined, but using the crystallite size rather than the particle size.

 [00024] Particle size can be determined according to any method known in the art, such as by a conventional particle size analyzer. For example, where the average particle size is greater than 1 micron laser scattering techniques can be employed, and for average particle sizes smaller than 1 micron, transmissional electron microscopy ("TEM") can be used. 

[00025] The shape or morphology of the particles can vary depending on the type of particle or particles selected.  For example, generally spherical particles, such as crystalline materials, solid beads, microbeads, or hollow spheres, can be used, as can particles that are platy, cubic or acicular (that is, elongated or fibrous). The particles can also have a random or nonuniform morphology. In addition, the particles can have an internal structure that is

hollow, porous or void free, or any combination, such as a hollow center with porous or solid walls. It will be appreciated that different particle shapes may be more suitable for one application over another. For example, when used with automotive clearcoats, particles having a platy morphology may have better mar resistance than those having spherical or other nonspherical forms. Particle shape may be irrelevant, however, for other applications. It will be appreciated that combinations of particles having different morphologies can be used to give the desired characteristics to the final coating. In an embodiment of the invention, the particles can have a spherical, platy, non-uniform, crystalline (including single- or multil-crystal structures), and/or amorphous morphology.

[00026] The particles should have a hardness sufficient to impart greater protection from mar and/or scratch than would be achieved in a coating prepared from the same resin or resinous binder system, but lacking the particles. For example, the particles can have a hardness value greater than the hardness value of materials that can scratch or mar a cured coating, such as dirt, sand, rocks, glass, abrasive cleaners, car wash brushes, and the like. The hardness value of the particles and materials that can scratch or mar a coating can be determined by any conventional hardness measurement method, but is typically determined according to the Mohs hardness scale. The Mohs scale is an empirical scale of the hardness of minerals or mineral-like materials, and indicates the relative scratch resistance of the surface of a material. The original Mohs scale consisted of the values ranging from 1 to 10, with talc having a value of 1 and diamond having a value of 10. The scale has recently been expanded from a maximum value of 10 to a maximum value of 15 to accommodate the addition of some synthetic materials. All of the Mohs hardness values discussed herein, however, are based upon the original 1 to 10 scale.

[00027] The Mohs hardness values of several particles within the scope of the invention are given in Table A below.

Table A

(Table Removed)

[00028]Typically, the particles used according to the present invention will

have a Mohs hardness of 4.5 or greater, such as 5 or greater or 8 or greater.

For automobile clearcoats, particles having a Mohs hardness of 9 or 10 may

be suitable. In one embodiment, the Mohs hardness of the particles is

between 4.5 and 8, such as between 4.5 and 7.5, or 4.5 and 7.

[00029] It will be appreciated that many particles, particularly the inorganic

particles, according to the present invention have a hardness at their surface

that can be different from the hardness of the internal portions of the particle.

The hardness of the surface is typically the hardness relevant to the present

invention.

[00030] The incorporation of the aforementioned particles into a film-forming

resin or resinous binder system can result in a coatings having enhanced mar

and/or scratch resistance as compared with the same coatings lacking these

particles. According to the present invention, coatings can be formulated with

these improved mar and/or scratch characteristics without affecting the

appearance or other mechanical properties of the coatings.

[00031] "Mar" and "scratch" refer herein to physical deformations resulting from

mechanical and/or chemical abrasion. "Mar resistance" is a measure of a

material's ability to resist appearance degradation caused by small scale

mechanical stress. "Scratch resistance" is the ability of a material to resist more severe damage that can lead to visible, deeper or wider trenches. Thus, scratches are generally regarded as being more severe than what is referred to in the art as mar, and the two are regarded in the art as being different. As noted above, mar and scratch can result from manufacturing and environmental factors as well as through normal use. Although mar and scratch are in many respects differing degrees of the same thing, a coating that improves mar resistance may not be effective in improving scratch resistance, and vice versa. It will be appreciated, therefore, that one single particle type or, alternatively, combinations of particles can be employed to give the final coating its desired characteristics. For example, one particle that offers particularly good mar resistance can be coupled with one that offers particularly good scratch resistance.

[00032] As noted above, the particles or combination of particles used in the present invention should generally have a hardness sufficient to impart improved protection from mar and/or scratch as compared to no particle being present. Accordingly, the compositions of the present invention, when cured, will have greater mar and/or scratch resistance than their particle-lacking counterparts. Gloss retention percentages following mar and/or scratch testing ranging from 20 percent up to near 100 percent are achieved, such as 20 percent or greater retention, 50 percent or greater retention, or 70 percent or greater retention, or 90 percent or greater retention. To determine whether improved mar and scratch resistance is obtained with a particular particle or combination of particles, two coating compositions can be formulated, with the only difference being that one contains the present particles and one does not. The coatings can be tested for mar and/or scratch resistance (i.e. "mar and/or scratch testing") by any means standardly known in the art, such as those described in the Example section below. It will be understood by those skilled in the art that the mar and/or scratch test used will be appropriate to the coated substrate end-use, e.g. an automotive topcoat may be tested by a different method than a coating for flooring, including vinyl and wood flooring. The results for the particle-containing and nonparticle-containing compositions

can be compared to determine whether improved resistance is obtained when the selected particles are added. Even a small improvement in any of these tests constitutes an improvement according to the invention. It will be appreciated that mar and scratch resistance, and methods for testing the same, are distinct from "wear-through", weight loss, or bulk-film properties tested, for example, using a Taber abrader, and that such tests are typically relevant to products other than those of the present invention. 

[00033] The particles can be present in the coating compositions of the present invention in an amount ranging from 0.01 to 25.0 weight percent, such as from 0.01 to 20 weight percent, or from 0.01 to 10 weight percent, or from 0.05 to 8 weight percent, or from 1 to 3 weight percent, with weight percent based on total weight of the coating composition. In one embodiment, the particles are present in a concentration of greater than 5 weight percent, such as greater than 5 up to 20 weight percent. While amounts of 20 weight percent or less are typically suitable, amounts even greater than 20 weight percent can also be used.

[00034] It will be appreciated that improvement in mar and scratch resistance typically will increase as the concentration of particles increases. The tests described in the Example section below can be used by those skilled in the art to determine what weight percent or "load" of particles will give the desired level of protection. The particles will be fairly evenly dispersed in the cured coating, that is, there will not typically be an increased concentration of particles in one portion of the cured coating as compared with another. 

[00035] Both the size of the particles used as well as the particle load can affect not only the level of mar and/or scratch resistance but also the appearance of the cured coating. Thus, particle size and load should be optimized by the user based on the particular application, taking into account, for example, the level of acceptable haze, the level of mar and/or scratch resistance, the thickness of the coating and the like. Where appearance is particularly relevant, such as in an automotive clear coat, a relatively low load and particle size can be used. For example, a load of 5 weight percent or less, or 1 weight percent or less, or 0.1 weight percent or less, and a particle

size of up to and including 8 microns, such as a particle size up to and including 6 microns may be particularly suitable. For industrial one-coat systems where haze is not as relevant, or where other pigments are present, loadings of up to about 10 percent or even higher can be used, for example, 1 to 5 percent, with particle sizes of 10 microns or even larger, such as 15 microns or larger. One skilled in the art can optimize particle size and load to achieve the desired level of mar and/or scratch resistance without compromising the appearance or other mechanical properties of the cured coatings. Mixtures of particles having different sizes may be particularly suitable for a given application.

[00036] In an embodiment of the present invention, the particles are present in the composition in an amount of 0.01 to 0.1 weight percent, and the particles have an average particle size ranging from 0.1 to 15 microns. Haze can also be minimized to at least some degree by selecting resins and particles that have a similar refractive index ("Rl"), that is the difference between the resin Rl and the particle Rl ("A Rl") is minimized. In some applications, such as for clear coats, the A Rl ranges from 1 to 1.5, such as from 1 to 1.4, or 1 to 1.2. Using a combination of particles having different Rl's can also help to reduce haze. Minimizing A Rl is particularly relevant when the particles are larger in size (i.e. greater than about 6 microns) and/or the particle load is greater than about 8 weight percent. Typically, when the Rl of the particle is close to the Rl of the resin, the particles may comprise a greater weight percent of the present compositions. In some instances, for some materials having particularly high Rl values, low particles sizes can, in fact, give a more hazy appearance than the same material at a mid-range particle size. As the particle size further increases for such materials, haze will increase as well. 

[00037] In another embodiment of the present invention, in addition to the particles described above, nanoparticles are also incorporated into the present compositions. "Nanoparticles" is used herein to refer to particles having an average particle size from 0.8 to less than 500 nanometers, such as between 10 and 100 nanometers. Such nanoparticles can include both organic and inorganic particulate materials, such as those formed from

polymeric and nonpolymeric organic and inorganic materials, composite materials, and mixtures thereof. As used herein, the term "polymeric inorganic material" means a polymeric material having a backbone repeat unit based on an element or elements other than carbon, for example silicon; "polymeric organic materials" means synthetic polymeric materials, semisynthetic polymeric materials and natural polymeric materials, all of which have a backbone repeat unit based on carbon. "Composite material" refers to a combination of two or more different materials that have been combined. The nanoparticles formed from composite materials can have a hardness at their surface that is different from the hardness of the internal portions of the particle. The surface of the nanoparticles can be modified such as by chemically or physically changing its surface characteristics using techniques known in the art. For example, the nanoparticles can be dispersed in siloxane, such as one to which an acid functional group has been added. In addition, a nanoparticle formed from one material can be coated, clad or encapsulated with a different material or different form of the same material to yield a particle having the desired surface characteristics. 

[00038] The nanoparticles suitable for use in the compositions of the invention can be formed from ceramic materials, metallic materials, or mixtures thereof or can comprise, for example, a core of essentially a single inorganic oxide such as silica in colloidal, fumed, or amorphous form, alumina or colloidal alumina, titanium dioxide, cesium oxide, yttrium oxide, colloidal yttrium, zirconia such as colloidal or amorphous zirconia or mixtures thereof, or an inorganic oxide of one type upon which is deposited an organic oxide of another type. Materials useful in forming the present nanoparticles include graphite, metals, oxides, carbides, nitrides, borides, sulfides, silicates, carbonates, sulfates and hydroxides.

[00039] As discussed above, in many applications it will be desired that the use of the present particles and, when employed, the nanoparticles should not significantly interfere with the optical properties of the cured coating composition, particularly when the cured coating serves as a transparent coating, or as a clearcoat in a color-plus-clear system. Optical properties and

coating "clarity" can be evaluated by measuring the haze of the cured coating. For purposes of the present invention, haze is measured using a BYK/Haze Gloss instrument following the manufacturer's instructions.

 [00040] The difference between the haze value of a cured coating with the particles and the haze value of a cured coating without the particles ("A haze value") of less than about 10 or even lower is typically desired for most applications. A A haze value of 5 or less is typically desired when using the present compositions as a transparent topcoat.

[00041] As previously mentioned compositions of the present invention can comprise liquid coating compositions or coating compositions in solid particulate form, i.e., a powder coating composition. 

[00042] The powder coating compositions of the present invention may optionally contain additives such as waxes for flow and wetting, flow control agents, such as poly(2-ethylhexyl)acrylate, degassing additives such as benzoin and MicroWax C, adjuvant resin to modify and optimize coating properties, antioxidants, ultraviolet (UV) light absorbers and catalysts. Examples of useful antioxidants and UV light absorbers include those available commercially from Ciba-Geigy under the trademarks IRGANOX® and TINUVIN®. These optional additives, when used, are typically present in amounts up to 20 percent by weight, based on total weight of the coating composition.

[00043]The liquid compositions of the present invention similarly can contain optimal additives such as plasticizers, antioxidants, light stabilizers, UV absorbers, thixotropic agents, anti-gassing agents, organic cosolvents, biocides, surfactants, flow control additives, catalysts, photoinitiators, and/or photosensitizers where appropriate. Any such additives known in the art can be used, absent compatibility problems.

[00044] The particles used in the compositions of the present invention can be added at any time during the formulation of the powder or liquid coating. For example, curable powder coating compositions of the present invention can be prepared by first dry blending the film-forming resin, the plurality of particles, and any of the additives described above, in a blender, such as a

Henschel blade blender. The blender is operated for a period of time sufficient to result in a homogenous dry blend of the materials. The blend is then melt blended in an extruder, such as a twin screw co-rotating extruder, operated within a temperature range sufficient to melt but not gel the components. The melt blended curable powder coating composition is typically milled to an average particle size of from, for example, 15 to 80 microns. Other methods known in the art can also be used. 

[00045] Alternatively, the present powder compositions can be prepared by blending and extruding the ingredients as described above, but without the present particles. The particles then can be added as a post-additive to the formulation, such as through a second extrusion process or by simply mixing the particles into the blended composition, such as by shaking them together in a closed container or using a Henschel mixer. While compositions comprising post-added particles surprisingly have been found to give better mar and/or scratch resistance, the particles may be incorporated into the formulation with the other dry ingredients. The manner of formulating the present compositions can therefore be determined by one skilled in the art depending on the application and desired parameters of the user. 

[00046] The coating compositions of the invention can be applied to any of a variety of substrates including, but not limited to metallic, polymeric, wood (including wood composites), and glass substrates. For example, the compositions can be applied to automotive substrates such as fenders, hoods, doors, wheels, and bumpers, and industrial substrates such as household appliances, including washer and dryer panels and lids, refrigerator doors and side panels, lighting fixtures, metal office furniture and wood substrates such as wood flooring and cabinets.

[00047]The powder coating compositions are most often applied by spraying, and in the case of a metal substrate, by electrostatic spraying, or by the use of a fluidized bed. The powder coating can be applied in a single sweep or in several passes to provide a film having a thickness after cure of from about 1 to 10 mils (25 to 250 micrometers), usually about 2 to 4 mils (50 to 100

micrometers). Other standard methods for coating application also can be employed such as brushing, dipping or flowing.

[00048]The liquid compositions of the invention can also be applied by any conventional method such as brushing, dipping, flow coating, roll coating, conventional and electrostatic spraying. Typically, film thickness for liquid coatings can range between 0.1 and 5 mils, such as between 0.1 and 1 mil, or about 0.4 mils.

[00049] After application of the coating composition, the coated substrate can be heated to a temperature and for a time sufficient to cure the coating. Metallic substrates with powder coatings are typically cured at a temperature ranging from 250°F to 500°F (121.1°C to 260.0°C) for 1 to 60 minutes, or from 300°F to 400°F (148.9°C to 204.4°C) for 15 to 30 minutes, 

[00050] Liquid formulations can be cured at ambient temperature, such as those using a polyisocyanate or polyanhydride curing agent, or they can be cured at elevated temperatures to hasten the cure. An example would be forced air curing in a down draft booth at about 40°C to 60°C, which is common in the automotive refinish industry. The ambient temperature curable compositions are usually prepared as a two (2) package system in which the curing agent is kept separate from the polysiloxane containing the reactive functional group. The packages are combined shortly before application.

[00051]The thermally curable liquid compositions such as those using a blocked isocyanate, aminoplast, phenoplast, polyepoxide or polyacid curing agent can be prepared as a one-package system. These compositions typically can becured at elevated temperatures, for 1 to 30 minutes at a temperature ranging from 250°F to 450°F (121°C to 232°C) with temperature primarily dependent upon the curing mechanism of the coating composition components as well as the type of substrate used. Dwell time (i.e., time that the coated substrate is exposed to elevated temperature for curing) is dependent upon the cure temperatures used as well as wet film thickness of the applied coating composition. For example, coated automotive elastomeric parts require a long dwell time at a lower cure temperature (e.g., 30 minutes

250°F (121°C), while coated aluminum beverage containers require a very short dwell time at a very high cure temperature (e.g., 1 minute 375°F

[00052] As previously mentioned, the liquid coating compositions of the present invention can include radiation-curable coating compositions, that is, compositions capable of curing by ionizing radiation and/or actinic radiation. 

[00053] As used herein, "ionizing radiation" means high energy radiation and/or the secondary energies resulting from conversion of this electron or other particle energy to neutron or gamma radiation, said energies being at least 30,000 electron volts and can be 50,000 to 300,000 electron volts. While various types of ionizing irradiation are suitable for this purpose, such as X-ray, gamma and beta rays, the radiation produced by accelerated high energy electrons or electron beam devices also can be used. The amount of ionizing radiation in rads for curing compositions according to the present invention can vary based upon such factors as the components of the coating formulation, the thickness of the coating upon the substrate, the temperature of the coating composition and the like.

[00054] "Actinic radiation" is light with wavelengths of electromagnetic radiation ranging from the ultraviolet ("UV") light range, through the visible light range, and into the infrared range. Actinic radiation which can be used to cure coating compositions of the present invention generally has wavelengths of electromagnetic radiation ranging, for example, from 150 to 2,000 nanometers. Suitable non-limiting examples of ultraviolet light sources can include mercury arcs, carbon arcs, low, medium or high pressure mercury lamps, swirl-flow plasma arcs and ultraviolet light emitting diodes. 

[00055] Radiation-curable compositions of the present invention, in addition to the plurality of particles discussed previously, can include any of a variety of art-recognized materials having a radiation-curable reactive functional group. Such radiation-curable functional groups can include, for example, vinyl groups, vinyl ether groups, (meth)acrylate (i.e., methacrylate or acrylate) epoxy groups, maleimide groups, and/or fumarate groups. Such radiation-curable functional group-containing materials can include urethanes, acrylics,

melamines, polyvinylchlorides, polyolefins, and the like. In an embodiment of the present invention, the radiation-curable composition comprises an acrylated urethane.

[00056] Such compositions also can include photopolymerization initiators and/or sensitizers as are generally known in the art. Examples of photoinitiators include isobutyl benzoin ether, mixtures of butyl isomers of butyl benzoin ether, oc.oc-diethoxyacetophenone, and oc,oc-dirnethoxy-oc-phenylacetophenone. Examples of photosensitizers include benzophenone, anthraquinone, thioxanthone and phosphine oxides. UV stabilizers can also be added including benzotriazoles, hydrophenyl triazines and hindered amine light stabilizers, for example those commercially available from Ciba Specialty Chemicals in their TINUVIN line.

[00057] Other additives standardly used in the art can also be included in such compositions. Such additives can include organic solvents such as esters, for example n-butyl acetate, ethyl acetate and isobutyl acetate; ether alcohols, such as ethylene glycol monoethyl ether, ethylene glycol monobutyl ether, propylene glycol monomethyl ether, dipropylene glycol monoethyl ether, propylene glycol monoethylether acetate, ethylene glycol monoethylether acetate, dipropylene glycol monoethylether acetate and diethylene glycol monoethylether acetate; ketones, such as methyl ethyl ketone, methyl n-butyl ketone and methyl isobutyl ketone; lower alkanols containing 2 to 4 carbon atoms, such as ethanol, propanol, isopropanol and butanol; and aromatic hydrocarbons, such as xylene, toluene and naphtha. Other additives can also be used if desired, including rheology modifiers, flow additives, deaerators, gloss control additives, diluents, etc.

[00058] It will be appreciated that the resinous binders used in the coating compositions of the present invention are not limited to those in which a thermally-curable or radiation-curable binder is present. For example, moisture cure urethanes, air drying alkyds, catalyzed alkyds, ambient temperature cure epoxy-amines and hydroxy-isocyanates, heat curable epoxy-acids, hydroxyl-aminoplast as well as other aminoplast curing chemistries, lacquers such as acrylics or polyester lacquers or dispersions

can all be used according to the present invention. The binders can be organic solvent based or aqueous based.

[00059] The coating compositions of the invention are particularly useful as transparent monocoats or as clear coats in color-clear composite coatings such as for automotive applications. Also, the compositions of the invention in the pigmented form can be applied directly to a substrate to form a color coat The color coat may be in the form of a primer for subsequent application of a top coat or may be a colored top coat. When used as a primer coating, film thicknesses of 0.4 to 4.0 mils are typical. When used as a color topcoat, coating thicknesses of about 0.5 to 4.0 mils are usual, and when used as a clearcoat, coating thicknesses of about 1.5 to 4.0 mils can be used, [oooeo] Accordingly, the present invention is further directed to a substrate coated with one or more of the present compositions. The substrates and compositions, and manner of applying the same, are as described above. [00061] It will be appreciated that in the case of wood flooring, a number of different layers may be applied to the flooring, either before or after installation; these layers can include, for example, a stain coating, an abrasion resistant sealer, an adhesion promoter and a topcoat. Any of the coating compositions of the present invention, particularly the liquid compositions, can comprise any of these layers. Accordingly, the present invention is further directed to a wood flooring comprising at least one coating layer, wherein the coating layer is formed from any of the aforementioned the coating compositions of the present invention. Typically, such wood flooring will have two or more coating layers.
