Repository: anandvc/allindianpatents

File: patents/270512-an-acetal-copolymer-having-covalently-attached-thereto-a-radiation-absorbing-segment-and-method-of-preparation-thereof.html (part 1 of 2)
Indian Patents. 270512:AN ACETAL COPOLYMER HAVING COVALENTLY ATTACHED THERETO A RADIATION-ABSORBING SEGMENT AND METHOD OF PREPARATION THEREOF

Indian Patents

Recently Granted Patents

  Recently Published Patents

Title of Invention	AN ACETAL COPOLYMER HAVING COVALENTLY ATTACHED THERETO A RADIATION-ABSORBING SEGMENT AND METHOD OF PREPARATION THEREOF

Abstract	Described herein are novel thermally reactive near-infrared absorbing acetal copolymers that undergo chemical and physical changes upon exposure to near-infrared radiation. Also described are the methods of preparation of the novel acetal copolymers starting either with vinyl-alcohol polymers or with acetal copolymers. Also described are the methods of use of the new near-infrared absorbing acetal copolymers in coatings used in lithographic offset printing plates that can be directly imaged with near-infrared laser imaging devices in computer-to-plate and digital offset printing technologies. The novel acetal copolymers are also useful in photoresist applications, rapid prototyping of printed circuit boards and chemical sensor development.	

Full Text	WO 2007/003030	PCT/CA2006/000927

1

TITLE OF THE INVENTION

[0001]	THERMALLY REACTIVE NEAR-INFRARED ABSORBING

ACETAL COPOLYMERS, METHODS OF PREPARATION AND METHODS OF USE

FIELD OF THE INVENTION

[0002]	This invention relates to novel acetal copolymers. More

specifically, the novel copolymers are thermally reactive near-infrared absorbing copolymers. This invention further extends to the methods of preparation and methods of use of the novel materials. The novel acetal copolymers are particularly useful in the preparation of lithographic printing plates for computer-to-plate and digital offset press technologies, but their

usefulness also extends to photoresist applications, rapid prototyping of printed circuit boards and chemical sensor development.

BACKGROUND OF THE INVENTION

[0003]	The use of acetal copolymers for the production of lithographic

offset printing plates is well known in the prior art because of their excellent film forming properties, good mechanical strength and superior chemical resistance on press. For example, US patents 5,698,360 and 5,849,842 taught to prepare and utilize acetal copolymers containing sulfonamido functional groups as binder resins in UV photosensitive compositions used for conventional negative lithographic offset printing plates. Similarly, US patent 5,925,491 and 5,985,996 taught that the use of acetal copolymers containing amido functional groups terminated with either hydrogen, C1-C8 saturated hydrocarbon, C1-C8 unsaturated hydrocarbon, or carboxylic acid functional groups as binder resins in UV photosensitive compositions leads to improved exposure and developing speeds. Furthermore, US patents 6,087,066 and 6,270,938 taught that acetal copolymers containing meleinimido, funylvinylidene, thienylvinylidene and

WO 2007/003030	PCT/CA2006/000927

2

pyrrolyvinylidene functional groups used as binder resins in UV photosensitive compositions also lead to improved exposure and developing speeds. Also, US patents 6,596,460 and 6,808,858 taught to prepare and use acetal copolymers containing azido, carboxylic acid or sulfonic acid functional groups as binder resins in UV photosensitive compositions to improve exposure and developing speeds.

[0004]	Positive working lithographic offset printing plates containing

near-infrared (NIR) laser radiation sensitive polymeric coatings are also known in the prior art. For example, Parsons, WO 9739894A1; Nagasaka, EP 0823327B1; Miyake, EP 0909627A1; West, WO 9842507A1; and Nguyen, WO 9911458A1 taught to prepare heat sensitive coating comprising a polymeric substance, a near-infrared absorbing compound and a dissolution inhibiting compound. In these coating compositions, the near-infrared absorbing and dissolution inhibiting compounds inhibit the polymeric substance from dissolving in the liquid developer by forming a network structure via hydrogen bonding or ionic interactions. Upon imaging with near-infrared laser light, this network structure is disrupted and thus, the exposed area becomes more soluble in the liquid developer, while the network structure of non-exposed areas is conserved and prevents the dissolution of this area (image area). However, the difference in solubility between the exposed and non-exposed areas varies during storage and usage, which makes these lithographic printing plates very difficult to process. For the printing plates that are just manufactured, the network structure in the coating composition is relatively weak and the non-exposed area is likely to be attacked by the liquid developer during processing, which leads to poor image quality. If the printing plates have been stored for some time, the network structure in the coating composition is very strong and makes it difficult to remove the laser-exposed area with the liquid developer. This phenomenon also leads to poor image quality of the printing products because of the background toning that occurs in such cases.

WO 2007/003030	PCT/CA2006/000927

3

[0005]	Different approaches have been taught in prior art to overcome

the above-mentioned problems. For examples, US patent 6,461,795 taught that, in order to accelerate the formation of a stable network structure within the coating composition, the lithographic printing plates must be heated at a preferable temperature between 50 and 60°C in a low relative humidity atmosphere for several hours before shipment to the customers. Alternatively, US patent 6,613,494 taught to apply a thin over-layer to protect the non-exposed area of the polymeric coating from the attack of the liquid developer.

[0006]	US patent 6,420,087 taught to prepare coating compositions for

positive working lithographic printing plates containing siloxane compounds acting as image protecting agents that reduce the dissolution of the non-exposed areas during developing. However, the presence of these siloxane compounds made difficult the coating of the plates with roller coating techniques, caused phase separation in the coating solution and provoked the apparition of pinholes. In addition, these siloxane compounds are not soluble in alkaline developers, which causes sludge build-up in the processor, redeposit on the printing plates and a shortened lifetime of the developer.

[0007]	WO patent application WO04020484A1 taught to prepare coating

compositions consisting of acetal copolymers containing carboxylic acid, sulfonic acid and phosphoric acid terminated pendant groups, Novolak resin, near-infrared absorbing dyes, visible dyes, and image protecting agents for use in the production of thermally sensitive positive working lithographic offset printing plates having a high chemical resistance. Such coating compositions require a one-day post-production heat treatment at 50°C in order to keep the image area from being attacked by the developer.

[0008]	US patents 6,255,033 and 6,541,181 taught to prepare acetal

copolymers containing carboxylic acid, hydroxy, halide, methoxy and acetylene functional groups for use as binder resins in the production of positive working

WO 2007/003030	PCT/CA2006/000927

4

lithographic offset printing plates that can be imaged with near-infrared laser radiation. It is important to note that these coating compositions require an adhesion promoting agent, a near-infrared absorbing dye that converts light into heat and a large amount of visible acts as a dissolution inhibitor. In practice, high loading level of near-infrared dye and visible dye are required to differentiate exposed and non-exposed areas during development. However, the presence of such a large quantity of small organic molecules in the coating compositions reduces the mechanical strength of the coating, causes blooming during storage and severe staining of the processor during developing process after imaging.

[0009]	US patents 6,124,425 and 6,177,182 taught to prepare heat

sensitive polymeric coating compositions for positive working lithographic printing plates comprising near-infrared absorbing chromophores grafted on the backbone of Novolak, acrylate or methacrylate based polymers. Optionally, these coating compositions may contain other binder resins and film-forming additives. Unfortunately, these coating compositions are difficult to functionalize, have only a limited mechanical strength, produce relatively short-lived plates and cannot be used with UV inks without baking.

[0010]	Thus, there remains a need for new polymeric coating

compositions for lithographic printing plates. The present invention seeks to meet these needs and other needs.

SUMMARY OF THE INVENTION

[0011]	More specifically, in accordance with the present invention, there

is provided an acetal copolymer having attached thereto a radiation-absorbing segment having at least one strong absorption peak between 700 and 1100 nm.

WO 2007/003030	PCT/CA2006/000927

5

[0012]	More specifically, the copolymer of the present invention may

have the following general structure:

wherein:

•	G1 represents a processing segment that provides solubility in aqueous

solutions having pH between 2.0 and 14.0;

•	G2 represents a processing segment that provides film-forming

properties and solubility in an organic solvent;

•	G3 represents a thermal reactive segment that undergoes chemical or

physical changes upon exposure to near-infrared radiation;

•	G4 represents a radiation-absorbing segment having one or more strong

absorption peak between 700 and 1100 nm;

•	a, b, c, d, e, and f may vary from 0.02 to 0.98; and

WO 2007/003030	PCT/CA2006/000927

6

[0013]	The present invention also relates to the use of the copolymer of

the invention in the preparation of a coating and to coatings which comprise the copolymer of the invention or a mixture thereof.

[0014]	The coatings of the invention may be used in lithographic printing

plates, photoresist applications, rapid prototyping of printed circuit boards or chemical sensor development.

[0015]	The present invention also relates to lithographic printing plates,

photoresists and chemical sensors comprising the copolymer of the invention or a mixture thereof.

[0016]	The invention also relates to processes for preparing the

copolymer of the invention. A first process comprises reacting polyvinyl alcohol with a NIR chromophore containing an aldehyde functional group in the presence of an acid acting as catalyst. Another process comprises reacting an acetal copolymer containing a first functional group with a NIR chromophore containing a second functional group, wherein:

•	when said first functional group is a carboxylic acid, said second

functional group is an amino ,

•	when said first functional group is a amino, said second functional group

is an carboxylic acid,

•	when said first functional group is a mercapto or a hydroxy, said second

functional group is a halide acid, and

•	when said first functional group is a halide, said second functional group

is a a mercapto or a hydroxy acid.

[0017]	Other embodiments and further scope of applicability of the

present invention will become apparent from the detailed description given

PCT/CA2006/000927 03 April 2007 03-04-2007

7

hereinafter. It should be understood, however, that this detailed description, while indicating preferred embodiments of the invention, is given by way of illustration only, since various changes and modifications within the spirit and scope of the invention will become apparent to those skilled in the art.

BRIEF DESCRIPTION OF THE DRAWINGS

[0018]	In the appended drawings.

[0019]	Figure 1 is the ideal structure of M.1-S01 thermally reactive near-

infrared absorbing acetal copolymer;

[0020]	Figure 2 is the ideal structure of M1-S02 thermally and M2-S02

reactive near-infrared absorbing acetal copolymers;

[0021]	Figure 3 is the ideal structure of M1-S03 thermally reactive near-

infrared absorbing acetal copolymer;

[0022]	Figure 4 is the ideal structure of M1-S04 thermally reactive near-

infrared absorbing acetal copolymer;

[0023]	Figure 5 is the ideal structure of M1-S05 thermally reactive near-

infrared absorbing acetal copolymer;

[0024]	Figure 6 is the ideal structure of M1-S06 thermally reactive near-

infrared absorbing acetal copolymer;

[0025]	Figure 7 is the ideal structure of M1-S07 thermally reactive near-

infrared absorbing acetal copolymer;

AMENDED SHEET

PCT/CA2006/000927 03 April 2007 03-04-2007

8

[0026]	Figure 8 is the ideal structure of M1-W01 water-soluble thermally

reactive near-infrared absorbing acetal copolymer;

[0027]	Figure 9 is the ideal structure of M1-W02 water-soluble thermally

reactive near-infrared absorbing acetal copolymer;

[0028]	Figure 10 is the ideal structure of S01 solvent soluble non near-

infrared absorbing acetal copolymer precursor;

[0029]	Figure 11 is the ideal structure of M2-S01 thermally reactive near-

infrared absorbing acetal copolymer;

[0030]	Figure 12 is the ideal structure of S02 solvent soluble non near-

infrared absorbing acetal copolymer;

[0031]	(Deleted)

[0032]	Figure 13 is the ideal structure of M2-W01 water-soluble thermally

reactive near-infrared absorbing acetal copolymer;

[0033]	Figure 14 is the ideal structure of M2-W02 water-soluble thermally

reactive near-infrared absorbing acetal copolymer.

DETAILED DESCRIPTION OF THE INVENTION

[0034]	This invention relates to new thermally reactive near-infrared

absorbing acetal copolymers that undergo chemical and physical changes upon exposure to near-infrared radiation.

AMENDED SHEET

WO 2007/003030	PCT/CA2006/000927

9

[0035]	More specifically, the acetal copolymer of the invention has

attached thereto a radiation-absorbing segment that exhibit at least one strong absorption peak between 700 and 1100 nm.

[0036]	The copolymers of the invention may have a molecular weight

greater than about 5,000 g/mol. They may be soluble in organic solvents and/or in aqueous solutions.

[0037]	The copolymers of the invention may have the following general

structure:

wherein:

•	G1 represents an optional processing segment that provides solubility in

aqueous solutions having pH between 2.0 and 14.0;

•	G2 represents an optional processing segment that provides film-

forming properties and solubility in organic solvents, such as alcohol,

ketone and esters;

•	G3 represents an optional thermal reactive segment that undergoes

chemical and physical changes upon exposure to near-infrared

radiation;

•	G4 represents a radiation-absorbing segment that exhibits one or more

strong absorption peaks between 700 and 1100 nm. Optionally, G4 may

also exhibit strong absorption peaks between 400 and 1100 nm;

WO 2007/003030	PCT/CA2006/000927

10

• a, b, c, d, e, and f are molar ratios that can vary from 0.02 to 0.98.

[0038]	When G1, G2 and/or G3 is absent, the following repeat unit of the

[0039]	The G1 segments may be alkyl and aryi compounds containing

hydroxy, carboxylic acid, sulfonic acid, phosphoric acid, dialkylamino, trialkylammonium salts, ethylene oxide or propylene oxide functional groups. More specifically, the G1 segments of this invention may be:

WO 2007/003030	PCT/CA2006/000927

11

wherein:

•	R1 is H, C1 - C8 alkyl, alkoxy or halide;

•	R2 is C1 - C8 alkyl or alkoxy;

•	M is hydrogen or sodium;

•	A is halide.

[0040]	The G2 segments of this invention may be C1 - C10 alkyl and

alkyl substituted aryl groups.

[0041]	The G3 segments of the invention may be alkyl and aryl

compounds containing functional groups that can participate in hydrogen bonding or ionic bonding formation such as -OH, -SH, -CONHR, -NH2, -MHR, -NH-CO-NHR, wherein R is hydrogen, C1 - C10 alkyl chain or a substituted aryl group. More specifically, G3 may be:

WO 2007/003030	PCT/CA2006/000927

12 .

wherein:

•	R1 is H, C1 -C8 alkyl, alkoxy or halide;

•	R2 is C1 - C8 alkyl or alkoxy.

WO 2007/003030	PCT/CA2006/000927

13

[0042]	The G3 segments may also contain functional groups that may

participate in the formation of a covalent bond, such as acrylate, methacrylate, and vinyl ether.

[0043]	The G4 segments of this invention may be:

wherein:

•	NIR is a near-infrared absorbing chrornophore that exhibits one or more

strong absorption peaks between 700 and 1100 nm and may optionally

exhibit strong absorption peaks between 400 and 700 nm;

•	X is a spacer group that links the near-infrared absorbing chromophore

to the acetal copolymer backbone. .

[0044]	The spacer groups (X) may be:

WO 2007/003030	PCT/CA2006/000927

14

WO 2007/003030	PCT/CA2006/000927

15

wherein:

•	R is C1 - C8 alkyl, alkyloxy or aryl;

•	R1 and R2 are identical or different and represent H, C1 - C8 alkyl, C1 -

C8 alkoxy or halide.

[0045]	The near-infrared absorbing chromophores (NIR chromophores)

of this invention may be near-infrared absorbing organic compounds containing cyanine and/or arylimine functional groups. More specifically, the NIR chromophores of this invention may be:

WO 2007/003030	PCT/CA2006/000927

16

WO 2007/003030	PCT/CA2006/000927

17

48 - NIR Chromophore V:

wherein:

•	D1 and D2 are identical or different and represent -O-, -S-, -Se-, -CH =

CH-, and -C(CH3)2-;

•	R3 is hydrogen, C1 - C8 alkyl chain, and C1-C8 alkoxy.

•	R4 is C1 - C18 alkyl chain, C1-C18 aikyl chain terminating with hyclroxy

and carboxylic acid, and ethylene oxide chain

•	R5 represents hydrogen or alkyl;

•	R6 and R7 are identical or different and represent alkyl, aryl alkyl,

hydroxy alkyl, amino alkyl, carboxy alkyl, sulfo alkyl;

•	Z1 and Z2 are identical or different and represent sufficient atoms to

form a fused substituted or unsubstituted aromatic rings, such as phenyl

and naphthyl;

•	h represents integer number from 2 to 8;

•	n represents 0 or 1;

•	M represents:

WO 2007/003030	PCT/CA2006/000927

18

■	hydrogen or a cationic counter ion selected from Na, K,

tetraalkylammonium that does not have any absorption between 400

and 700 nm,

■	a cationic portion of cyanine dyes similar to NIR Chromophore III and

V that exhibits a strong absorption peak between 700 and 980 nm,

i.e. :

wherein D1, D2, R3, R4, R.5, R6, R7, Z1, Z2, and n are as above, or

■ a cationic counter ion that exhibits strong absorption peaks in the visible region between 400 and 700 nm. The most preferred visible absorbing cationic counter ions of this invention are the cationic portion of basic dyes, such as:

o Basic blue 3, 7, 11, 26;

PCT/CA2006/000927 14 May 2007 14-05-2007

19

o Basic red 9, 29; o Basic yellow 11; o Basic violet 3, 7, 14; • A1 represents:

■	an anionic counter ion selected from bromide, chloride, iodide,

tosylate, trrflate, trifluoromethane carbonate, dodecyl

benzoylsulfonate, tetraphenylborate, alkyl-tetraphenylborate and

tetrafluoroborate that does not exhibit absorption peaks between 400

and 700 nm,

■	an anionic portion of cyanine dyes similar to NIR Chromophore I and

II that exhibits a strong absorption peak between 700 and 850 nm.

i.e.:

WO 2007/003030	PCT/CA2006/000927

20

wherein D1, D2, Z1, Z2, R3, R4, R5, M, h and n are as above, or

■ an anionic couriter ion that exhibits strong absorption peaks between 400 and 700mm. The most preferred visible absorbing anionic counter ions of this invention are the anionic portion of acid dyes, such as: ,

o Acid blue 1, 7, 25, 29, 40, 41, 45, 80, 83, 92, 93, 113, 120, 129, and 161;

o Acid green 25, 27, 41;

o Acid orange 8, 51, 63;

o Acid red 4, 40, 88, 103, 114, 151, 183;

o Acid violet 5, 7, 17;

[0046]	Understood that the acetal copolymer of the invention comprises

more than one repeat unit comprise a G4 segments, the different G4 segments of the polymer of this invention may comprise different near-infrared absorbing chromophores;

[0047]	The present invention also relates to methods of producing the

copolymers of the invention starting either with vinyl-alcohol polymers or with acetal copolymers.

[0048]	The new near-infrared absorbing acetal copolymers can either be

produced by the reaction of polyvinyl alcohol polymers with NIR chromophores containing aldehyde functional group or by the reaction of acetal copolymers containing carboxylic acid, mercapto, amino, hydroxy or halide reactive functional groups with NIR chromophores containing the same reactive functional groups.

WO 2007/003030	PCT/CA2006/000927

21

[0049]	The acetal copolymers of the invention may be produced by the

reaction of polyvinyl alcohol with NIR chromophores containing aldehyde functional groups in the presence of an acid such as sulfurtc acid, hydrochloric acid, or toluene sulfonic acid acting as a catalyst.

[0050]	The aldehyde-containing NIR chromophores may be:

WO 2007/003030	PCT/CA2006/000927

22

wherein L is S, O, or-CO-NR-.

[0051]	The acetal copolymers of the invention may be produced by the

reaction of acetal copolymers containing reactive functional groups such as carboxylic acid, mercapto, amino, hydroxy and halide with NIR chromophores containing a functional group that will react with that of the acetal copolymer. The pairs of functional groups may be:

PCT/CA2006/000927 14 May 2007 14-05-2007

23

Functional group contained in the acetal copolymers	Functional group required for the NIR chromophores

Carboxylic acid	Amino

Amino	Carboxylic acid

Mercapto and hydroxy	Halide

Halide	Mercapto and hydroxy

[0052]	The present invention also relates to the use of the new acetal

copolymers with near-infrared laser imaging devices for direct digital imaging by near-infrared (NIR) laser radiation. The novel acetal copolymers can be use as coating materials and are particularly useful in the preparation of lithographic printing plates for computer-to-plate and digital offset press technologies. The novel copolymers may also be used in photoresist applications, rapid prototyping of printed circuit boards and chemical sensor development.

[0053]	The copolymers of the invention may be used for producing

coatings for lithographic offset printing plates. These lithographic offset printing plates may be directly imaged with near-infrared laser imaging devices in computer-to-plate and digital offset printing technologies. More specifically, such compositions comprising the copolymer of the invention may used in the production of thermally sensitive lithographic offset printing plates that comprise single- or multiple-layer coatings deposited on a substrate such as anodized aluminum, plastic films or paper.

[0054]	For single-layer positive working lithographic offset printing plates,

the coatings may be coated on anodized aluminum substrate or polyester film and may have coating weighs between 1 and 5 g/m2. More specifically, the coatings may comprise:

AMENDED SHEET

WO 2007/003030	PCT/CA2006/000927

24

•	From 10 to 100% by weight of thermally reactive near-infrared absorbing

acetal copolymers.

•	From 0 to 90% by weight of polymeric binder resins. These resins may

be polymer and copolymer derived from Novolak, acrylate, methacrylate,

and styrene containing functional groups such as hydroxy, carboxylic

acid, sulfonic acid, urea, urethane, amido, imido and meleimide.

•	From 0 to 10% by weight of visible dyes. These dyes may be basic

violet, basic blue and acid blue.

•	From 0 to 90% by weight of image-protecting agents. These image-

protecting agents may be siloxane-containing oligomers, polymers and

copolymers.

[0055]	For two-layers positive working lithographic offset printing plates,

the bottom layer may exhibit a different solubility in the alkaline developer different from that of the top layer.

[0056]	The composition and weight for the top layer may be the same

than that described above for single-layer positive working lithographic offset printing plates. f

[0057]	The bottom layer may weight between 0.2 and 3.0 g/m2 and may

comprise:

•	From 10 to 100% by weight of the acetal copolymers of the acetal

cfcpolymer of the invention soluble in aqueous solutions of pH between 1

and 13, but not soluble in organic solvents like ketone, alcohols and

mixture thereof.

•	From 0 to 90% by weight of a cross-linking agent to allow the formation

of a hydrophilic water insoluble coating layer. These cross-linking agents

WO 2007/003030	PCT/CA2006/000927

25

are may be ammonium zirconyl acetate, tri- and tetra-alkoxysilane, hydroxy titanate, hexarnethoxymethyl melamine, aldehyde containing compounds and mixtures thereof.

[0058]	The coating compositions were coated on aluminum substrates

using a spin coater at 70°C. The aluminum substrate used was electro-grained and anodized with hydrochloric acid and sulfuric acid, respectively. It was then treated with an aqueous solution of NaF/NaH2PO4 or with polyvinyl phosphoric acid at 80°C to improve fs hydrophilicity. The surface roughness (Ra) and oxide weight of the employed aluminum substrate were around 0.5 and 4.2 g/m2, respectively.

[0059]	The different chemical product used in the examples of printing

plate coating compositions presented hereafter are described in the following table:

Glossary

Thermolak7" 7525	Novolak-ester resin (American Dye Source, Inc., Baie d'Urfe, Quebec, Canada)

ADS830AT	Infrared absorption dye (max= 830 nm) (American Dye Source, Inc., Baie d'Urfe, Quebec, Canada)

ADS775MI	Infrared absorption dye (max= 800 nm) (American Dye Source, Inc., Baie d'Urfe, Quebec, Canada)

Bacote 20™	Ammonium zirconyl carbonate in water solution (Magnesium Elektron Inc., Flemington, New Jersey)

Basic violet 3	Crystal violet Visible dye (Spectra Colors, Kearny, New Jersey, USA)

PCT/CA2006/000927 03 April 2007 03-04-2007

26

Silikophene™ P50/X	Siloxane polymer in xylene (50% by weight) (Degussa, Parsippany, New Jersey, USA)

Dowanol™ PM	1-Methoxypropanol (Canada Color Corporation, St. Laurent, Quebec, Canada)

ADS500SF	Ionic and non-ionic surfactant mixture (American Dye Source, Inc., Baie d'Urfe, Quebec,

Canada)

[0060]	The alkaline developer used in this invention is available from

American Dye Source, Inc. and has the following composition:

Components	Parts

De-mineralized water	85.00

Sodium metasilicate pentahydrate	12.50

ADS500SF	2.50

[0061]	This particular embodiment of the present invention is illustrated

in further details by the following non-limiting examples.

SYNTHESIS OF THE ACETAL COPOLYMERS OF THE INVENTION

[0062]	The synthesis of the thermally reactive near-infrared absorbing

acetal copolymers of the invention was performed in a 3 necks glass reactor equipped with a water condenser, a mechanical stirrer, a dropping funnel and a nitrogen gas inlet. The molecular structures of the obtained acetal copolymers were determined by proton NMR and FTIR spectroscopy. The average molecular weight of the copolymers obtained was determined by size exclusion

AMENDED SHEET

WO 2007/003030	PCT/CA2006/000927

27

chromatography (SEC), using N,N-dimethylformamide (DMF) solution and calibrated with polystyrene standards. The UV-Visible near-infrared spectra of the synthesized polymers were measured in DMF solutions using a UV-VIS spectrophotometer (Model PC, Shimazu).

Method 1 (M1) - Synthesis by reacting polyvinyl alcohol with an aldehyde-containing NIR chromophore

Solvent-soluble (S) thermally reactive near-infrared absorbing acetal copolymers

EXAMPLE 1

[0063]	Copolymer M1-S01 was synthesized by adding, by portions, 90

grams of polyvinyl alcohol (Celvol™ 103, an 98% hydrolyzed polyvinyl acetate having an average molecular weight of about 18,000) to a reaction flask containing 810 grams of dimethylsulfoxide (DMSO) at 60°C, under nitrogen atmosphere and with constant stirring. After complete dissolution, 3 ml of concentrated sulfuric acid, which acts as a catalyst for this reaction, were added to the flask. After thirty minutes, 25 grams of butyraldehyde (346.6 mmole, available from Sigma-Aldrich, Canada) were slowly added to the flask and the mixture was stirred at 60°C for 2 hours. Then, 61 grams of 4-hydroxybenzaldehyde (499.5 mmole, available from Sigma-Aldrich, Canada) were slowly added to the flask and the mixture was stirred at 60°C for 4 hours. Finally, a solution containing 100 ml of 1-methoxypropanol and 20 grams of 2-[2-[2-(4-formylbenzothio)-3-(1,3-dihydro-1,3,3-trimethyl-2H-benz[e]indol-2-ylidene)-ethylidene]-1-cyclohexen-1-yl]-ethenyl]-1,3,3-trimethyl-1H-benz[e]indolium perchlorate (25.5 mmole, available from American Dye Source, Inc.) was slowly added to the flask. The resulting mixture was stirred at 60°C for another 4 hours after which the reaction product was precipitated in 10 liters of de-ionized water, filtered and washed copiously with water. It was then dried in air until constant weight.

WO 2007/003030	PCT/CA2006/000927

28

[0064]	The UV-Vis-NIR spectrum of M1-S01 was recorded in methanol

and exhibited a strong absorption peak at 827 nm. The ideal structure of the M1-S01 near-infrared absorbing acetal copolymer is shown in Figure 1 wherein a + c = 49.90%, b= 34.70%, d= 2.55%, e=2.00% and f = 10.85%.

EXAMPLE 2

[0065]	Copolymer M1-S02 was synthesized by adding, by portions, 90

grams of polyvinyl alcohol (Celvol™ 103, an 98% hydrolyzed polyvinyl acetate having an average molecular weight of about 18,000) to a reaction flask containing 810 grams of DMSO at 60°C under nitrogen atmosphere and with constant stirring. After complete dissolution, 3 ml of concentrated sulfuric acid were added to the flask. After thirty minutes, 25 grams of butyraldehyde (346.6 mmole, available from Sigma-Aldrich, Canada) were slowly added to the flask and the mixture was stirred at 60oC for 2 hours. Then, 61 grams of 4-hydroxybenzaldehyde (499.5 mmole, available from Sigma-Aldrich, Canada) were slowly added to the flask and the mixture was stirred at 60°C for 4 hours. Then, a solution containing 100 ml of 1-methoxypropanol and 20 grams of 2-[2-[2-(4-formylbenzothio)-3-(1,3-dihydro-1,3,3-trimethyl-2H-benz[e]indol-2-ylidene)-ethylidene]-1 -cyclohexen-1 -yl]-ethenyl]-1,3,3-trimethyl-1 H-benz[e]indolium perchlorate (25.5 mmole, available from American Dye Source, Inc.) was slowly added to the flask and the resulting mixture was stirred at 60°C for another 4 hours. Finally, a solution containing 100 ml of 1-methoxypropanol and 21.1 grams of acid blue 83 (25.5 mmole, available from Sigma-Aldrich, Canada) was slowly added to the reaction mixture. Stirring at 60°C was continued for an additional 2 hours after which the dark blue polymer product obtained was precipitated in 10 liters of de-ionized water, filtered and washed with water until the washing solution was colorless. The product was then dried in air until constant weight.

WO 2007/003030	PCT/CA2006/000927

29

[0066]	The UV-Vis-NIR spectrum of M1-S02 was recorded in methanol

solution and exhibited two peaks at 593 nm and 827 nm, which correspond to the absorption of the acid blue 83 anion and the near-infrared absorbing cation, respectively. The ideal structure of the M1-S02 near-infrared absorbing acetal copolymer is shown in Figure 2 wherein a + c = 49.90%, b= 34.70%, d= 2.55%, e=2.00% and f= 10.85%.

EXAMPLE 3

[0067]	Copolymer M1-S03 was synthesized in a way very similar to that

of the M1-S01 near-infrared absorbing polymer described in Example 1. The only difference was that 23.1 grams of 2-[2-[2-[4-(4-formylphenylcarboxamido)benzothio]-3-[1,3-dihydro-1,3,3-trimethyl-2H-benz[e]indol-2-ylidene)-ethylidene]-1 -cyclohexen-1 -yl]-ethenyl]-1,3,3-trimethyl-1H-benz[e]indolium perchlorate (25.5 mmole, available from American Dye Source, Inc.) were used instead of the 20 grams of 2-[2-[2-(4-formylbenzothio)-3-(1,3-dihydro-1,3,3-trimethyl-2H-benz[e]indol-2-ylidene)-ethylidene]-1-cyclohexen-1 -yl]-ethenyl]-1,3,3-trimethyl-1 H-benz[e]indolium perchlorate that were used in Example 1. The dark green product obtained was precipitated in 10 liters of de-ionized water, filtered and washed copiously with water. It was then dried in air until constant weight.

[0068]	The UV-Vis-NIR spectrum of M1-S03 was recorded in methanol

and exhibited a strong near-infrared absorption peak at 825 nm. The ideal structure of the M1-S03 near-infrared absorbing acetal copolymer is shown in Figure 3 wherein a + c = 49%, b= 35%, d= 2.2%, e=2.0% and f = 11.8%.

EXAMPLE 4

[0069]	Copolymer M1-S04 was synthesized by adding, by portions, 90

grams of polyvinyl alcohol (Celvol™ 103, an 98% hydrolyzed polyvinyl acetate having an average molecular weight of about 18,000) to a reaction flask

WO 2007/003030	PCT/CA2006/000927

30

containing 600 ml of DMSO at 60°C, under nitrogen atmosphere and with constant stirring. After complete dissolution, 3 ml of concentrated sulfuric acid were added to the flask. After thirty minutes, 25 grams of butyraldehyde (346.6 mmole, available from Sigma-Aldrich, Canada) were slowly added to the flask and the mixture was stirred at 60°C for 2 hours. Then, 61 grams of 4-hydroxybenzaldehyde (499.5 mmole, available from Sigma-Aldrich, Canada) were slowly added to the flask and the mixture was stirred at 60°C for 2 hours. A solution containing 100 ml of 1-methoxypropanol and 23.7 grams of 2-[2-[2-(4-formylbenzothio)-3-(1,3-dihydro-3,3-dimethyl-1-(4-sulfobutyl)-2H-benz[e]indol-2-ylidene)ethylidene]-1 -cyclohexen-1 -yl]-ethenyl]-3,3-di-methyl-1 -(4-sulfobutyl)-1H-benz[e]indo!ium, inner salt, free acid (25.5 mmole, available from American Dye Source, Inc.) was slowly added to the flask and stirring stir at 60°C was continued for another5 hours. Finally, a solution containing 100 ml of 1-methoxypropanol and 10.5 grams of crystal violet (available from Spectra Colors, New Jersey, USA) was slowly added to the reaction mixture that was stirred at 60°C for additional 2 hours. The product obtained was precipitated in 10 liters of de-ionized water, filtered and copiously washed with water until the washing solution was colorless. It was then dried in air until constant weight.

[0070]	The UV-Vis-NIR spectrum of M1-S04 was recorded in methanol

and exhibited strong absorption peaks at 590 and 837 nm. The ideal structure of the M1-S04 near-infrared absorbing acetal copolymer is shown in Figure 4 wherein a + c = 49%, b= 35%, d= 2.2%, e=2.0% and f = 11.8%.

EXAMPLE 5

[0071]	Copolymer M1-S05 was synthesized by adding, by portions, 90

grams of polyvinyl alcohol (Celvol™ 103, an 98% hydrolyzed polyvinyl acetate having an average molecular weight of about 18,000) to a reaction flask containing 600 grams of DMSO at 60°C, under nitrogen atmosphere and with constant stirring. After complete dissolution, 5 ml of concentrated sulfuric acid

WO 2007/003030	PCT/CA2006/000927

31

were added to the flask. After thirty minutes, 25 grams of butyraldehyde (346.6 mmole, available from Sigma-Aldrich, Canada) were slowly added to the flask and the mixture was stirred at 60°C for 2 hours. Then, 50 grams of 4-hydroxybenzaldehyde (409 mmole, available from Sigma-Aldrich, Canada) were slowly added to the flask and the mixture was stirred at 60cC for 4 hours. A solution containing 50 ml of 1-methoxypropanol and 11 grams of 4-formylphenylcarboxanmido|pnzene (44.4 mmole, available from American Dye Source, Inc.) was then slowly added into the reaction mixture that was stirred at 60°C for another 2 hours. Finally, a solution containing 100 ml of 1-methoxypropanol and 20 grams of 2-[2-[2-[4-(4-

formyIphenylcarboxamido)benzothio]-3-(1,3-dihydro-1,3,3-trimethyl-2H-benz[e]indol-2-ylidene)-ethylidene]-1-cyclohexen-1-yl]-ethenyl]-1,3,3-trimethyl-1H-benz[e]indolium perchlorate (25.5 mmole, available from American Dye Source, Inc.) was slowly added to the flask and the mixture was stirred at 60°C for 4 hours. The product obtained was precipitated in 10 liters of de-ionized water, filtered and washed copiously with water. It was then dried in air until constant weight.

[0072]	The UV-Vis-NIR spectrum of M1-S05 was recorded in methanol

and exhibited a strong absorption peak at 832 nm. The ideal structure of M1-S05 is shown in Figure 5 wherein a = 40.90%, b= 34.70%, c = 4.45%, d= 2.55%, e=2.00% and f = 15.40%.

EXAMPLE 6

[0073]	Copolymer M1-S06 was synthesized by adding, by portions, 90

grams of polyvinyl alcohol (Celvol™ 103, an 98% hydrolyzed polyvinyl acetate having an average molecular weight of about 18,000) to a reaction flask containing 600 grams of DMSO at 60°C, under nitrogen atmosphere and with constant stirring. After complete dissolution, 5 ml of concentrated sulfuric acid were added to the flask. After thirty minutes, 25 grams of butyraldehyde (346.6

WO 2007/003030	PCT/CA2006/000927

32

mmole, available from Sigma-Aldrich, Canada) were slowly added to the flask and the mixture was stirred at 60°C for 2 hours. Then, 50 grams of 4-hydroxybenzaldehyde (409 mmole, available from Sigma-Aldrich, Canada) were slowly added to the flask and the mixture was stirred at 60°C for 4 hours. A solution containing 50 ml of 1-methoxypropanol and 2.8 grams of 5-formyluracil (20 mmole, available from Sigma-Aldrich, Canada) was then slowly added to the reaction mixture that was stirred at 60°C for another 2 hours. Finally, a solution containing 100 ml of 1-methoxypropanol and 23.7 grams of 2-[2-[2-(4-formylbenzothio)-3-(1,3-dihydro-1,3,3-trimethyl-2H-benz[e]indol-2-ylidene)-ethylidene]-1 -cyclohexen-1 -yl]-ethenyl]-1,3,3-trimethyl-1 H-benz[e]indolium methylbenzenesulfonate (25.5 mmole, available from American Dye Source, Inc.) was slowly added to the flask and the mixture was stirred at 60°C for 5 hours. The product obtained was precipitated in 10 liters of de-ionized water, filtered and copiously washed with water. It was then dried in air until constant weight.

[0074]	The UV-Vis-NIR spectrum of M1-S06 was recorded in methanol

and exhibited a strong absorption peak at 832 nm. The ideal structure of M1-S06 is shown in Figure 6 wherein a = 40.90%, b= 34.66%, c = 2.00%, d= 2.55%, e=2.00% and f = 17.85%.

EXAMPLE 7

[0075]	Copolymer Mt-S01 was synthesized by adding, by portions, 90

grams of polyvinyl alcohol (Celvol™ 103, an 98% hydrolyzed polyvinyl acetate having an average molecular weight of about 18,000) to a reaction flask containing 810 grams of dimethylsulfoxide (DMSO) at 60°C, under nitrogen atmosphere and with constant stirring. After complete dissolution, 3 ml of concentrated sulfuric acid, which acts as a catalyst for this reaction, were added to the flask. After thirty minutes, 18.0 grams of butyraldehyde (250.0 mmole, available from Sigma-Aldrich, Canada) were slowly added to the flask

WO 2007/003030	PCT/CA2006/000927

33

and the mixture was stirred at 60°C for 2 hours. Then, 61 grams of 2-hydroxybenzaldehyde (499.5 mmole, available from Sigma-Aldrich, Canada) were slowly added to the flask and the mixture was stirred at 60°C for 4 hours. Finally, a solution containing 100 ml of 1-methoxypropanol and 20 grams of 2-[2-[2-(4-formylbenzothio)-3-(1,3-dihydro-1,3.,3-trimethyl-2H-benz[e]indol-2-ylidene)-ethylidene]-1 -cyclohexen-1 -yl]-ethenyl]-1,3,3-trimethyl-1 H-benz[e]indolium perchlorate (25.5 mmole, available from American Dye Source, Inc.) was slowly added to the flask. The resulting mixture was stirred at 60°C for another 4 hours after which the reaction product was precipitated in 10 liters of de-ionized water, filtered and washed copiously with water. It was then dried in air until constant weight.

[0076]	The UV-Vis-NIR spectrum of M1-S07 was recorded in methanol

and exhibited a strong absorption peak at 827 nm. The ideal structure of M1-S07 is shown in Figure 7 wherein a + c = 49.90%, b= 25.00%, d= 2.55%, e=2.00% and f = 20.55%.

Water-soluble (W.) acetal copolymers

EXAMPLE 8

[0077]	Water-solubte copolymer M1-W01 was synthesized by adding, by
