Repository: anandvc/allindianpatents

File: patents/270515-aqueous-thermosetting-composition.html
Indian Patents. 270515:"AQUEOUS THERMOSETTING COMPOSITION"

Indian Patents

Recently Granted Patents

  Recently Published Patents

Title of Invention	"AQUEOUS THERMOSETTING COMPOSITION"

Abstract	Disclosed is an aqueous thermosetting composition containing an amino resin (A) which is obtained by addition dehydration condensation of an amino compound (a), an aldehyde (b) and an alcohol (c), and a urethane resin (B) which is obtained by polymerization of an isocyanate (d), a polyol (e) and an oxycarboxylic acid (f) having two or more hydroxy groups. The aqueous thermosetting composition contains an amino resin and a urethane resin in a single curing agent, while maintaining the characteristics of both resins without deterioration. In addition, since the aqueous thermosetting composition has good dispersibility in water and excellent storage stability, it is useful for applications such as various painting materials, inks, adhesives, c...	

Full Text	DESCRIPTION

AQUEOUS THERMOSETTING COMPOSITION

TECHNICAL FIELD [0001]  The present invention relates to an aqueous thermosetting composition containing an amino resin (A) and a urethane resin (B) .

BACKGROUND ART

[0002] As a thermosetting coating composition, resin compositions utilizing an aminoformaldehyde resin as a hardener

(curing agent) are hitherto commonly known. In recent years, the research for changing to a paint or coating material dilutable with water for the purpose of reduction of an organic solvent emitted at the time of coating film drying from the viewpoint of air pollution and environmental protection is becoming active. Simultaneously, an aqueous thermosetting composition that is soluble in water and exhibits high performance is increasingly demanded.

Urethane resins due to the properties thereof of being excellent in mechanical properties, abrasion resistance to base material, flexibility, solvent resistance, etc. find wide applications in paints, inks, adhesives, coating agents, fiber

treating agents, etc. On the other hand, amino resins due to the properties thereof of being excellent in appearance characteristic, antiweatherability, mechanical properties, etc. find applications in paints, inks, adhesives, coating agents, fiber treating agents, etc. Paints or coating materials taking advantage of these excellent properties of these amino resin and urethane resin realize surprisingly high performance. The amino resin and urethane resin have been applied through combining of the resins as separate two-pack hardeners.

[0003] In the event of mixing of the two-pack liquids into one-pack liquid, it is difficult to attain homogeneous stable storage thereof because of a difference in compatibilities between the amino resin and urethane resin. Accordingly, in conformity with individual usages, it has been necessary to add a third component, such as a stabilizer or a compatibilizer, to such one-pack liquid. However, as the third component tends to adversely affect the performance in each usage, it has been difficult to achieve the exertion of the respective inherent performances of the urethane resin and amino resin.

[0004] In efforts for solving this problem, there can be mentioned patent references (1) and (2) proposing the technology of an amino resin excelling in not only the hardenability but also

the  water  resistance,  alkali  resistance,  processability, hardness, etc. According to the description of these references, in the process of amino resin production, a urethane resin is used as a raw material of amino resin so that the urethane resin is incorporated in the structure as a part of the amino resin skeleton to thereby provide a hardener capable of water solubilization. However, in the examples of these references, as a hydrophilic group such as carboxylic acid or an amino group is introduced as an indispensable structure in the ends of the urethane resin skeleton, not only is the water resistance deteriorated but also the multinuclear structure being a characteristic of the amino resin is scattered by urethane structure segments , thereby causing the exertion of appearance feature, high hardness, etc. being the inherent characteristics of the amino resin to be difficult. Moreover, the use of the urethane resin is exclusively for the purpose of water solubilization, and the exertion of toughness, etc. of urethane resin having been regarded as being inherently superior has been unsatisfactory. Patent reference (1): JP 6-329876 A Patent reference (2): JP 6-239949 A.

DISCLOSURE OF THE INVENTION PROBLEMS TO BE SOLVED BY THE INVENTION [0005]  It is an object of the present invention to provide an

aqueous thermosetting composition consisting essentially of a urethane resin and an amino resin in which the amino resin and urethane resin of different compatibilities having been used as two-pack hardeners are used in the form of a one-pack hardener. It is another object of the present invention to provide an aqueous thermosetting composition that excels in coating film properties, adhesion and mechanical properties to thereby be suitable for a variety of paints, coating agents, adhesives, etc. and to provide a process for producing the same.

MEANS FOR SOLVING THE PROBLEMS

[0006] The inventors have conducted extensive studies. As a result, it has been found that the above means can be provided by an aqueous thermosetting composition comprising an amino resin

(A) obtained by addition dehydration condensation of an amino compound (a), an aldehyde (b) and an alcohol (c) and a urethane resin (B) obtained by polymerization of an isocyanate (d) , a polyol

(e) and an oxycarboxylic acid (f) having two or more hydroxyl groups.

[0007] The aqueous thermosetting composition preferably contains a polyol of at least 500 weight average molecular weight as the polyol (e).

 [0008] The aqueous thermosetting composition may be one wherein the urethane resin (B) has, as its terminal functional groups, hydroxyl groups capable of reacting with an amino resin, at least one of which has reacted with the amino resin (A). Further, the aqueous thermosetting composition may be one wherein the amino resin (A) is formed into an alkyl ether by an alcohol (c) having 1 to 8 carbon atoms.

[0009] The aqueous thermosetting composition is produced by a process comprising reacting the amino resin (A) with the urethane resin (B) . The process for producing the aqueous thermosetting composition may be one wherein an alcohol (C) of the type different from that of the alcohol (c) is used as a reaction solvent. Furthermore, the process for producing the aqueous thermosetting composition may be one wherein, after the reaction of the amino resin (A) with the urethane resin (B) , neutralization is carried out with the use of an organic or inorganic basic compound (d).

[0010] Moreover, there are provided a paint, a coating agent and an adhesive each comprising the above aqueous thermosetting composition. Herein, the terminology "aqueous" means the "state of being dissolved in water completely or partially containing an undissolved matter."

EFFECTS OF THE INVENTION [0011] The aqueous thermosetting composition of the present invention contains both an amino resin and a urethane resin in a one-pack hardener, and the respective performances of the resins can be retained without any deterioration. Further, the aqueous thermosetting composition exhibits favorable dispersibility in water and excels in storage stability, so that it is useful in a wide spectrum of application fields, such as paint, ink, adhesive, coating material, binder and primer.

BEST MODE FOR CARRYING OUT THE INVENTION [0012] Now, the present invention will be described in detail. The following description of the constituent elements concerns representative examples of embodiments of the present invention, the contents of which in no way limit the scope of the present invention.

[0013]  [Amino resin (A)]

The amino resin (A) for use in the present invention is obtained by addition dehydration condensation of an amino compound (a), an aldehyde (b) and an alcohol (c).

[0014]  Amino compound (a)

As the amino compound (a) for use in the present invention,

there can be mentioned urea, melamine, benzoguanamine or any of other triazine compounds. Among the mentioned compounds, melamine is preferred from the viewpoint of realized properties.

[0015]  Aldehyde (b)

As the aldehyde (b) for use in the present invention, there can be employed formaldehyde, acetoaldehyde, propionaldehyde, benzaldehyde or the like. Formaldehyde is preferred from the viewpoint of economic advantage.

[0016]  Alcohol (c)

As the alcohol (c) for use in the present invention, there can be employed any of alcohols of the formula CnH2n+1OH (8≥n≥l) . The alcohol may be linear or branched. From the viewpoint of economic advantage and coating film performance, 4≥n≥l is preferred.

[0017]  The common process for producing the amino resin (A) is as follows. As raw materials, the amino compound (a), aldehyde

(b) and alcohol (c) are used in respective molar ratios of 1, 3 to 7 and 4 to 10. Dissolution is effected using the alcohol (c) as a reaction solvent. An acid is added as a catalyst so as to convert the alcohol (c) to an alkyl ether, thereby obtaining an amino resin.  Unreacted alcohol  (c)  remaining in excess is

partially removed by vacuum distillation operation so as to regulate the nonvolatile content to a given level. In that instance, when the boiling point at ordinary pressure of the alcohol (c) is 200°C or higher, the heating required in the vacuum distillation operation would invite self-crosslinking of the amino resin (A) . From this viewpoint, it is preferred that the number of carbon atoms of the alcohol (c) be 8 or less.

[0018]  [Urethane resin (B)]

The urethane resin (B) for use in the present invention is obtained as a copolymer of an isocyanate (d), a polyol (e) and an oxycarboxylic acid (f) having two or more hydroxyl groups.

[0019]  Isocyanate (d)

As the isocyanate (d) for use in the present invention, there

can be mentioned, for example, an aliphatic isocyanate such as

1, 4-tetramethylene diisocyanate, 1, 6-hexamethylene diisocyanate,

2 , 4 , 4-trimethylhexamethylene	diisocyanate	or

2,6-diisocyanatomethyl caproate, an alicyclic diisocyanate such as 3-isocyanatomethyl-3,5,5-trimethylcyclohexyl isocyanate, methylcyclohexyl-2,4-diisocyanate, isophorone diisocyanate or norbornene diisocyanate, an aromatic diisocyanate such as tolulene diisocyanate, diphenylmethane diisocyanate, 1, 5-naphthene diisocyanate, diphenylmethylmethane diisocyanate,

tetraalkyldiphenylmethane diisocyanate, 4,4-dibenzyl diisocyanate or 1,3-phenylene diisocyanate, a chlorinated diisocyanate, or a brominated diisocyanate . Also, use can be made of a polyisocyanate compound being an adduct with water or the like or a mixture of two or more thereof.

[0020]  Polyol (e)

As the polyol (e) for use in the present invention, there can be mentioned a mixture of two or three or more members selected from among publicly known polyols commonly employed in the production of urethane resin, such as diethylene glycol, butanediol, hexanediol, neopentyl glycol, bisphenol A, cyclohexanedimethanol, trimethylolpropane, glycerol, pentaerythritol, polyethylene glycol, polycarbonate polyol, cyclohexanedimethanol, polypropylene glycol, polyester polyol, polycaprolactone, polytetramethylene ether glycol, polythioether polyol, polyacetal polyol, polybutadiene polyol and furandimethanol. From the viewpoint of exertion of flexibility and toughness being the expected performance of urethane resin, it is preferred to use at least one polyol of 500 to 10,00 0 weight average molecular weight in terms of polystyrene. These polyols can be appropriately selected in conformity with the intended purpose or application field to thereby attain easily designing of required properties, such as hardness or softness.

 [0021] Oxycarboxylic acid (f) having two or more hydroxyl groups The oxycarboxylic acid (f) having two or more hydroxyl groups for use in the present invention is not particularly limited as long as carboxylic acid can be incorporated in the form of a branch in each urethane resin molecule. From the viewpoint of increasing the content of carboxylic acid in the urethane resin, it is preferred to employ a low-molecular-weight one having 3 to 10 carbon atoms wherein at least one carboxyl group is had in the form of a branch, such as 2,2-dimethylolpropionic acid, 2,2-dimethylolbutanoic acid or the like.

[0022] The common process for producing the urethane resin (B) is as follows. A polyol (e) and an oxycarboxylic acid (f) having two or more hydroxyl groups are dissolved in an organic solvent, such as toluene, while heating. After the completion of the dissolution, the solution is cooled to 50°C or below. Subsequently, while maintaining the temperature at 50°C or below for the prevention of excessive temperature rise by reaction heat, the isocyanate (d) is dropped over a period of 2 to 3 hours, thereby obtaining a urethane resin. In this stage, a urethane resin (B) having a hydroxyl group in its terminal structure can be obtained by regulating the molar ratio of isocyanate group had by the isocyanate (d) to a value of 0.5 to 0.9 provided that the sum of

the respective molar ratios of hydroxyl groups had by the polyol (e) and oxycarboxylic acid (f) having two or more hydroxyl groups

is 1.

[0023] As the solvent employed in the production of urethane resin in the present invention, use can be made of any of organic solvents commonly employed in urethane resin production. For example, there can be mentioned methyl ethyl ketone, methyl isobutyl ketone, ethyl acetate, isopropyl alcohol, toluene, xylene, isobutyl acetate, butyl acetate, acetone, dimethylformamide, N-ethyl-2-pyrrolidone, diethylene glycol dimethyl ether or the like.

[0024] [Process for producing aqueous thermosetting composition]

In the process for producing an aqueous thermosetting composition according to the present invention, an isocyanate (d) , a polyol (e) and an oxycarboxylic acid (f) having two or more hydroxyl groups are subjected to urethanizing reaction to thereby obtain a urethane resin (B) having hydroxyl groups at both ends of each polymer molecule thereof. The urethane resin is reacted with an amino resin (A) obtained by addition dehydration condensation of an amino compound (a), an aldehyde (b) and an alcohol (c) .  (The thus obtained resin is hereinafter referred

to as composited resin (R).)

In the reaction of the urethane resin (B) with the amino resin (A) according to the present invention, the amount of amino resin (A) used is in the range of 30 to 97 parts by weight per 100 parts by weight of the sum of amino resin and urethane resin used in the reaction. When the amount of amino resin is less than 30 parts by weight, the amount of terminal hydroxyl groups of the urethane resin (B) not contributing to a hardening reaction with base resin would become excess to thereby bring about deterioration of water resistance. On the other hand, when the amount of amino resin is over 97 parts by weight, the amount of unreacted amino resin would become excess to thereby cause the water solubilization after the reaction to be difficult. Preferably, the amount of amino resin ranges from 50 to 85 parts by weight.

[0025] In the reaction of the urethane resin (B) with the amino resin (A) according to the present invention, on the other hand, the amount of urethane resin (B) used is in the range of 3 to 70 parts by weight per 100 parts by weight of the sum of amino resin and urethane resin used in the reaction. When the amount of urethane resin is less than 3 parts by weight, the expected flexibility would be low. On the other hand, when the amount of urethane resin exceeds 70 parts by weight, deteriorations of water

resistance and coating film hardness would occur. Preferably, the amount of urethane resin ranges from 15 to 50 parts by weight.

[0026] Efficient reaction promotion can be achieved by the use of, as a reaction solvent for amino resin and urethane resin, an alcohol (C) that is different from the alcohol (c) being the raw material for alkyl ether contained in the amino resin (A) .

[0027] As the alcohol (C) added as a reaction solvent at the stage of reaction between amino resin (A) and urethane resin (B) in the present invention, there can be mentioned, for example, a secondary or tertiary alcohol such as isopropyl alcohol, 2-butyl alcohol, tert-butanol, cyclobutanol, cyclopentanol, cyclohexanol, pinacol, cycloheptanol, 2-ethyl-l-hexanol or diacetone alcohol, or an alcohol with hydrophilicity different from that of the alcohol (c) employed in the production of amino resin. The amount of alcohol (C) used is in the range of 10 to 60 parts by weight per 100 parts by weight of the sum of amino resin and urethane resin used in the reaction. When the amount of alcohol (C) is less than 10 parts by weight, excess promotion of reaction would occur to thereby bring about a viscosity increase. On the other hand, when the amount is over 60 parts by weight, a high dilution ratio would suppress a progress of reaction. Preferably, the amount of alcohol (C) used is in the range of 20

to 40 parts by weight.

[0028] According to necessity, the composited resin (R) can be neutralized with a basic compound (d) . As the basic compound (d) , there can be mentioned any of inorganic basic compounds including an alkali metal hydroxide, such as sodium hydroxide or potassium hydroxide, and ammonia, or any of organic basic compounds including an alkanolamine, such as monoethanolamine, dimethylethanolamine or triethanolamine, and an amine, such as aminomorpholine.

EXAMPLE [0029]  Now, the present invention will be described in greater detail with reference to Examples and Comparative Examples, which Examples in no way limit the scope of the present invention.

[0030]  Production Example 1 (Amino resin A-l)

An example of amino resin production is as follows. A reactor equipped with a thermometer, a stirrer, a reflux condenser and a solvent by-product recovery device was charged with 196 parts of paraformaldehyde (containing 92% formaldehyde), 126 parts of melamine and 519 parts of n-butanol. While stirring, a 10% aqueous solution of phosphoric acid was added to the mixture so that the pH value of the reaction mixture liquid was adjusted to

5.0. The mixture was heated to reflux temperature to thereby attain dissolution. Thereafter, heating was made, and while maintaining the temperature of the reaction mixture liquid at 90°C, the reaction was carried on for 4 hours. Triethylamine was added thereto so that the pH value of the system interior was adjusted to 7.0. The reaction mixture liquid was cooled to 70°C, and in vacuum while maintaining the temperature of the system interior at 70°C or below, excess n-butanol was removed outside the system so that the resin nonvolatile content became 70%. The thus obtained amino resin was a hydrophobic amino resin of high conversion to alkyl ether exhibiting an MS compatibility of 12 and a bubble viscosity of Z4.

[0031]  Production Example 2 (Amino resin A-2)

An amino resin was produced with the use of the same apparatus as in Production Example 1. The amounts and molar ratios of amino compound (a) , aldehyde (b) and alcohol (c) were changed.

[0032]  Amino resin A-3

"Cymel 325" produced by Japan Cytec Industries Inc. being a melamine based amino resin was used a comparative example.

The resins A-l, A-2 and A-3 are summarized in the following Table 1. [0033]  [Table 1]

[Table l]

(Table Removed)

[0034]  Nonvolatile content: measured in accordance with JIS K5407-4-3-1.

MS compatibility: A test tube was charged with 1 g of amino resin varnish, and mineral spirits were dropped at 200C. The amount of mineral spirits dropped for reaching a turbidity at which a No. 6 type could no longer be read was measured. The higher the MS compatibility, the higher the hydrophobicity of the amino resin.

[0035]  Production Example 3 (Urethane resin B-l)

A 2000 ml four-necked flask equipped with a thermometer, a stirrer, a cooling tube and a nitrogen (air) inlet tube was charged with 40 parts of DMBA, 25 parts of NPG, 15 parts of PPG

and 45 parts of toluene. While introducing nitrogen, the mixture was agitated, and the internal temperature thereof was raised to 110°C to thereby attain dissolution of the contents. Subsequently, while raising the internal temperature to 135"C, the toluene as a solvent was removed. Then, 75 parts of MEK was added, and the internal temperature thereof was lowered to 35° C. When the internal temperature became 35°C, 60 parts of TDI was dropped over a period of 2 hours while maintaining the internal temperature at 55 °C or below. Thus, a urethane resin was obtained.

[0036] Production Examples 4 to 10 (Urethane resins B-2 to -8) Using the same apparatus as in Production Example 3, urethane resins (B-2.to -8) were produced by changing the types and molar ratios of isocyanate (d), polyol (e) and oxycarboxylic acid (f) having two or more hydroxyl groups.

[0037]  Production Example 11 (Urethane resin B-9)

For comparison with an NCO-terminated polyurethane resin, synthesis was carried out using the same apparatus . The apparatus was charged with 100 parts of dimethylolpropionic acid together with hexamethylene diisocyanate and MEK. In nitrogen, the internal temperature was raised to 80 °C and reaction was carried out for 3 hours.  Subsequently, the mixture was cooled to 60°C,

and a 25% aqueous ammonia solution was incorporated.  Reaction was carried on for 1 hour, thereby obtaining a urethane resin.

[0038]  The thus obtained urethane resins B-1 to -6 are summarized in the following Table 2.

[0039][Table 2]

 [Table 2]

(Table Removed)

[0040]  The abbreviations appearing in the table have the

following meaning:

TDI: toluylene diisocyanate

HDI: 1,6-hexamethylene diisocyanate

NBDI: norbornene diisocyanate

NPG: neopentyl glycol

PPG-1: polypropylene glycol of 1000 weight average molecular

weight

PPG-2: polypropylene glycol of 2000 weight average molecular

weight

PCDol: polycarbonate diol of 1000 weight average molecular weight

PCLDol: polycaprolactone diol of 1000 weight average molecular

weight

PTG: polytetramethylene ether glycol of 1000 weight average

molecular weight

DMPA: 2,2-dimethylolpropionic acid

DMBA: 2,2-dimethylolbutanoic acid

NH3: 25% aqueous ammonia solution

MEK: methyl ethyl ketone

Production Examples 12 to 20 (Amino resin/urethane resin composited resins R-l to -9)

A reactor equipped with a thermometer, a stirrer, a reflux condenser and a solvent by-product recovery device was charged with 20 parts of urethane resin B-1 and 100 parts of amino resin A-1 obtained in Production Examples 1 and 2 together with 30 parts of IPA. The internal temperature thereof was raised to 90°C, and compositing reaction was carried out for 3 hours. Thereafter, 3 parts of N,N-dimethylaminoethanol was added, and the reaction mixture was diluted with 15 parts of water. In vacuum, any excess organic solvent was removed, thereby finally obtaining an amino

resin/urethane resin composited resin (R) of Production Example 12 . Using the same reactor, composited resins (R) of Production Examplesl3 to 20were obtained by changing the type of amino resin, type of urethane . resin and type of alcohol. The amino resin/urethane resin composited resins (R) obtained in these Production Examples are sequentially referred to as R-1, R-2, R-3, R-4, R-5, R-6, R-7, R-8 and R-9.

[0041] The obtained composited resins R-l to -9 are summarized in the following Table 3.

[0042]  [Table.3]

 [0043]  Appearance: judged by visual check.

Nonvolatile content: measured in accordance with JIS K5407-4-3-1.

Bubble viscosity: measured in accordance with JIS K5400-4-5-1.

Stability: judged by appearance exhibited 3 months later at room temperature. O: no change in separation and transparency X: separation and clouding observed.

Water dilutability: O : dispersible in any arbitrary proportion of water X : clouding and deposition observed.

Comparative Production Examples 1 to 3

The urethane resin of Production Example 3 was employed in Comparative Production Example 1. The mixture obtained by charging the same apparatus as in Production Examplesl2 to 20with 100 parts of "Cymel 325", 20 parts of urethane resin B-l, 30 parts of diacetone alcohol and 15 parts of water and agitating them at room temperature was employed in Comparative Production Example 2. The mixture obtained by adding 15 parts of water to 100 parts of "Cymel 325" and agitating them was employed in Comparative Production Example 3.

[0044]  Comparative Production Example 4

The same apparatus as in Production Examples 12 to 20 was

charged  with  126  parts  of  melamine,  450  parts  of  a formaldehyde-isobutanol  solution  (40%  formaldehyde,  50% isobutanol and 10% water) and 219 parts of isobutanol.  While stirring, the mixture was slowly heated, and the internal temperature thereof was maintained at 90 'C for 60 min.  The obtained isobutanol solution of melamine and formaldehyde was referred to as A-4.  Subsequently, 50 parts of urethane resin produced in Production Example 11 was added, and while removing azeotropic water, the internal temperature was raised to 93'C. The reaction was carried on for 5 hours. After the completion of the reaction, a desolventizing operation was carried out in vacuum, and. butyl Cellosolve was added so as to regulate the-nonvolatile content to 70%.  A separately provided apparatus similar to the production apparatus was charged with 100 parts of the resin regulated to 70%.  The pH value was adjusted to 7 with the use of triethylamine, and 60 parts of water was dropped at 40 'C over a period of 2 hours.  Thus, a milk-white aqueous liquid was obtained.  Once more, a vacuum desolventizing operation was carried out so as to attain concentration to a nonvolatile content of 51.0%. This resin was referred to as the resin of Comparative Production Example 4.

Comparative Production Example 5

The same apparatus as in Comparative Production Example 4 was charged with 126 parts of melamine,  130 parts of 92%

paraformaldehyde, 20 parts of water and 256 parts of n-butanol. While stirring, the mixture was slowly heated, and the internal temperature thereof was maintained at 90 °C for 60 min.  The obtained n-butanol solution of melamine and aldehyde was referred to as A-5. Subsequently, 25 parts of urethane resin produced in Production Example 11 was added, and while removing azeotropic water, the internal temperature was raised to 93°C. The reaction was carried on for 4 hours. After the completion of the reaction, the  pH  value  was  adjusted  to  7.5  with  the  use  of dimethylethanolamine-, and a desolventizing operation was carried out in vacuum.  Butyl Cellosolve was added so as to regulate the nonvolatile content to 70%.  A separately provided apparatus similar to the production apparatus was charged with 100 parts of the resin regulated to 70%. The pH. value was adjusted to 7 with the use of dimethylethanolamine, and 60 parts of water was dropped at 40°C over a period of 2 hours.  Thus, a milk-white aqueous liquid was obtained. Once more, a vacuum desolventizing operation was carried out so as to attain concentration to a nonvolatile content of 51%. This resin was referred to as the resin of Comparative Production Example 5.  Table 4 summarizes the results of these Production Examples.  The evaluation results with respect to stability are summarized in Table 4.

[0045]  [Table 4]

(Table Removed)

 [0046]  Appearance: judged by visual check.

Nonvolatile content: measured in accordance with JIS K5407-4-3-1.

Bubble viscosity: measured in accordance with JIS K5400-4-5-1.

Stability: judged by appearance exhibited 3 months later at room temperature. O: no change in separation and transparency X: separation and clouding observed.

Water dilutability: O : dispersible in any arbitrary proportion of water  X: clouding and deposition observed.

[Reference Production Example]

A production example for polyester resin being a base resin for use in Examples is as follows. A four-necked flask equipped with a stirrer, a thermometer, a reflux condenser and a nitrogen inlet tube was charged with 270 parts of isophthalic acid, 120 parts of adipic acid, 285 parts of neopentyl glycol and 60 parts of trimethylolpropane. In a nitrogen stream, the mixture was heated to 230°C, and while removing water outside the system, reaction was carried on for about 5 hours . Thus, a polyester resin was obtained. This resin was diluted with ethylene glycol monobutyl ether into a heating residue of 60%, thereby obtaining a polyester resin of 30 resin acid value.

[0047] Each of the thus obtained amino resin/urethane composited resins was blended with an aqueous polyester resin and formulated into a paint. The paint was applied by spray onto a steel sheet treated with zinc phosphate with a target coating thickness of 25 urn, and setting was carried out at 60 °C for 30 min. Thereafter, baking was carried out at 140°C for 30 min. The evaluation results are summarized in Tables 5 and 6.

[0048]  [Table 5]

(Table Removed)

 [0049]  Water resistance (60°C/48 Hr) Salt spray (100 Hr)

[0050]  [Table 6]

(Table Removed)

[0051]  

Coating thickness : measured by the use of coating thickness tester (LZ200W) manufactured by kett.

Pencil hardness: measured in accordance with JIS K5400-8-4.

Cross-cut adhesion: evaluated by the number of adhering sites after tape detachment in accordance with JIS K5400-B-5-2.

Erichsen:  according to JIS K5400-8-2.

Du Pont: measured with the use of a hammer of 1/2 inch R distal end under a load of 300 g in accordance with JIS K5400-8-3 Du Pont system.

Bending: evaluated by the coating film strength exhibited at the bending of coated sheet . 0T indicates that there is no cracking in the absence of any 0.3 mm thick sheet sandwiched, thereby attesting to the highest bending resistance performance. IT indicates that there is no cracking in the presence of one 0.3 mm thick sheet sandwiched. 2T indicates the need to sandwich two like sheets, necessitating mild bending conditions.

Water resistance: evaluated by observing the state of clouding exhibited one hour later than takeout upon immersion in

60°C water for 48 hours.  O: no rust, no blister.  X; rust and blister observed.

Elongation and strength: evaluated by detaching a coating film from a substrate and measuring the obtained film by means of INTESCO model 210 with the use of No. 2 dumbbell at a rate of

50 mm/min.

Salt spray: evaluated by a 100 Hr breakdown test in which a 5% salt solution was atomized at 40°C. O: no filiform rust, no peeling.  X; filiform rust and peeling observed.

CLAIMS

[1] An aqueous thermosetting composition comprising an amino resin (A) obtained by addition dehydration condensation of an amino compound (a) , an aldehyde (b) and an alcohol (c) and a urethane resin (B) obtained by polymerization of an isocyanate (d) , a polyol (e) and an oxycarboxylic acid (f) having two or more hydroxyl groups.

[2] The aqueous thermosetting composition according to claim 1, characterized by containing a polyol of at least 500 weight average molecular weight as the polyol (e).

[3] The aqueous thermosetting composition according to claim 1 or 2, wherein the urethane resin (B) has, as its terminal functional groups, hydroxyl groups capable of reacting with an amino resin, at least one of which has reacted with the amino resin (A) .

[4] The aqueous thermosetting composition according to any of claims 1 to 3, wherein the amino resin (A) is formed into an alkyl ether by an alcohol (c) having 1 to 8 carbon atoms.

[5]  A process  for  producing  the  aqueous  thermosetting

composition of claim 1, comprising reacting at least respective portions of the amino resin (A) and the urethane resin (B) with each other.

[6] The process for aqueous thermosetting composition production according to claim 5, wherein an alcohol (C) of the type different from that of the alcohol (c) is used as a reaction solvent.

[7] The process for aqueous thermosetting composition production according to claim 5 or 6, wherein, after the reaction of at least respective portions of the amino resin (A) and the urethane resin (B) , neutralization is carried out with the use of an organic or inorganic basic compound (d).

[8] A paint comprising the aqueous thermosetting composition of claim 1.

[9]  A coating agent comprising the aqueous thermosetting composition of claim 1.

[10]  An  adhesive  comprising  the  aqueous  thermosetting composition of claim 1.

Documents:

				http://ipindiaonline.gov.in/patentsearch/GrantedSearch/viewdoc.aspx?id=DEgY/MgRy8mesSv37wG42Q==&amp;loc=+mN2fYxnTC4l0fUd8W4CAA==

« Previous Patent

Next Patent »

Patent Number	270515	

Indian Patent Application Number	3052/DELNP/2009	

PG Journal Number	01/2016	

Publication Date	01-Jan-2016	

Grant Date	29-Dec-2015	

Date of Filing	08-May-2009	

Name of Patentee	MITSUI CHEMICALS, INC.	

Applicant Address	5-2, HIGASHI-SHIMBASHI 1-CHOME, MINATO-KU, TOKYO 1057117, JAPAN.	

Inventors:

#	Inventor's Name	Inventor's Address	

1	GEN MIYATA	C/O MITSUI CHEMICALS, INC., 580-32, NAGAURA, SODEGAURA-SHI, CHIBA 2990265, JAPAN.	

2	YOSHITOMO SAITOU	C/O MITSUI CHEMICALS, INC., 580-32, NAGAURA, SODEGAURA-SHI, CHIBA 2990265, JAPAN.	

PCT International Classification Number	C08L 61/20	

PCT International Application Number	PCT/JP2007/071963	

PCT International Filing date	2007-11-13	

PCT Conventions:

#	PCT Application Number	Date of Convention	Priority Country	

1	2006-311589	2006-11-17	Japan	

© All Indian Patents, 2013-2021.

  Patent data available in the public domain from Indian Patents Office, Department of Industrial Policy and Promotions, Ministry of Commerce and Industry, Government of India.

File: patents/270529-a-manufacturing-method-of-an-anode-plate-of-a-lithium-ion-battery.html
Indian Patents. 270529:“A MANUFACTURING METHOD OF AN ANODE PLATE OF A LITHIUM-ION BATTERY”

Indian Patents

Recently Granted Patents

  Recently Published Patents

Title of Invention	“A MANUFACTURING METHOD OF AN ANODE PLATE OF A LITHIUM-ION BATTERY”

Abstract	The present invention discloses a manufacturing method of an anode plate of a lithium ion battery, comprising a water-phase slurry preparation process including a raw-material mixing step, that is, mix the raw materials of anode active material powder and particles, a conductive agent, and a conductive agent adhesive uniformly into a paste slurry, where the conductive agent adhesive is used to make the conductive agent uniformly adhere to the surface of the anode active material powder and particles. In the raw-material mixing step, an accessory adhesive is added for improving adhesion and flexibility of the plate in cooperation with the conductive adhesive. A manufacturing method of an anode plate of a lithium ion battery is disclosed. The present invention also discloses an anode plate and a lithium ion battery manufactured by this method. The present invention has the following beneficial technical effects: The process is simple, applicable for the available mass production equipments, and beneficial to industrial application and promotion; an anode plate with an acceptable surface density can be obtained by the method of the present invention, and the plate is flexible and not easily broken, thus eliminating the defect of serious &quot;falling of materials&quot; with the plate manufactured only using gelatin as the adhesive.	

Full Text	FORM 2

THE PATENTS ACT, 1970 (39 of 1970)

  & 

THE PATENTS RULES, 2003

COMPLETE SPECIFICATION

[See section 10, Rule 13]

MANUFACTURE METHOD FOR POSITIVE ELECTRODE SHEET OF LITHIUM-ION BATTERY AND POSITIVE ELECTRODE SHEET AND LITHIUM-ION BATTERY USING THE SAME;

SHENZHEN BAK BATTERY CO., LID, A

CORPORATION	ORGANISED	AND

EXISTING UNDER THE LAWS OF CHINA, WHOSE ADDRESS IS BAK INDUSTRIAL PARK, KUICHONG, LONGGANG DISTRICT, SHENZHEN, GUANGDONG 518119, CI ill IA

THE	FOLLOWING	SPECIFICATION

PARTICULARLY	DESCRIBES	THE

INVENTION AND THE MANNER IN WHICH IT IS TO BE PERFORMED.

l

FIELD OF THE INVENTION

The present invention relates to the materials chemistry field and the high-energy battery technology, particularly to a manufacturing method of an anode plate of a lithium ion battery, and further to the anode plate of the lithium ion battery manufactured thereby, and the lithium ion battery provided with the anode plate.

BACKGROUND OF THE INVENTION

Lithium ion batteries are high-performance secondary batteries, which have such advantages as high working voltage, high volume and weight energy density, long service life, low self-discharge rate, no memory effect, and environment friendliness, and are widely applied in fields of mobile communication devices, notebook computers, video recorders, personal digital assistants (PDAs), digital cameras, electric tools, torpedos, missiles, etc. In recent years, the manufacturing technology of the lithium ion battery has progressed considerably, such that the capacity of, for example, a cylindrical battery, Model 18650, is increased from the original 1,200 mAh to the present 2,400 mAh. However, as for the manufacturing method of battery plates (anode plate and cathode plate), a coating process is still used. The coating method is classified into an oil-phase coating process and a water-phase coating process. In the oil-phase coating process, the anode and cathode active powders and a conductive agent are made into slurry using an organic solvent and an adhesive soluble in the organic solvent. In the water-phase coating process, the anode and cathode active powders and a conductive agent are made into slurry using water as the solvent and an adhesive soluble in water. Generally, the water-phase coating process is preferred due to low cost and no organic pollution. Currently, the water-phase coating technology has been adopted in the mass production of cathode plates, for example, with water as the solvent and sodium carboxymethyl cellulose (CMC) and styrene-butadiene rubber (SBR) latex as the adhesive. However, the oil-phase coating technology is generally still used in the mass production of anode plates.

Recently, R. Dominko et. al. proposed a manufacturing method of the anode plate via the water-phase coating process (R. Dominko et. al., Electrochemical and Solid-state Letters, 4(11)

2.

A187-A190 (2001)), which is as below: first treat the anode material particles to be applied with some polyelectrolyte such as gelatin; then add a highly conductive agent (Printen XE2, Degussa), so that each anode material particle is deposited on the surface with a layer of carbon black particles of 0.1 um in particle size; and finally make the anode material particles, treated with gelatin and carbon black, and a current-collecting aluminum foil adhere together with additional polyelectrolyte (gelatin, cellulose, etc.) to get a plate. Due to the preferential distribution of carbon black and the adhesive, the contents of gelatin and the conductive agent can be greatly lowered in the anode plate manufactured by this method, and the content of active ingredients can be increased to about 96%, without deteriorating performance of the anode plate.

However, by adopting the method proposed by R. Dominko et. al., the anode plates manufactured with the common mass production equipments have the following disadvantages: (1) Adhesion between the anode material and the aluminum foil is poor, which results in serious falling of materials, especially in a single-side coating process; (2) the aluminum foil adhered with the anode slurry turns out to be hard with gelatin as the adhesive, less flexible than with polyvinylidene fluoride (PVDF) as the adhesive; (3) due to the low molecular weight of gelatin (the molecular weight falls within the range of 10,000-25,000), the anode plate with an acceptable surface density cannot be obtained merely with gelatin as the adhesive, that is, the anode plate with a sufficient thickness cannot be obtained.

SUMMARY OF THE INVENTION

Accordingly, in order to overcome the disadvantages of the above manufacturing process of anode plates, the present invention is directed to a water-phase coating method of manufacturing the anode plate of the lithium ion battery, which has the desirable coating effect and is applicable for mass production equipments, as well as the anode plate manufactured via this method and the lithium ion battery provided with the anode plate.

In order to achieve the above objective, the present invention provides the following technical solution: A manufacturing method of the anode plate of the lithium ion battery, comprising a water-phase slurry preparation process including a raw-material mixing step, i.e. mix the raw materials of anode active material powder and particles, a conductive agent, a conductive agent adhesive uniformly into a paste slurry; the conductive agent adhesive is used to make the conductive agent uniformly adhere to the surface of the anode active material

3

powder and particles; in the raw-material mixing step, an accessory adhesive is further added for improving the adhesion property between the anode material and the current collector as well as the flexibility of the plate.

In the slurry preparation process, the anode active material powder and particles, the conductive agent adhesive, the conductive agent, and the accessory adhesive to be mixed can be added according to the following orders:

First mix part of the conductive agent adhesive with the anode active material, then add the conductive agent, and then the accessory adhesive, and finally the rest of the conductive agent adhesive; or

first mix all of the conductive agent adhesive with the anode active material, then add the conductive agent, and finally the accessory adhesive; or

first mix the conductive agent adhesive with the accessory adhesive, then mix with the anode active material, and finally the conductive agent.

The conductive agent adhesive can be either gelatin or gelatin-like materials, e.g. such substitutes as algin, chitosan, and polymaltotriose, as long as the materials are applicable for the water-phase coating process and can make the conductive agent adhere to the surface of the anode active material powder and particles. The accessory adhesive can be either a water-soluble polymer compound or a mixture of several water-soluble polymer compounds.

The water-soluble polymer compound is preferably selected from the following materials: polyvinyl alcohol (PVA), polyethylene oxide (PEO), polyacrylamide, sodium polyacrylate, polyacrylate, and polyvinylpyrrolidone.

The molecular weights of the water-soluble polymer compounds are as below: polyvinyl alcohol 50,000-200,000, polyethylene oxide 50,000-500,000, sodium polyacrylate 50,000-300,000, polyacrylamide 50,000-500,000, polyacrylate 50,000-200,000, and polyvinylpyrrolidone 50,000-300,000.

The adding amount of the accessory adhesives is preferably 0.1 - 4.0% by weight of the anode active material.

The anode active material is selected from the lithium compounds denoted by the following chemical formulas:

1)	 

Cr, Fe, Mg, Sr, V or rare earth elements, A from O, F, S and P, and X from F, S and P.

The slurry preparation process further includes a mixed-slurry screening step with a screen of 100-500 mesh.

In the slurry preparation process, the ingredients are mixed preferably at a stirring rate of 500-20,000 rpm.

The slurry application process includes a slurry-coated plate drying step in a baking channel, with the temperature of the baking channel for a coater being 40-150°C, preferably 80-120°C.

The present invention also provides the anode plate manufactured by the above processes

and the lithium ion battery provided with the anode plate.

By adopting the technical solution, the beneficial technical effects of the present

invention are as follows based on the following embodiments to be illustrated in details: 1)

The process is simple, applicable for the available mass production equipments, and beneficial

to industrial application and promotion; 2) by the method of the present invention, an anode

plate with an acceptable surface density such as 425 g/m2 can be obtained, which is also

flexible and not easy to be broken, thus eliminating the defect of serious "falling of materials"

of the plate manufactured with gelatin as the only adhesive; 3) although the lithium ion battery

provided with the anode plate manufactured by the method of the present invention has

substantially the same performance as that manufactured with the common oil-phase coating

5

process, the method of the present invention is advantageous in that it can keep the feature of less amounts of the adhesive and the conductive agent with the Dominko method, avoid the NMP (N-methyl-2-pyrrolidinone) pollution in the oil-phase coating process, and have the economic benefits from no NMP consumption.

BRIEF DESCRIPTION OF THE DRAWINGS

Figure 1 is a performance curve of the lithium ion battery provided with the anode plate manufactured according to the method of the present invention when being charged and discharged for 100 cycles.

Figure 2 is a tendency chart of discharge capacity attenuation of the lithium ion battery provided with the anode plate manufactured according to the method of the present invention.

DETAILED DESCRIPTION OF THE EMBODIMENTS

The present invention provides a manufacturing method of an anode plate of a lithium ion battery, including a slurry preparation process and a slurring application process. The slurry preparation process includes a step of uniformly mixing anode active material powder and particles, gelatin, a conductive agent, and an accessory adhesive, where the accessory adhesive

is used to improve adhesion and flexibility properties of the plate in cooperation with gelatin.

The accessory adhesive can be either a water-soluble polymer compound or a mixture of several water-soluble polymer compounds, for example, polyvinyl alcohol (PVA), polyethylene oxide (PEO), polyacrylamide, sodium polyacrylate, polyacrylate, and polyvinylpyrrolidone. The molecular weight of polyvinyl alcohol is preferably 50,000-200,000, polyethylene oxide 50,000-500,000, sodium polyacrylate 50,000-300,000, polyacrylamide 50,000-500,000, polyacrylate 50,000-200,000, and polyvinylpyrrolidone 50,000-300,000. The adding amount of the accessory adhesive is preferably 0.1-4.0% by weight of the anode active material. Compared with the process of merely using gelatin for adhesion, the process of using increased amounts of the accessory adhesive can increase the viscosity, enhance the adhesion property between the anode slurry and the current collector, and improve the coating performance of the anode slurry. If the content of the accessory adhesive is too low ( 4.0%), the adhesion viscosity may be too high, which is also unfavorable for coating of the anode slurry, and will result in a high

6

internal resistance of the battery provided with the anode plate. The selected polymers having a molecular weight within the preferred range can exhibit favorable accessory adhesive effects. If the molecular weight is too large, the slurry will be too thick, which is unfavorable for the coating and results in poor adhesion; and if the molecular weight is too small, the slurry will be too thin, and the retention of the slurry on the current collector (aluminum foil) will be poor, thereby the anode plate will be nonuniform in thickness, and the surface density thereof cannot meet the production requirements. When selecting water-soluble polymers, it is possible to use the water-soluble polymers having high molecular weights and those having low molecular weights together, and control the mean molecular weight around 200,000-300,000, so as to achieve better effects.

The anode active material used in the production can be selected from the lithium compounds denoted by the following chemical formulas: LixMni.yMyA2, LixMni.yMy02-zXz, LixMn204-zXz, LixMn2-yMyA4, LixCoi_yMyA2, LixCoi_yMy02-zXz, LixNii-yMyA2, LixNii.yMy02.zXz, LixNii.yCoy02-zXz, LixNi!.y.zCoyMzAa, LixNi].y.zCoyMz02-aXa, LixNii-yiMiiyMsAa, and LNii.MnyMzOz-aXa, where 0.95xS 1.1, 0Sy0.5, 0SzS0.5, and 0 = a = 2, M is selected from Al, Ni, Co, Mn, Cr, Fe, Mg, Sr, V, or rare earth elements, A from O, F, S and P, and X from F, S and P.

In the slurry preparation process, the anode active material powder and particles, gelatin, the conductive agent, and the accessory adhesive to be mixed can be added according to various orders, as long as the raw materials can be uniformly mixed together, with their specific features taken into consideration. For example, first mix part of the gelatin aqueous solution with the anode active material, then add the conductive agent, and then the accessory adhesive, and finally the rest of the aqueous gelatin solution; or first mix all of the gelatin aqueous solution with the anode active material, then add the conductive agent, and finally the accessory adhesive; or first mix the gelatin aqueous solution, the accessory adhesive, and the anode active material, and then add the conductive agent. During the mixing process, the pH value of the mixture can be adjusted to 7-9 with a small amount of alkali solution. This is because strong hydrogen bonds can be formed among amino acid molecules, the main component of gelatin and an amphoteric compound, under this environment to enhance the adhesion, which will make the conductive agent adhere to the surface of the anode material more uniformly during the slurry preparation process, and enhance the conductivity. An

7

excessive high (> 9) or an excessive low (
In the slurry preparation process, the ingredients are mixed preferably at a stirring rate of 500-20,000 rpm. If the stirring rate is too slow, the materials cannot be mixed uniformly; if too fast, a large amount of bubbles are likely to be blended in the slurry, which is unfavorable for the coating process.

The slurry preparation process can further include a mixed-slurry screening step with a screen of 100-500 mesh, which can remove large particles in the raw materials, and avoid scratches on the plate during the coating process.

In the slurry application process, the temperature of the baking channel for the coater can be 40-150°C, preferably 80-120°C. Due to addition of the accessory adhesive, there is a high requirement for thermal stability. An excessive high temperature may cause the accessory adhesive to lose the accessory adhesion effect; and an excessive low temperature makes the moisture on the plate unlikely to be removed, thus prolonging the production cycle.

The aqueous adhesive made by the method is applicable for manufacturing the anode plate of the lithium ion battery. In this application, gelatin can make the conductive agent uniformly adhere to the surface of the anode active material, thus increasing the conductivity of anode active material. If the content of gelatin is too low ( 5%), the coated anode plate will have an excessively high hardness, and the aliquation phenomenon is likely to occur. Water is used to dissolve gelatin and the water-soluble polymers. If the water is far from sufficient, gelatin and the water-soluble polymers cannot be completely dissolved; and if the water is too much, the slurry made with the adhesive will be too thin, which is

unfavorable for the coating process.

Hereinafter, the implementation and effects of the present invention are illustrated in details with reference to the specific embodiments. In view that the improvement achieved by the present invention lies in the slurry preparation process for the anode plate, the detailed description of the common slurry application process, for the sake of brevity, is omitted in the

8

embodiments.

Embodiment 1

With polyethylene oxide (PEO) as the accessory adhesive, the raw materials are formulated according to a weight ratio of LiCoO2: the conductive agent: gelatin : PEO = 100 : 2:2:0.5.

First dissolve 20 g gelatin and 5 g PEO (with a molecular weight of 250,000) in 460 mL and 250 mL purified water, respectively, to obtain a gelatin solution and a PEO solution, and add 0.1 M LiOH aqueous solution dropwise to the gelation solution to adjust the pH value to the range of 7 to 9. Then pour 420 mL of the formulated gelatin solution and 1,000 g of the dry anode material powder of LiCoO2 (made by CITIC Guoan Information Industry Co., Ltd.) into a small eggbeater, stir at 4,000 rpm for 30 min, then add 20 g of the conductive agent, Super P, to the mixture in batch, and continue to stir at a high speed for 2 hr, and then add the formulated solution of accessory adhesive PEO after the slurry is substantially mixed uniformly, and stir for additional 2 hr. Finally pour in the rest 40 mL of the gelatin solution, and continue to stir for 1.5 hr, to complete the slurry formulation. The slurry can be used in the coating process after being screened with a 150-mesh screen.

Embodiment 2

With polyvinyl alcohol (PVA) as the accessory adhesive, the raw materials are formulated according to a weight ratio of LiNiO2: the conductive agent: gelatin : PVA = 100 : 3 : 2 : 2.

First dissolve 20 g gelatin and 20 g PVA (with a molecular weight of 150,000) in 460 mL and 250 mL purified water, respectively, to obtain a gelatin solution and a PVA solution, and add 0.1 M LiOH aqueous solution dropwise to the gelation solution to adjust the pH value to the range of 7 to 9. Then pour 420 mL of the formulated gelatin solution and 1,000 g of the dry anode material powder of LiNiO2 into a small eggbeater, stir at 4,000 rpm for 30 min, then add 30 g of the conductive agent, Super P, to the mixture in batch, and continue to stir at a high speed for 2 hr, and then add the formulated solution of accessory adhesive PVA after the slurry is substantially mixed uniformly, and stir for additional 2 hr. Finally pour the rest 40 mL of gelatin solution, and continue to stir for 1.5 hr to complete the slurry formulation. The slurry can be used in the coating process after being screened with a 150-mesh screen.

Embodiment 3

With polyethylene oxide (PEO) as the accessory adhesive, the raw materials are

9

formulated according to a weight ratio of LiMn2O4: the conductive agent : gelatin : PEO = 100:3:2: 1.

First dissolve 20 g gelatin and 10 g PEO (comprising 5 g of a molecular weight of 150,000 and 5 g of a molecular weight of 450,000) in 400 mL and 320 mL purified water, respectively, to obtain a gelatin solution and a PEO solution, and add 0.1 M LiOH aqueous solution dropwise to the gelation solution to adjust the pH value to the range of 7 to 9. Then pour 360 mL of the formulated gelatin solution and 1,000 g of the dry anode material powder of LiMn2O4 into a small eggbeater, stir at 3,000 rpm for 30 min, then add 30 g of the conductive agent, Super P, to the mixture in 4 batches, and continue to stir at a high speed for 2 hr, and then add the formulated solution of accessory adhesive PEO after the slurry is substantially mixed uniformly, and stir for additional 2 hr. Finally pour in the rest 40 mL of the gelatin solution, and continue to stir for 1.5 hr to complete the slurry formulation. The slurry can be used in the coating process after being screened with a 150-mesh screen.

Embodiment 4

With a mixture of PVA and sodium polyacrylate as the accessory adhesive, the raw materials are formulated according to a weight ratio of LiCoO2: the conductive agent: gelatin : the mixture of PVA (with a molecular weight of 100,000) and sodium polyacrylate (with a molecular weight of 250,000) (at a weight ratio of 1 : 1 in the mixture) = 100 : 2 : 2 : 3.

First dissolve 20 g gelatin in 460 mL purified water, then dissolve 30 g of the mixture of PVA (with a molecular weight of 100,000) and sodium polyacrylate (with a molecular weight of 250,000) in 250 mL purified water, and add 0.1 M LiOH aqueous solution dropwise to the gelation solution to adjust the pH value to the range of 7 to 9. Then pour 420 mL of the formulated gelatin solution and 1,000 g of the dry anode material powder of LiCoO2 (made by CITIC Guoan Information Industry Co., Ltd.) into a small eggbeater, stir at 5,000 rpm for 30 min, and add 20 g of the conductive agent, Super P, to the mixture in batch, and continue to stir at a high speed for 2 hr, and then add the formulated solution of accessory adhesive after the slurry is substantially mixed uniformly, and stir for additional 2 hr. Finally pour in the rest 40 mL of the gelatin solution, and continue to stir for 1.5 hr to complete the slurry formulation. The slurry can be used in the coating process after being screened with a 150-mesh screen.

Embodiment 5

With polyacrylamid as  the accessory adhesive,  the raw materials  are  formulated

1O

according to a weight ratio of LiC0O2: the conductive agent: gelatin : polyacrylamid = 100 : 2.5 : 2 : 0.1.

First dissolve 25 g gelatin and 1 g polyacrylamid (with a mean molecular weight of 400,000) in 460 mL and 250 mL purified water, respectively, and add 0.1 M LiOH solution to the gelation solution to adjust the pH value to the range of 7 to 9. Then pour the formulated gelatin solution into a small eggbeater, start the motor to stir the solution, add 1,000g of the anode material powder of LiCoO2 (made by C1TIC Guoan Information Industry Co., Ltd.) gradually with an average particle size of approximately 7 um, and stir at a high speed for 30 min after the addition. And then add 25 g of the conductive agent, Super P, to the mixture in 4 batches while stirring, and stir at a high speed for additional 2 hr after the addition. Finally add 250 mL of the accessory adhesive solution, stir for additional 3 hr, till the slurry is shiny black and has desirable liquidity when it can be used for the coating process.

Embodiment 6

With a mixture of PEO, polyacrylate, and polyvinylpyrrolidone as the accessory adhesive, the raw materials are formulated according to a weight ratio of LiCo02: the conductive agent: gelatin : the mixture of PEO, polyacrylate and polyvinylpyrrolidone (at a weight ratio of 1 : 1 : 1)= 100:2.5:2: 1.

First dissolve 20 g gelatin in 460 mL purified water, and dissolve 3.33 g PEO (with a molecular weight of 450,000), 3.33 g polyacrylate (with a molecular weight of 100,000), and 3.33 g polyvinylpyrrolidone (with a molecular weight of 200,000) in 300 g purified water, and add 0.1 M of the LiOH solution to the gelation solution to adjust the pH value to the range of 7 to 9. Then pour the formulated gelatin solution into a small eggbeater, start the motor to stir the solution, add l,000g of the anode material powder of LiCo02 (made by CITIC Guoan Information Industry Co., Ltd.) gradually with an average particle size of approximately 7 um, and stir at a high speed for 30 min after the addition. And then add 25 g of the conductive agent, Super P, to the mixture in 4 batches while stirring, and stir at a high speed for additional 2 hr after the addition. Finally add 300 mL of the accessory adhesive solution, stir for additional 3 hr, till the slurry is shiny black and has desirable liquidity when it can be used for the coating process.

Embodiment 7

With polyvinylpyrrolidone as the accessory adhesive, the raw materials are formulated

11 

according to a weight ratio of LiCoO2: the conductive agent: gelatin : polyvinylpyrrolidone = 100 : 3 : 2 : 4.

First dissolve 20g gelatin and 40g polyvinylpyrrolidone (with a mean molecular weight of 50,000) in 460 mL and 250 mL purified water, respectively, and add 0.1 M of the LiOH solution to the gelation solution to adjust the pH value to the range of 7 to 9. Then pour the formulated gelatin solution into a small eggbeater, start the motor is to stir the solution, add 1,000 g of the anode material powder of LiCoC2 (made by CITIC Guoan Information Industry Co., Ltd.) gradually with an average particle size of approximately 7 um, and stir at 4,500 rpm for 30 min after the addition. And then add 30 g of the conductive agent, Super P, to the mixture in 4 batches while stirring, and stir at a high speed for additional 2 hr after the addition. Finally add 250 mL of accessory adhesive solution, stir for additional 3 hr, till the slurry is shiny black and has desirable liquidity when it can be used for the coating process.

Embodiment 8

With a mixture of sodium polyacrylate, polyacrylate, and polyvinylpyrrolidone as the accessory adhesive, the raw materials are formulated according to a weight ratio of LiCoC2: the conductive agent : gelatin : the mixture of sodium polyacrylate, polyacrylate, and polyvinylpyrrolidone (at a weight ratio of 1 : 1 : 1) = 100 : 3 : 3 : 0.5.

First dissolve 30 g gelatin in 460 mL purified water, and dissolve 1.67 g sodium polyacrylate (with a molecular weight of 60,000), 1.67 g polyacrylate (with a molecular weight of 80,000), and 1.67 g polyvinylpyrrolidone (with a molecular weight of 150,000) in 250 ml purified water successively, and add 0.1 M of the LiOH solution to the gelation solution to adjust the pH value to the range of 7 to 9. Then pour the formulated gelatin solution into a small eggbeater, start the motor to stir the solution, and add 250 mL of the accessory adhesive solution and mix uniformly. And then add 1,000g of the anode material powder of LiCoC2 (made by OTIC Guoan Information Industry Co., Ltd.) gradually with an average particle size of approximately 7 um, and stir at 4,500 rpm for 2 hr after the addition. And then add 30 g of the conductive agent, Super P, to the mixture in 4 batches while stirring, stir at a high speed for additional 3 hr after then addition, till the slurry is shiny black and has desirable liquidity when it can be used for the coating process.

Embodiment 9

With a mixture of PVA and polyacrylate as the accessory adhesive, the raw materials are

12

formulated according to a weight ratio of LiCoO2: the conductive agent: gelatin : the mixture of PVA and polyacrylate (at a weight ratio of 2 : 3 ) = 100 : 2.5 : 2 : 0.5.

First dissolve 25 g gelatin in 460 mL purified water, and dissolve 2 g PVA (with a molecular weight of 150,000) and 3 g polyacrylate (with a molecular weight of 150,000) in 250 ml purified water successively, and add 0.1 M of the LiOH solution to the gelation solution to adjust the pH value to the range of 7 to 9. Then pour the formulated gelatin solution into a small eggbeater, start the motor to stir the solution, then add l,000g of the anode material powder of LiCoC2 (made by CIT1C Guoan Information Industry Co., Ltd.) gradually with an average particle size of approximately 7 urn, and stir at 3,500 rpm for 30 min after the addition. And then add 20 g of the conductive agent, Super P, to the mixture in 4 batches while stirring, and stir at a high speed for additional 2 hr after the addition. Finally add 250 mL of the accessory adhesive solution, stir for additional 3 hr, till the slurry is shiny black and has desirable liquidity when it can be used for the coating process.

Embodiment 10

With sodium polyacrylate as the accessory adhesive, the raw materials are formulated at a weight ratio of LiCoC2 the conductive agent : gelatin : sodium polyacrylate = 100 : 2.5 : 2 : 1.0.

First dissolve 20 g gelatin and 10 g sodium polyacrylate (with a molecular weight of 100,000) in 460 mL and 250 mL purified water, respectively, to obtain a gelatin solution and a sodium polyacrylate solution, and add 0.1 M of the LiOH aqueous solution to the gelation solution to adjust the pH value to the range of 7 to 9. Then pour 460 mL of the formulated gelatin aqueous solution into a small eggbeater, add 1,000 g of the anode material powder of LiCo02 (made by OTIC Guoan Information Industry Co., Ltd.) gradually with an average particle size of approximately 7 urn while stirring, and stir at a high speed for 30 min after the addition. Then add 25 g of the conductive agent, Super P, to the mixture in batch, and stir at a high speed for additional 2 hr. Finally add 250 mL of the accessory adhesive of the sodium polyacrylate solution, and stir for additional 3 hr, till the slurry is shiny black and has desirable liquidity when it can be used for the coating process.

Hereinafter, the performances of the lithium ion battery provided with the anode plate manufactured by the method of the present invention are illustrated.

(1) Manufacture of anode plate

13

A coater of 4 m in length is used to coat the water-based slurry formulated in the above embodiments. The temperatures of the front, middle, and rear baking channels for the coater were set at 90°C, 95°C and 100°C, respectively. The aluminum foil of the current collector is 20 um in thickness and 280 mm in width. The single-side coating thickness of the aluminum foil is 130 um, and the double-side coating thickness of the aluminum foil is controlled at 250 um. All of the slurries of Embodiments 1-10 of the present invention can be applied successfully under the above conditions. For example, an anode plate with a surface density of 425 g/m2 can be obtained by using the slurry of Embodiment 1, and the plate is flexible and not easily broken. On the contrary, if the method of the present invention is not followed merely with gelatin as the adhesive, the phenomenon of serious "falling of materials" will occur with the plate when the slurry is applied to a single side by the coater, and the plate is grizzled; when it is applied to double sides, the situation is better, the plate is relatively hard, while the aliquation phenomenon easily occurs when the plate is folded. If sodium carboxymethyl cellulose is used as a secondary accessory adhesive, the adhesion property can be improved, however, the plate is harder than that made merely with gelatin as the adhesive, the aliquation phenomenon easily occurs when the plate is folded, and therefore the plate is not desirable, either.

(2) Manufacture of cathode plate

The cathode plate is manufactured according to the production process of the cathode plate for a liquid-electrolyte lithium ion battery. The graphite from Xingcheng, Changsha is selected as the cathode material, and the water-based adhesives, sodium carboxymethyl cellulose (CMC) and SBR latex, are selected as the adhesive. During the slurry preparation process, first dissolve 2 parts by weight of CMC in 100 parts by weight of water, then add 5 parts by weight of SBR latex while stirring, add 92 parts by weight of graphic powder, and a cathode slurry can be obtained after continuous strong stirring for 4 hr. Then apply the cathode slurry to the double sides of the aluminum foil of 12 um in thickness with a small coater of 4 m in length, and obtain a cathode plate after drying.

Cut the anode plate, the cathode plate, and a diaphram paper (Celgard 2300) according to the size required by the Model "053048S" battery. Then perform in sequence such processes commonly used in the manufacture of batteries as spot welding the taps, drying the plate, rolling, assembling with a case, laser welding the cover, drying, and injecting the electrolyte,

14

to produce a battery, which can then go through the precharging process and formation process.

(4) Battery test

Inject 2.4 g of the organic electrolyte into the dried semifinished battery, and leave it for 2 hr. Then test according to a certain charge-discharge system, which is as below: In Step 1, charge with a constant current of 0.05 CmA for 60 min; in Step 2, charge with a constant current of 0.1 CmA for 50 min; in Step 3, charge with a constant current of 0.5 CmA till the voltage reaches 4.2 V; in Step 4, charge with a constant voltage of 4.2 V till the current reaches 30 mA, and leave it for 5 min; in Step 5, discharge at a constant current of 0.5 CmA till the voltage reaches 3.0 V, and leave it for 5 min; in Step 6, charge with a constant current of 1 CmA at a constant voltage; in Step 7, discharge at a current of 1 CmA till the voltage reaches 2.75 V, and thereby the steps of precharg and formation of the battery are finished. Finally seal the battery to produce the finished steel-cased battery of Model "0530488".

Then perform a cycle test on the battery that has been precharged and formed according to a system, which is as below: In Step 1, charge with a constant current of 1 CmA till the voltage reaches 4.2 V; in Step 2, charge with a constant voltage of 4.2 V till the current reaches 30 mA, and leave it for 5 min; in Step 3, discharge at a constant current of 1 CmA till the voltage reaches 2.75 V; and cycle according to such a system for times as required.

The test result shows that, the battery provided with the anode plate manufactured by the method of the present invention has substantially the same performance as that manufactured with the common oil-phase coating process. After performing the charge-discharge cycle test for 100 times, the discharge capacity retention rate of the battery provided with the anode plate manufactured by the method of the present invention can reach up to 92%, which satisfies the battery quality standards (see Figures 1 and 2). The method of the present invention is advantageous in that it can keep the feature of less amounts of the adhesive and the conductive agent in the Dominko method, avoid NMP pollution in the oil-phase coating process, and have the economic benefits from no NMP consumption.

15 

WE CLAIM

1. A manufacturing method of an anode plate of a lithium ion battery, comprising a water-phase slurry preparation process including a raw-material mixing step, i.e. mix the raw materials of anode active material powder and particles, a conductive agent, and a conductive agent adhesive uniformly into a paste slurry, where the conductive agent adhesive is used to make the conductive agent uniformly adhere to the surface of the anode active material powder and particles; wherein an accessory adhesive is further added in the raw-material mixing step for improving the adhesion property between the anode material and a current collector as well as the flexibility of the plate.

2. The manufacturing method of the anode plate of the lithium ion battery according to claim 1, wherein in the slurry preparation process, the anode active material powder and particles, the conductive agent adhesive, the conductive agent, and the accessory adhesive to be mixed are added according to one of the following orders of A, B and C:

A.	first mix part of the conductive agent adhesive with the anode active material, then

add the conductive agent, and then the accessory adhesive, and finally the rest of the

conductive agent adhesive;

B.	first mix all of the conductive agent adhesive with the anode active material, then add

the conductive agent, and finally the accessory adhesive; and

C.	first mix the conductive agent adhesive with the accessory adhesive, then mix with

the anode active material, and finally add the conductive agent.

3.	The manufacturing method of the anode plate of the lithium ion battery according to claim 2, wherein the conductive agent adhesive is gelatin, and the accessory adhesive is a water-soluble polymer compound or a mixture of several water-soluble polymer compounds.

4.	The manufacturing method of the anode plate of the lithium ion battery according to claim 3, wherein the water-soluble polymer compound is selected from the following materials: polyvinyl alcohol, polyethylene oxide, polyacrylamide, sodium polyacrylate, polyacrylate, and polyvinylpyrrolidone.

5.	The manufacturing method of the anode plate of the lithium ion battery according to claim 4, wherein the molecular weights of the water-soluble polymer compounds are as below: polyvinyl alcohol 50,000-200,000, polyethylene oxide 50,000-500,000, sodium polyacrylate 50,000-300,000,  polyacrylamide  50,000-500,000,  polyacrylate  50,000-200,000,  and

16

polyvinylpyrrolidone 50,000-300,000.

6. The manufacturing method of the anode plate of the lithium ion battery according to any of claims 1-5, wherein the adding amount of the accessory adhesive is 0.1-4.0% by weight of the anode active material.

6.	The manufacturing method of the anode plate of the lithium ion battery according to

any of claims 1-5, wherein the anode active material is selected from the lithium compounds

denoted by the following chemical formulas:

Mn, Cr, Fe, Mg, Sr, V or rare earth elements, A from O, F, S and P, and X from F, S and P.

8.	The manufacturing method of the anode plate of the lithium ion battery according to any of claims 1-5, wherein the mixing process is performed at a stirring rate of 500-20,000 rpm.

9.	The manufacturing method of the anode plate of the lithium ion battery according to any of claims 1-5, wherein the slurry application process includes a slurry-coated plate drying step in a baking channel, and the temperature of the baking channel for a coater is 40-150°C.

10.	The manufacturing method of the anode plate of the lithium ion battery according to

claim 9, wherein the temperature of the baking channel for the coater is 80-120°C during the

slurry application process.

17

11.	The anode plate of the lithium ion battery, wherein the anode plate is manufactured

according to any of the above claims.

12.	The lithium ion battery, wherein it is provided with the anode plate according to

claim 11.

18

Abstract

The present invention discloses a manufacturing method of an anode plate of a lithium ion battery, comprising a water-phase slurry preparation process including a raw-material mixing step, that is, mix the raw materials of anode active material powder and particles, a conductive agent, and a conductive agent adhesive uniformly into a paste slurry, where the conductive agent adhesive is used to make the conductive agent uniformly adhere to the surface of the anode active material powder and particles. In the raw-material mixing step, an accessory adhesive is added for improving adhesion and flexibility of the plate in cooperation with the conductive adhesive. A manufacturing method of an anode plate of a lithium ion battery is disclosed. The present invention also discloses an anode plate and a lithium ion battery manufactured by this method. The present invention has the following beneficial technical effects: The process is simple, applicable for the available mass production equipments, and beneficial to industrial application and promotion; an anode plate with an acceptable surface density can be obtained by the method of the present invention, and the plate is flexible and not easily broken, thus eliminating the defect of serious "falling of materials" with the plate manufactured only using gelatin as the adhesive.

19

Documents:

				http://ipindiaonline.gov.in/patentsearch/GrantedSearch/viewdoc.aspx?id=qK1sI1GX04+T1khaUnZu8w==&amp;loc=vsnutRQWHdTHa1EUofPtPQ==

« Previous Patent

Next Patent »

Patent Number	270529	

Indian Patent Application Number	1005/MUMNP/2007	

PG Journal Number	01/2016	

Publication Date	01-Jan-2016	

Grant Date	29-Dec-2015	

Date of Filing	03-Jul-2007	

Name of Patentee	SHENZHEN BAK BATTERY CO. LTD	

Applicant Address	BAK INDUSTRIAL PARK, KUICHONG, LONGGANG DISTRICT, SHENZHEN, GUANGDONG	

Inventors:

#	Inventor's Name	Inventor's Address	

1	LIN YUNQING	SHENZHEN BAK BATTERY CO.LTD, BAK INDUSTRIAL PARK, KUICHONG, LONGGAND DISTRICT, SHENZHEN, GUANGDONG 518119	

2	CHEN ZEWEI	SHENZHEN BAK BATTERY CO., LTD, BAK INDUSTRIAL PARK, KUICHONG, LONGGAND DISTRICT, SHENZHEN,GUANGDONG 518119	

3	ZHANG NA	SHENZHEN BAK BATTERY CO. LTD BAK INDUSTRIAL PARK, KUICHONG, LONGGAND DISTRICT, SHENZHEN, GUANGDONG 518119	

4	REN CAN	SHENZHEN BAK BATTERY CO., LTD, BAK INDUSTRIAL PARK, KUICHONG, LONGGAND DISTRICT, SHENZHEN, GUANGDONG 518119,	

PCT International Classification Number	H01M4/62	

PCT International Application Number	PCT/CN2005/000191	

PCT International Filing date	2005-02-16	

PCT Conventions:

#	PCT Application Number	Date of Convention	Priority Country	

1	200410102452.7	2004-12-27	China	

© All Indian Patents, 2013-2021.

  Patent data available in the public domain from Indian Patents Office, Department of Industrial Policy and Promotions, Ministry of Commerce and Industry, Government of India.
