Repository: anandvc/allindianpatents

File: patents/270643-composition-for-a-heat-resistant-anticorrosion-coating.html
Indian Patents. 270643:COMPOSITION FOR A HEAT-RESISTANT ANTICORROSION COATING

Indian Patents

Recently Granted Patents

  Recently Published Patents

Title of Invention	COMPOSITION FOR A HEAT-RESISTANT ANTICORROSION COATING

Abstract	The invention can be used in different industrial sectors and machine building for protecting construction surfaces, for example steel fuel tanks and pipelines used for storing and transporting all types of petroleum products or different organic solvents at operation conditions in corrosion-active media. The inventive composition contains 55-35 % by volume toluene diisocyanate and diethylene glycol-based pre-polymer polyurethane, 35-55 % by volume polytrifluorochloroethylene and 5-10 % by volume aluminum powder whose dispersion is equal to or less than 20 mkm. Said invention makes it possible to ensure the heat resistance of the anticorrosion coating within a temperature range of ±50 °C and to provide the coating with protective properties by treating surfaces with water steam at a pressure of 6 atm at a temperature of 150 °C.	

Full Text	FORM 2

THE PATENT ACT 1970

(39 of 1970)

& The Patents Rules, 2003 COMPLETE SPECIFICATION (See section 10 and rule 13)

1. COMPOSITION FOR A HEAT-RESISTANT ANTICORROSION COATING

2. 1.

(A)	Zakritoe aktsionernoe obschestvo "EKA"

(B)	A Company Incorporated under the laws of Russia

(C)	ul. Pionerskaya, d. 1/40 g. Yubileiny, Moskovskaya obi., Russia, 141090

(A)	Federalnoe gosudarstvennoe uchrezhdenie "Federalnoe agentstvo po pravovoi zaschite rezultatov intellektualnoi deyatelnosti voennogo, spetsialnogo i dvoinogo naznachenia" pri Ministerstve Yustitsii Rossiyskoy Federatsii

(B)	A Company Incorporated under the laws of Russia

(C)	ul. Vorontsovo pole, GSP, Moscow,

Russia, 109028

The following specification particularly describes the invention and the manner in which it is to be performed.

Field of the invention

The invention relates to the compositions used for anticorrosion coatings in various industrial fields.

Background of the invention

In various areas of science and technology creation of coatings providing reliable protection of various constructions from environmental effects and working media including heat, corrosion-aggressive vapors and liquids leading to deterioration of operating characteristics of the constructions is a very important task.

While in service, the resource of the elements of metal constructions is consumed as a result of effects of the following processes: time-lagged fragile cracking Assuring, corrosion cracking, electrochemical corrosion, ageing, creep, in which case the most significant processes are cracking processes. At a high pollution of the atmosphere without special measures of protection against corrosion the majority of metal members and structures lose up to 50% of their functional properties within 2 to 3 years.

Now a considerable quantity of various coatings differing essentially by their mechanical characteristics and chemical composition, conditions and modes of their operation, for example, used for application onto a surface of members to be protected, as well as differing by cost, durability and a number of other parameters have been developed.

Known in the art is a composition for an anticorrosion coating, including a copolymer of distillation residues of rectification of styrene modified by polyisobutylene with anhydrides of acids, dibutyl phthalate, aluminum bronze and xylene (SU, 897818, Al). This composition is applied by a brush, a roll or by means of a spray gun on a preliminarily prepared surface in 2-4 layers. The time of drying of one layer is 30-40 minutes at a temperature of 20°C. The composition can be used for protection of steel pipes used in various branches of the national economy. However, due to steaming under high pressure and temperature, which is carried out for purification of fuel tanks and reservoirs before filling them with a new content, the coating becomes unstable and loses its protective properties. Besides, the composition containing xylene, styrene with anhydrides and dibutyl phthalate releases poison gases.

Also known in the art is a composition for an anticorrosion coating base on a binder consisting of alkid-styrene resin or a lean alkyd resin in an amount of 11.0-44.0 percent by weight. The composition includes an antirust agent in the form of tannin or derivatives of tannin

in an amount of 0.3-5.0 percent by weight, pigments 3.0-24.0 percent by weight, filling agents 5.0-22.0 percent by weight, an organic solvent being the rest (RU, 2246512, CI). The composition can be used in the petroleum industry for protection of a surface of articles and constructions made of ferrous metals. The pigments consist of zinc phosphate, aluminum bronze, technical carbon, zinc tetraoxychromate, a red pigment and other constituents. The composition is applied by a brush, in bulk, and by a disperser. However the coating obtained using this composition has low thermal resistance at a temperature above 25°C and at a low stability at a temperature of minus 25°C or at temperature jumps that does not allow one to guarantee a long-term operation of such coatings on metal constructions used in regions with moderate and severe climatic conditions.

Also known in the art is a composition for an anticorrosion coating (RU, 2215763, CI), including trifluoroethylene copolymer with vinylidene fluoride as a film-forming agent, a mixture of acetone as an organic solvent, butyl acetic ether, toluene and ethyl acetate and aluminum bronze which improve adhesion of the coating to steel. The composition is applied onto a clean dry surface with a brush, a roll, a compressed-air atomizer and in bulk. However, the complex technology of application of such a coating requires sintering at an elevated temperature that is not always possible, when applying the coating on real objects, considerably limits its application. Besides, the coating has a high tendency to cracking Assuring that is inadmissible for its use under conditions of a temperature difference.

Various tightening and protective compositions based on polyurethane as a form-building compound are also known in the art.

For example, known in the art is a composition obtained by interaction of high-molecular polyester alcohol, monocolamine alkylene oxides, a pigment, a catalyst, an inorganic filler and organic polyisocyanate (US 4,605,725, A) for using it as a surface protection coating under thermal shock conditions.

Also known in the art are compositions including alkyl carbamate pre-polymer, a salt of hydroxy-acetic acid and a product of interaction of polyisocyanate with polyurethane pre-polymer which have no isocyanate functional groups (US 5,852,137, A) for protection of plastic, metals, glass-reinforced plastics or composites.

Known in the art are compositions having high resistance to hot vapors and heat, confirmed by tensile strength tests after treating articles by wet overheated steam.

For example, known in the art is a composition including polyisocyanate ingredient and high-molecular alcohol with an ozone inhibitor, in the form of a special aromatic secondary amino (US 5,990,186).

Known in the art is a bipropellant composition resistant to oxidation and resistant to the effect of hot water and air of up to plus 70°C containing polybutylene glycol alcohol or polytetramethylene oxyglycol alcohol or polytetraethylene oxyglycol alcohol as a hydrophobic polyester component and sterically bonded amine as an antioxidant, polyisocyanate as a hardener and other additives: a filling agent, a plasticizer, adhesion increasing agents, countersteering agents (US 6,855,765, B2).

Known in the art is a polyurethane bipropellant protective low-modulus composition having good elasticity and painting ability, obtained by interaction of a toluendiizotsianat/polioksialkilen high-molecular alcoholic pre-polymer component having hydroxyl end groups, a toluendiizotsianat/polioksialkilen high-molecular alcoholic promoter having isocyanate end groups, a diphenyl methane diisocyanate pre-polymer component and a diphenyl methane diisocyanate monomeric component. This composition can include additives providing stability to environmental effects, for example, sorbing ultraviolet radiation, stabilizers, fungicides and others (US 2004198900. A). However, the claimed prospective coating has a high thickness of 6 to 20 mm that considerably limits its use for protection of constructions.

Disclosure of the invention

An object of the invention is to develop a composition for producing an anticorrosive heat-resistant coating having stable protective properties when working under conditions of a drastic temperature difference, both under normal atmospheric conditions and under effect of aggressive media, and convenient for application without using additional heating.

Another object of the invention is to create a composition containing a binder, having high chemical resistance, good adhesion while providing the absence of pores; an effective plasticizer impairing plasticity to the coating and an extended temperature band of its high-elasticity state, and an reinforcing substance raising the mechanical characteristics of the coating, promoting its better bond with a substrate and increasing the coating thermal conductivity.

In so doing the following parameters are selected as criteria of achieving a desirable technical result:

-	provision of thermal resistance of the anticorrosion coating in the range of working temperatures ±50°C,

-	provision of protective properties of the coating when treating the surfaces by steam at a temperature of 150°C under pressure of up to 6 atmospheres

The task in view was achieved by creation of a composition for a heat-resistant anticorrosion coating including the following components at their percentage ratio:

polyurethane pre-polymer based on

Toluene diisocyanate and diethylene glycol - 55-35%,

Polytrifluorochloroethylene	- 35-55%,

Aluminum bronze	- 5-10%,

In so doing the dispersity of aluminum bronze particles is not higher than 20 microns.

In this case, the combination in the composition of polyurethane pre-polymer based on toluene diisocyanate and diethylene glycol characterized by high chemical resistance, good adhesion (not less than 1 point) and no porosity in a significant range of concentrations, as well as a high resistance to chemically aggressive media, the polytrifluorochloroethylene being an effective plasticizer imparting to the coating plasticity in a wide temperature range, as well as additional chemical resistance in organic solvents and acids, and an aluminum bronze as a reinforcing substance enhancing the adhesive properties of the composition and increasing the coating thermal conductivity, providing high technological, strength and protective properties of the coatings according to the invention.

The best embodiment of the invention

The invention is further described by examples of tests of the composition for coatings according to the invention on samples made of low-carbon to low-alloy steel with a coating made with application of the composition according to the invention.

Before applying the corrosion resistant coating, there is performed an operation of careful mechanical agitation of the composition containing the following compounds: polyurethane pre-polymer based on toluene diisocyanate and diethylene glycol, polytrifluorochloroethylene, aluminum bronze containing in the composition in various concentrations.

The protective coating is applied on samples made in the form of plates with geometric dimensions of 50x30x5 mm made of low-carbon low-alloy steel in a simple mechanical way by a brush or a roll, the thickness of first layer making 50-70 microns. Then the samples are kept on air for 22-24 hours till full polymerization. After that a second layer of the same thickness is applied in a similar way, and a similar exposure to air is performed. After applying the third layer also with a thickness of 50-70 microns, the sample is dried on air within 96 hours.

It has been found that at a different content of polyurethane pre-polymer based on toluene diisocyanate and diethylene glycol the coating changes its technological qualities: at

content in a concentration of less than 35% the coating becomes porous and the process of its application becomes non-technological; at content in concentration of more than 55% the coating loses elasticity.

It has also been found that at a concentration of polytrifluorochloroethylene higher than 55% the coating porosity drastically increases, and the process of application becomes to be technologically complicated, and at a concentration less than 35% the coating is insufficiently plastic.

At a concentration of aluminum bronze less than 5% the coating does not possess sufficient thermal conductivity and consequently, and thermal stability, at a concentration higher than 10% we have noticed a negative effect on the coating plasticity.

The aluminum bronze with dispersity higher than 20 microns cannot be used in this composition because of subsequent deterioration of the plastic properties of the coating. On the other hand, use of aluminum bronze with dispersity less than 5 microns results in a decrease of the economic efficiency of coating owing to a raised cost.

The tests were performed subjecting the samples with an applied coating in consequence with:

-	contacting with a corrosion-active medium;

-	heat cycling in a corrosion-active medium in a cycle: exposure 0.5 hour at 50±2°C, then 0.5 hour at a minus 50±2°C;

-	treatment with overheated steam at a temperature of 150°C at a pressure of 6 atm.

The samples were contacted with corrosion-active media in a cell with an aggressive atmosphere which is first immersed in the Dewar vacuum flask with liquid nitrogen, and then put in the tank made of low-carbon steel filled with an aggressive medium and closed from above with a cover also made of low-carbon steel.

Besides, the coating was also applied onto the internal surface of a tank. The system was kept for 4.5 years on an open platform in the atmosphere of a big city (Moscow).

In so doing for the test of the coating samples, corrosion-active liquid media were used: petrol, ethylene glycol, methanol, gas condensate, in which the coated samples were immersed for a half of their length, the other part of the sample being above the solution, i.e. in a gas phase, for a possibility of monitoring the effect of the medium both at direct contact and an effect of its vapor, as well as under conditions of partial condensation of vapors on the sample above boundary line of the medium phases. Besides, the corrosion was checked at the interface of the medium phases.

In so doing the state of the samples was monitored by visual supervision of their discoloration and the consistence of the corrosion medium, coating condition, and the electrolytic potential of the samples was measured for checking the presence of breaking of the through porosity of the coating.

For a temperature-cycle test the cell with samples was set in a thermostat, and after a preset temperature minus 50±2°C has been achieved, the cell with samples to a thermostat with a preset temperature plus 50±2°C, and the cycle was repeated until changes in the coating were detected.

The tests with overheated steam were effected in a steam heater, in which the sample was placed at a distance of 3 cm from the outlet of a steam jet heated to 150°C under pressure of 6 atmospheres directly onto the coating surface.

The variants of investigated samples are shown in the Table.

Table

Coating composition	Quantitative  content  in  the  coating  on  the samples, wt. %

	1st group	2nd group	3rd group	4th group

Polyurethane pre-polymer  based on oftoluene diisocyanate and diethylene glycolPolytrifluorochloroethyleneAluminum  bronze  with  dispersity  ofparticles 10 microns	55 35 10	50 40 10	40 555	35 55 10

The Tests have shown, that:

(A)	After an exposure in the aggressive media the surface of the plates with the coating

according to the invention had no cracks, corrosion centers in the form of brown spots or points,

and the aggressive liquid media remain transparent.

After an exposure during 4.5 years the steel covers of the petrol tanks, on which the coating was not applied are corroded by rust practically by 30%. The surface of these covers also suffered from spot corrosion.

(B)	The studied corrosion resistant coatings according to the invention, when treated by

steaming under pressure within 24 hours, did not cracked, did not change their color and had no

corrosion centers.

(C) At heat cycling in a medium of petrol, ethylene glycol, methanol, gas condensate the coatings according to the invention applied onto the surface of the plates remain continuous and preserve the protective properties after 50 cycles.

Thus, the composition according to the invention provides a coating which is thermally resistant in wide temperature range, provides protective properties at a drastic variation of temperature under atmospheric conditions and under conditions of contact with corrosion-active media.

Industrial applicability

The composition for a thermally resistant anticorrosive coating according to the invention comprises well known components, the technology of applying the coatings is simple and applicable under conditions of industrial workshops and on open process areas, does not require high temperature and special devices. The coating can be applied both by a brush and by means of sprayers and roller devices.

The invention can be used in various fields including the oil and gas industry and mechanical engineering, shipbuilding, in particular, for protection of internal surfaces of steel fuel tanks and trunks intended for transportation of all kinds of oil products or various organic solvents.

We Claim:

1. A composition for a heat resistant anticorrosive coating including the following components in their ratio in wt. %:

polyurethane Pre-polymer based on diisocyanate

toluene diisocyanate and diethylene glycol	55-35

Polytrifluorochloroethylene	35-55

Aluminum bronze	5-10

the dispersity of the aluminum bronze particles being not higher than 20 microns.

2.  Composition for a heat-resistant anticorrosive coating as claimed substantially as herein described with forgoing description.

Dated this 15th day of December 2007.

Abstract

The invention can be used in various branches of industry and mechanical engineering for protection of surfaces of constructions, for example, steel structures, fuel tanks and vessels used for storage and transportation of all kinds of oil products or various organic solvents, under operating conditions associated with corrosion-active media. The composition contains in percentage by weight: polyurethane pre-polymer based on toluene diisocyanate and diethylene glycol - 55-35%, polytrifluorochloroethylene - 35-55%, aluminum bronze - 5-10%. The dispersity of the aluminum bronze particles not exceeding 20 microns. The technical result consists in provision of thermal resistance of the anticorrosive coating in a range of operating temperatures ±50°C, stable protective properties of the coating when treating the surfaces by steam under pressure of 6 atm at a temperature of 150°C.

Documents:

				http://ipindiaonline.gov.in/patentsearch/GrantedSearch/viewdoc.aspx?id=YHba7RpKKmqGpYTkKm24Ng==&amp;loc=vsnutRQWHdTHa1EUofPtPQ==

« Previous Patent

Next Patent »

Patent Number	270643	

Indian Patent Application Number	2126/MUMNP/2007	

PG Journal Number	02/2016	

Publication Date	08-Jan-2016	

Grant Date	06-Jan-2016	

Date of Filing	17-Dec-2007	

Name of Patentee	AKTSIONERNOE OBSCHESTVO " EKA "	

Applicant Address	ul. Pionerskaya, 1/4, Moskovskaya obl., Korolev, mikrorayon Jubileiny; Russia, 141090	

Inventors:

#	Inventor's Name	Inventor's Address	

1	RIZHOV EVGENY VASILIJEVICH	UL. LENINSKAYA, D. 4, KV.7 UBILEINY, MOSKOVSKAYA OBL. 141090	

2	GANIN SERGEJ IVANOVICH	UL. VTOROVA D.2, KV. 13 ELEKTROSTAL-6, MOSKOVSKAYA OBL 141006	

PCT International Classification Number	C09D5/08	

PCT International Application Number	PCT/RU2006/000255	

PCT International Filing date	2006-05-22	

PCT Conventions:

#	PCT Application Number	Date of Convention	Priority Country	

1	2005115342	2005-05-23	Russia	

© All Indian Patents, 2013-2021.

  Patent data available in the public domain from Indian Patents Office, Department of Industrial Policy and Promotions, Ministry of Commerce and Industry, Government of India.

File: patents/270657-coating-compositions-exhibiting-corrosion-resistance-properties-related-coated-substrates-and-methods.html (part 1 of 5)
Indian Patents. 270657:"COATING COMPOSITIONS EXHIBITING CORROSION RESISTANCE PROPERTIES, RELATED COATED SUBSTRATES, AND METHODS"

Indian Patents

Recently Granted Patents

  Recently Published Patents

Title of Invention	"COATING COMPOSITIONS EXHIBITING CORROSION RESISTANCE PROPERTIES, RELATED COATED SUBSTRATES, AND METHODS"

Abstract	A primer and/or pretreatment coating composition comprising: (a) an adhesion promoting component; and (b) corrosion resisting particles selected from: (i) magnesium oxide particles having an average primary particle size of no more than 100 nanometers; (ii) particles comprising an inorganic oxide network comprising one or more inorganic oxides; and/or (iii) chemically modified particles having an average primary particle size of no more than 500 manometers. Also disclosed are substrates at least partially coated with a coating deposited from such a composition and multi- component composite coatings, wherein at least one coating later is deposited from such a coating composition. Methods and apparatus for making ultra fine solid particles are also disclosed.	

Full Text	COATING COMPOSITIONS EXHIBITING CORROSION RESISTANCE PROPERTIES, RELATED COATED SUBSTRATES, AND METHODS

FIELD OF THE INVENTION

[0001]	The present invention relates to coating compositions that comprise

corrosion resisting particles such that the coating compositions exhibit corrosion resistance properties. The present invention also relates to substrates at least partially coated with a coating deposited from such a composition and multi-component composite coatings, wherein at least one coating layer is deposited from such a coating composition. The present invention is also related to methods and apparatus for making ultrafme solid particles.

BACKGROUND OF THE INVENTION

[0002]	Coating systems that are deposited onto a substrate and cured, such as

"color-plus-clear" and "monocoat" coating systems, can be subject to damage from the environment. For example, corrosion of a coated metallic substrate can occur as the substrate is exposed to oxygen and water present in the atmosphere. As a result, a "primer" coating layer is often used to protect the substrate from corrosion. The primer layer is often applied directly to a bare or pretreated metallic substrate, in some cases, particularly where the primer layer is to be applied over a bare metallic substrate, the primer layer is deposited from a composition that includes a material, such as an acid, such as phosphoric acid, which enhances the adhesion of the primer layer to the substrate. Such primers are sometimes known as "etch primers".

[0003]	As indicated, in some cases metallic substrates are "pretreated" before a

primer coating layer is applied (if such a primer coating is used). Such "pretreatments" often involve the application of a phosphate conversion coating, followed by a rinse, prior to the application of a protective or decorative coating. The pretreatment often acts to passivate the metal substrate and promotes corrosion resistance.

[0004]	Historically, corrosion resistant "primer" coatings and metal

pretreatments have utilized chromium compounds and/or other heavy metals, such as lead, to achieve a desired level of corrosion resistance and adhesion to subsequently applied coatings. For example, metal pretreatments often utilize phosphate conversion

coating compositions that contain heavy metals, such as nickel, and post-rinses that contain chrome. In addition, the compositions used to produce a corrosion resistant "primer" coating often contain chromium compounds. An example of such a primer composition is disclosed in United States Patent No. 4,069,187. The use of chromium and/or other heavy metals, however, results in the production of waste streams that pose environmental concerns and disposal issues.

[0005]	More recently, efforts have been made to reduce or eliminate the use of

chromium and/or other heavy metals. As a result, coating compositions have been developed that contain other materials added to inhibit corrosion. These materials have included, for example, zinc phosphate, iron phosphate, zinc molybdate, and calcium molybdate particles, among others, and typically comprise particles having a particle size of approximately a micron or larger. The corrosion resistance capability of such compositions, however, has been inferior to their chrome containing counterparts.

[0006]	As a result, it would be desirable to provide coating compositions that are

substantially free of chromium and/or other heavy metals, wherein the compositions can, in at least some cases, exhibit corrosion resistance properties superior to a similar non-chrome containing composition, hi addition, it would be desirable to provide methods for treating metal substrates, including bare metal substrates, to improve the corrosion resistance of such substrates, wherein the method does not involve the use of chromium and/or other heavy metals.

SUMMARY OF THE INVENTION

[0007]	In certain respects, the present invention is directed to primer and/or

pretreatment coating compositions, such as etch-primers, comprising: (a) an adhesion promoting component; and (b) corrosion resisting particles selected from: (i) magnesium oxide particles having an average primary particle size of no more than 100 nanometers; (ii) particles comprising an inorganic oxide network comprising one or more inorganic oxide; and/or (iii) chemically modified particles having an average primary particle size of no more than 500 nanometers.

[0008]	In some respects, the present invention is directed to methods for

improving the corrosion resistance properties of a primer and/or pretreatment coating

composition, such as an etch-primer. These methods comprise including in such a composition corrosion resisting particles selected from: (i) magnesium oxide particles having an average primary particle size of no more than 100 nanometers; (ii) particles comprising an inorganic oxide network comprising one or more inorganic oxide; and/or (iii) chemically modified particles having an average primary particle size of no more than 500 nanometers, such that the corrosion resisting particles are present in the composition in an amount sufficient to result in a composition that, when deposited onto at least a portion of one metal substrate selected from cold rolled steel, electrogalvanized steel and aluminum and cured, provides a substrate that exhibits corrosion resistance properties at least similar to the corrosion resistance properties that the same substrate exhibits when at least partially coated under the same conditions with a conventional chrome-containing corrosion-resistant composition.

[0009]	In certain respects, the present invention is directed to coating

compositions, such as metal substrate primer and/or pretreatment coating compositions, that comprise (a) an adhesion promoting component, and (b) corrosion resisting particles having a calculated equivalent spherical diameter of no more than 200 nanometers and comprising a plurality of inorganic oxides. In certain embodiments, at least one inorganic oxide comprises zinc, cerium, yttrium, manganese, magnesium, molybdenum, lithium, aluminum, or calcium.

[0010]	hi some respects, the present invention is directed to coating

compositions, such as metal substrate primer and/or pretreatment coating compositions, that comprise (a) an adhesion promoting component, and (b) corrosion resisting particles having an average primary particle size of no more than 100 nanometers and comprising a plurality of inorganic oxides, hi certain embodiments, at least one inorganic oxide comprises zinc, cerium, yttrium, manganese, magnesium, molybdenum, lithium, aluminum, or calcium.

[0011]	The present invention also relates to methods for enhancing the corrosion

resistance of a metal substrate. Such methods comprise coating at least a portion of a bare metal substrate with a primer and/or pretreatment coating composition that comprises (a) an adhesion promoting component, and (b) corrosion resisting particles selected from: (i) magnesium oxide particles having an average primary particle size of

no more than 100 nanometers; (ii) particles comprising an inorganic oxide network comprising one or more inorganic oxide; and/or (iii) chemically modified particles having an average primary particle size of no more than 500 nanometers.

BRIEF DESCRIPTION OF THE DRAWINGS

[0012]	FIG. 1 is a flowchart depicted the steps of certain methods for making

ultrafine solid particles in accordance with certain embodiments of the present invention;

[0013]	FIG. 2 is a schematic view of an apparatus for producing ultrafine solid

particles in accordance with certain embodiments of the present invention; and

[0014]	FIG. 3 is a detailed perspective view of a plurality of quench stream

injection ports in accordance with certain embodiments of the present invention.

DETAILED DESCRIPTION OF EMBODIMENTS OF THE INVENTION

[0015]	For purposes of the following detailed description, it is to be understood

that the invention may assume various alternative variations and step sequences, except where expressly specified to the contrary. Moreover, other than in any operating examples, or where otherwise indicated, all numbers expressing, for example, quantities of ingredients used in the specification and claims are to be understood as being modified in all instances by the tenn "about". Accordingly, unless indicated to the contrary, the numerical parameters set forth in the following specification and attached claims are approximations that may vary depending upon the desired properties to be obtained by the present invention. At the very least, and not as an attempt to limit the application of the doctrine of equivalents to the scope of the claims, each numerical parameter should at least be construed in light of the number of reported significant digits and by applying ordinary rounding techniques.

[0016]	Notwithstanding that the numerical ranges and parameters setting forth

the broad scope of the invention are approximations, the numerical values set forth in the specific examples are reported as precisely as possible. Any numerical value, however,

inherently contains certain errors necessarily resulting from the standard variation found in their respective testing measurements.

[0017]	Also, it should be understood that any numerical range recited herein is

intended to include all sub-ranges subsumed therein. For example, a range of "1 to 10" is intended to include all sub-ranges between (and including) the recited minimum value of 1 and the recited maximum value of 10, that is, having a minimum value equal to or greater than 1 and a maximum value of equal to or less than 10.

[0018]	hi this application, the use of the singular includes the plural and plural

encompasses singular, unless specifically stated otherwise. For example, and without limitation, this application refers to coating compositions that, in certain embodiments, comprise a "film-forming resin." Such references to "a film-forming resin" is meant to encompass coating compositions comprising one film-forming resin as well as coating compositions that comprise a mixture of two or more film-forming resins, hi addition, in this application, the use of "or" means "and/or" unless specifically stated otherwise, even though "and/or" may be explicitly used in certain instances.

[0019]	In certain embodiments, the present invention is directed to coating

compositions that are substantially free of chromium containing material. In other embodiments, the coating compositions of the present invention are completely free of such a material. As used herein, the term "substantially free" means that the material being discussed is present in the composition, if at all, as an incidental impurity. In other words, the material does not affect the properties of the composition. This means that, in certain embodiments of the present invention, the coating composition contains less than 2 weight percent of chromium containing material or, in some cases, less than 0.05 weight percent of chromium containing material, wherein such weight percents are based on the total weight of the composition. As used herein, the term "completely free" means that the material is not present in the composition at all. Thus, certain embodiments of the coating compositions of the present invention contain no chromium-containing material. As used herein, the term "chromium containing material" refers to materials that include a chromium trioxide group, CrOs. Non-limiting examples of such materials include chromic acid, chromium trioxide, chromic acid anhydride, dichromate

salts, such as ammonium dichromate, sodium dichromate, potassium dichromate, and calcium, barium, magnesium, zinc, cadmium, and strontium dichromate.

[0020]	Certain embodiments of the coating compositions of the present invention

are substantially free of other undesirable materials, including heavy metals, such as lead and nickel. In certain embodiments, the coating compositions of the present invention are completely free of such materials.

[0021]	As indicated, the coating compositions of the present invention comprise

"corrosion resisting particles." As used herein, the term "corrosion resisting particles" refers to particles which, when included in a coating composition that is deposited upon a substrate, act to provide a coating that resists or, in some cases, even prevents, the alteration or degradation of the substrate, such as by a chemical or electrochemical oxidizing process, including rust in iron containing substrates and degradative oxides in aluminum substrates.

[0022]	In certain embodiments, the present invention is directed to coating

compositions that comprise corrosion resisting particles comprising an inorganic oxide, in some embodiments a plurality of inorganic oxides, such as, for example, zinc oxide (ZnO), magnesium oxide (MgO), cerium oxide (CeO2), molybdenum oxide (MoO3), and/or silicon dioxide (SiO2), among others.  As used herein, the term "plurality" means two or more. Therefore, certain embodiments of coating compositions of the present invention comprise corrosion resisting particles comprising two, three, four, or more than four inorganic oxides. In certain embodiments, these inorganic oxides are present in such particles, for example, in the form of a homogeneous mixture or a solid-state solution of the plurality of oxides.

[0023]	In certain embodiments of the coating compositions of the present

invention, the corrosion resisting particles comprising an inorganic oxide, or, in certain embodiments, a plurality thereof, comprise an oxide of zinc, cerium, yttrium, manganese, magnesium, molybdenum, lithium, aluminum, magnesium, tin, or calcium. In certain embodiments, the particles comprise an oxide of magnesium, zinc, cerium, or calcium. In certain embodiments, the particles also comprise an oxide of boron, phosphorous,

silicon, zirconium, iron, or titanium. In certain embodiments, the particles comprise silicon dioxide (hereinafter identified as "silica").

[0024]	In certain embodiments, the corrosion resisting particles that are included

within certain embodiments of the coating compositions of the present invention comprise a plurality of inorganic oxides selected from (i) particles comprising an oxide of cerium, zinc, and silicon; (ii) particles comprising an oxide of calcium, zinc and silicon; (iii) particles comprising an oxide of phosphorous, zinc and silicon; (iv) particles comprising an oxide of yttrium, zinc, and silicon; (v) particles comprising an oxide of molybdenum, zinc, and silicon; (vi) particles comprising an oxide of boron, zinc, arid silicon; (vii) particles comprising an oxide of cerium, aluminum, and silicon, (viii) particles comprising oxides of magnesium or tin and silicon, and (ix) particles comprising an oxide of cerium, boron, and silicon, or a mixture of two or more of particles (i) to (ix).

[0025]	In certain embodiments, the corrosion resisting particles included in the

coating compositions of the present invention are substantially free, or, in some cases, completely free of an oxide of zirconium. In certain embodiments, this means that the corrosion resisting particles contain less than 1 percent by weight zirconium oxide or, in some cases, less than 0.05 percent by weight zirconium oxide, wherein such weight percents are based on the total weight of the particle.

[0026]	In certain embodiments of the coating compositions of the present

invention, the corrosion resisting particles comprise 10 to 25 percent by weight zinc oxide, 0.5 to 25 percent by weight cerium oxide, and 50 to 89.5 percent by weight silica, wherein the percents by weight are based on the total weight of the particle. In certain embodiments, such particles are substantially free, or, in some cases, completely free of zirconium.

[0027]	In other embodiments of the coating compositions of the present

invention, the corrosion resisting particles comprise 10 to 25 percent by weight zinc oxide, 0.5 to 25 percent by weight calcium oxide, and 50 to 89.5 percent by weight silica, wherein the percents by weight are based on the total weight of the particle. In certain

embodiments, such particles are substantially free, or, in some cases, completely free of zirconium.

[0028]	In still other embodiments of the coating compositions of the present

invention, the corrosion resisting particles comprise 10 to 25 percent by weight zinc oxide, 0.5 to 25 percent by weight yttrium oxide, and 50 to 89.5 percent by weight silica, wherein the percents by weight are based on the total weight of the particle. In certain embodiments, such particles are substantially free, or, in some cases, completely free of zirconium.

[0029]	In yet other embodiments of the coating compositions of the present

invention, the corrosion resisting particles comprise 10 to 25 percent by weight zinc oxide, 0.5 to 50 percent by weight phosphorous oxide, and 25 to 89.5 percent by weight silica, wherein the percents by weight are based on the total weight of the particle, hi certain embodiments, such particles are substantially free, or, in some cases, completely free of zirconium.

[0030]	hi some embodiments of the coating compositions of the present

invention, the corrosion resisting particles comprise 10 to 25 percent by weight zinc oxide, 0.5 to 50 percent by weight boron oxide, and 25 to 89.5 percent by weight silica, wherein the percents by weight are based on the total weight of the particle, hi certain embodiments, such particles are substantially free, or, in some cases, completely free of zirconium.

[0031]	hi certain embodiments of the coating compositions of the present

invention, the corrosion resisting particles comprise 10 to 25 percent by weight zinc oxide, 0.5 to 50 percent by weight molybdenum oxide, and 25 to 89.5 percent by weight silica, wherein the percents by weight are based on the total weight of the particle, hi certain embodiments, such particles are substantially free, or, in some cases, completely free of zirconium.

[0032]	Inother embodiments of the coating compositions of the present

invention, the corrosion resisting particles comprise 0.5 to 25 percent by weight cerium oxide, 0.5 to 50 percent by weight boron oxide, and 25 to 99 percent by weight silica, wherein the percents by weight are based on the total weight of the particle, hi certain

embodiments, such particles are substantially free, or, in some cases, completely free of zirconium.

[0033]	In still other embodiments of the coating compositions of the present

invention, the corrosion resisting particles comprise 0.5 to 25 percent by weight cerium oxide, 0.5 to 50 percent by weight aluminum oxide, and 25 to 99 percent by weight silica, wherein the percents by weight are based on the total weight of the particle. In certain embodiments, such particles are substantially free, or, in some cases, completely free of zirconium.

[0034]	In yet other embodiments of the coating compositions of the present

invention, the corrosion resisting particles comprise 0.5 to 25 percent by weight cerium oxide, 0.5 to 25 percent by weight zinc oxide, 0.5 to 25 percent by weight boron oxide, and 25 to 98.5 percent by weight silica, wherein the percents by weight are based on the total weight of the particle. In certain embodiments, such particles are substantially free, or, in some cases, completely free of zirconium.

[0035]	In certain embodiments of the coating compositions of the present

invention, the corrosion resisting particles comprise 0.5 to 25 percent by weight yttrium oxide, 0.5 to 25 percent by weight phosphorous oxide, 0.5 to 25 percent by weight zinc oxide, and 25 to 98.5 percent by weight silica, wherein the percents by weight are based on the total weight of the particle. In certain embodiments, such particles are substantially free, or, in some cases, completely free of zirconium.

[0036]	In certain embodiments of the coating compositions of the present

invention, the corrosion resisting particles comprise 0.5 to 75 percent by weight magnesium or tin oxide, and 25 to 99.5 percent by weight silica, wherein the percents by weight are based on the total weight of the particle. In certain embodiments, such particles are substantially free, or, in some cases, completely free of zirconium.

[0037]	hi some embodiments of the coating compositions of the present

invention, the corrosion resisting particles comprise 0.5 to 5 percent by weight yttrium oxide, 0.5 to 5 percent by weight molybdenum oxide, 0.5 to 25 percent by weight zinc oxide, 0.5 to 5 percent by weight cerium oxide and 60 to 98 percent by weight silica, wherein the percents by weight are based on the total weight of the particles. In certain

embodiments, such particles are substantially free, or, in some cases, completely free of zirconium.

[0038]	Certain embodiments of the coating compositions of the present invention

comprise ultra fine corrosion resisting particles comprising an inorganic oxide, or in some embodiments, a plurality of inorganic oxides. As used herein, the term "ultra fine" refers to particles that have a B.E.T. specific surface area of at least 10 square meters per gram, such as 30 to 500 square meters per gram, or, in some cases, 80 to 250 square meters per gram. As used herein, the term "B.E.T. specific surface area" refers to a specific surface area determined by nitrogen adsorption according to the ASTMD 3663-78 standard based on the Brunauer-Emmett-Teller method described in the periodical "The Journal of the American Chemical Society", 60, 309 (1938).

[0039]	hi certain embodiments, the coating compositions of the present invention

comprise corrosion resisting particles having a calculated equivalent spherical diameter of no more than 200 nanometers, such as no more than 100 nanometers, or, in certain embodiments, 5 to 50 nanometers. As will be understood by those skilled in the art, a calculated equivalent spherical diameter can be determined from the B.E.T. specific surface area according to the following equation:

Diameter (nanometers) = 6000 / [BET(m2/g) * p (grams/cm3)]

[0040]	Certain embodiments of the coating compositions of the present invention

comprise corrosion resisting particles having an average primary particle size of no more than 100 nanometers, such as no more than 50 nanometers, or, in certain embodiments, no more than 20 nanometers, as determined by visually examining a micrograph of a transmission electron microscopy ("TEM") image, measuring the diameter of the particles in the image, and calculating the average primary particle size of the measured particles based on magnification of the TEM image. One of ordinary skill in the art will understand how to prepare such a TEM image and determine the primary particle size based on the magnification and the Examples contained herein illustrate a suitable method for preparing a TEM image. The primary particle size of a particle refers to the smallest diameter sphere that will completely enclose the particle. As used herein, the

term "primary particle size" refers to the size of an individual particle as opposed to an agglomeration of two or more individual particles.

[0041]	In certain embodiments, the corrosion resisting particles have an affinity

for the medium of the composition sufficient to keep the particles suspended therein. In these embodiments, the affinity of the particles for the medium is greater than the affinity of the particles for each other, thereby reducing or eliminating agglomeration of the particles within the medium.

[0042]	The shape (or morphology) of the corrosion resisting particles can vary.

For example, generally spherical morphologies can be used, as well as particles that are cubic, platy, or acicular (elongated or fibrous).

[0043]	The ultra fine corrosion resisting particles that are included in certain

embodiments of the coating compositions of the present invention may be prepared by various methods, including gas phase synthesis processes, such as, for example, flame pyrolysis, hot walled reactor, chemical vapor synthesis, among other methods. In certain embodiments, however, such particles are prepared by reacting together one or more organometallic and/or metal oxide precursors in a fast quench plasma system. In certain embodiments, the particles may be formed in such a system by: (a) introducing materials into a plasma chamber; (b) rapidly heating the materials by means of a plasma to yield a gaseous product stream; (c) passing the gaseous product stream through a restrictive convergent-divergent nozzle to effect rapid cooling and/or utilizing an alternative cooling method, such as a cool surface or quenching stream, and (d) condensing the gaseous product stream to yield ultra fine solid particles. Certain suitable fast quench plasma systems and methods for their use are described in United States Patent Nos. 5,749,937, 5,935,293, and RE37,853 E, which are incorporated herein by reference. One particular process of preparing ultra fine corrosion resisting particles suitable for use in certain embodiments of the coating compositions of the present invention comprises: (a) introducing one or more organometallic precursors and/or inorganic oxide precursors into one axial end of a plasma chamber; (b) rapidly heating the precursor stream by means of a plasma as the precursor stream flows through the plasma chamber, yielding a gaseous product stream; (c) passing the gaseous product stream through a restrictive

convergent-divergent nozzle arranged coaxially within the end of the reaction chamber; and (d) subsequently cooling and slowing the velocity of the desired end product exiting from the nozzle, yielding ultra fine solid particles.

[0044]	The precursor stream may be introduced to the plasma chamber as a solid.,

liquid, gas, or a mixture thereof. Suitable liquid precursors that may be used as part of the precursor stream include organometallics, such as, for example, cerium-2 ethylhexanoate, zinc-2 ethylhexanoate, tetraethoxysilane, calcium methoxide, triethylphosphate, lithium 2,4 pentanedionate, yttrium butoxide, molybdenum oxide bis(2,4-pentanedionate), trimethoxyboroxine, aluminum sec-butoxide, among other materials, including mixtures thereof. Suitable solid precursors that may be used as part of the precursor stream include solid silica powder (such as silica fume, fumed silica, silica sand, and/or precipitated silica), cerium acetate, cerium oxide, magnesium oxide, tin oxide, zinc oxide, and other oxides, among other materials, including mixtures thereof.

[0045]	In certain embodiments, the ultra fine corrosion resisting particles that are

included in certain embodiments of the coating compositions of the present invention are prepared by a method comprising: (a) introducing a solid precursor into a plasma chamber; (b) heating the precursor by means of a plasma to a selected reaction temperature as the precursor flows through the plasma chamber, yielding a gaseous product stream; (c) contacting the gaseous product stream with a plurality of quench streams injected into the plasma chamber through a plurality of quench gas injection ports, wherein the quench streams are injected at flow rates and injection angles that result in the impingement of the quench streams with each other within the gaseous product stream, thereby producing ultra fine solid particles; and (d) passing the ultra fine solid particles through a converging member. 

[0046]	Referring now to Fig. 1, there is seen a flow diagram depicting certain

embodiments of the methods for making ultra fine corrosion resisting particles in accordance with the present invention. As is  apparent, in certain embodiments, at step 100, a solid precursor is introduced into a feed chamber. Then, as is apparent from Fig. 1 at step 200, in certain embodiments, the solid precursor is contacted with a carrier. The

carrier may be a gas that acts to suspend the solid precursor in the gas, thereby producing a gas-stream suspension of the solid precursor. Suitable carrier gasses include, but are not limited to, argon, helium, nitrogen, oxygen, air, hydrogen, or a combination thereof.

[0047]	Next, in certain embodiments, the solid precursor is heated, at step 300,

by means of a plasma as the solid precursor flows through the plasma chamber, yielding a gaseous product stream. In certain embodiments, the precursor is heated to a temperature ranging from 2,500° to 20,000°C, such as 1,700° to 8,000°C.

[0048]	In certain embodiments, the gaseous product stream may be contacted

with a reactant, such as a hydrogen-containing material, that may be injected into the plasma chamber, as indicated at step 350. The particular material used as the reactant is not limited and may include, for example, air, water vapor, hydrogen gas, ammonia, and/or hydrocarbons, depending on the desired properties of the resulting ultrafme solid particles.

[0049]	As is apparent from Fig. 1, in certain embodiments, after the gaseous

product stream is produced, it is, at step 400, contacted with a plurality of quench streams that are injected into the plasma chamber through a plurality of quench stream injection ports, wherein the quench streams are injected at flow rates and injection angles that result in impingement of the quench streams with each other within the gaseous product stream. The material used in the quench streams is not limited, so long as it adequately cools the gaseous product stream to cause formation of ultra fme solid particles. Materials suitable for use in the quench streams include, but are not limited to, hydrogen gas, carbon dioxide, air, water vapor, ammonia, mono, di and polybasic alcohols, silicon-containing materials (such as hexamethyldisilazane), carboxylic acids and/or hydrocarbons.

[0050]	The particular flow rates and injection angles of the various quench

streams are not limited, so long as they impinge with each other within the gaseous product stream to result in the rapid cooling of the gaseous product stream to produce ultra fine solid particles. This differentiates the present invention from certain fast quench plasma systems that utilize Joule-Thompson adiabatic and isoentropic expansion through, for example, the use of a converging-diverging nozzle or a "virtual" converging

diverging nozzle, to form ultra fine particles. In the present invention, the gaseous product stream is contacted with the quench streams to produce ultra fine solid particles before passing those particles through a converging member, such as, for example, a converging-diverging nozzle, which the inventors have surprisingly discovered aids in, inter alia, reducing the fouling or clogging of the plasma chamber, thereby enabling the production of ultra fine solid particles from solid reactants without frequent disruptions in the production process for cleaning of the plasma system. In the present invention, the quench streams primarily cool the gaseous product stream through dilution, rather man adiabatic expansion, thereby causing a rapid quenching of the gaseous product stream and the formation of ultra fine solid particles prior to passing the particles into and through a converging member, such as a converging-diverging nozzle, as described below.

[0051]	Referring again to Fig. 1, it is seen that, after contacting the gaseous

product stream with the quench streams to cause production of ultra fine solid particles, the particles are, at step 500, passed through a converging member, wherein the plasma system is designed to minimize the fouling thereof. In certain embodiments, the converging member comprises a converging-diverging (De Laval) nozzle, hi these embodiments, while the convergent-divergent nozzle may act to cool the product stream to some degree, the quench streams perform much of the cooling so that a substantial amount of ultra fine solid particles are formed upstream of the convergent-divergent nozzle, hi these embodiments, the convergent-divergent nozzle may primarily act as a choke position that permits operation of the plasma chamber at higher pressures, thereby increasing the residence time of the materials therein. The combination of quench stream dilution cooling with a convergent-divergent nozzle appears to provide a commercially viable method of producing ultra fine solid particles from solid precursors, since, for example, (i) a solid precursor can be used effectively without heating the feed material to a gaseous or liquid state before injection into the plasma, and (ii) fouling of the plasma system can be minimized, or eliminated, thereby reducing or eliminating disruptions in the production process for cleaning of the plasma system.

[0052]	As is seen in Fig. 1, in certain embodiments of the methods of the present

invention, after the ultra fine solid particles are passed through a converging member,

they are harvested at step 600. Any suitable means may be used to separate the ultra fine solid particles from the gas flow, such as, for example, a bag filter or cyclone separator.

[0053]	Now referring to Fig. 2, there is depicted a schematic diagram of an

apparatus for producing ultra fine solid particles in accordance with certain embodiments of the present invention. As is apparent, a plasma chamber 20 is provided that includes a solid particle feed inlet 50. Also provided is at least one carrier gas feed inlet 14, through which a carrier gas flows in the direction of arrow 30 into the plasma chamber 20. As previously indicated, the carrier gas acts to suspend the solid reactant in the gas, thereby producing a gas-stream suspension of the solid reactant which flows towards plasma 29. Numerals 23 and 25 designate cooling inlet and outlet respectively, which may be present for a double-walled plasma chamber 20. In these embodiments, coolant flow is indicated by arrows 32 and 34.

[0054]	In the embodiment depicted by Fig. 2, a plasma torch 21 is provided.

Torch 21 vaporizes the incoming gas-stream suspension of solid reactant within the resulting plasma 29 as the stream is delivered through the inlet of the plasma chamber 20, thereby producing a gaseous product stream. As is seen in Fig. 2, the solid particles are, in certain embodiments, injected downstream of the location where the arc attaches to the annular anode 13 of the plasma generator or torch.

[0055]	A plasma is a high temperature luminous gas which is at least partially (1

to 100%) ionized. A plasma is made up of gas atoms, gas ions, and electrons. A thermal plasma can be created by passing a gas through an electric arc. The electric arc will rapidly heat the gas to very high temperatures within microseconds of passing through the arc. The plasma is often luminous at temperatures above 9000 K.

[0056]	A plasma can be produced with any of a variety of gases. This can give

excellent control over any chemical reactions taking place in the plasma as the gas may be inert, such as argon, helium, or neon, reductive, such as hydrogen, methane, ammonia, and carbon monoxide, or oxidative, such as oxygen, nitrogen, and carbon dioxide. Air, oxygen, and/or oxygen/argon gas mixtures are often used to produce ultra fine solid particles in accordance with the present invention. In Fig. 2, the plasma gas feed inlet is depicted at 31.

[0057]	As the gaseous product stream exits the plasma 29 it proceeds towards the

outlet of the plasma chamber 20. As is apparent, an additional reactant, as described earlier, can be injected into the reaction chamber prior to the injection of the quench streams. A supply inlet for the reactant is shown in Fig. 2 at 33.

[0058]	As is seen in Fig. 2, in certain embodiments of the present invention, the

gaseous product stream is contacted with a plurality of quench streams which enter the plasma chamber 20 in the direction of arrows 41 through a plurality of quench gas injection ports 40 located along the circumference of the plasma chamber 20. As previously indicated, the particular flow rate and injection angle of the quench streams is not limited so long as they result in impingement of the quench streams 41 with each other within the gaseous reaction product stream, in some cases at or near the center of the gaseous product stream, to result in the rapid cooling of the gaseous product stream to produce ultra fme solid particles. This results in a quenching of the gaseous product stream through dilution to form ultra fine solid particles.

[0059]	Referring now to Fig. 3, there is depicted a perspective view of a plurality

of quench gas injection ports 40 in accordance with certain embodiments of the present invention. In this particular embodiment, six (6) quench gas injection ports are depicted, wherein each port disposed at an angle "0" apart from each other along the circumference of the reactor chamber 20. It will be appreciated that "6" may have the same or a different value from port to port. In certain embodiments of the present invention, at least four (4) quench stream injection ports 40 are provided, in some cases at least six (6) quench stream injection ports are present or, in other embodiments, twelve (12) or more quench stream injection ports are present. In certain embodiments, each angle "8" has a value of no more than 90°. In certain embodiments, the quench streams are injected into the plasma chamber normal (90° angle) to the flow of the gaseous reaction product. In some cases, however, positive or negative deviations from the 90° angle by as much as 30° may be used.

[0060]	In certain methods of the present invention, contacting the gaseous

product stream with the quench streams results in the formation of ultra fine solid particles, which are then passed into and through a converging member. As used herein,

the term "converging member" refers to a device that restricts passage of a flow there through, thereby controlling the residence time of the flow in the plasma chamber due to pressure differential upstream and downstream of the converging member.

[0061]	In certain embodiments, the converging member comprises a convergent-
