Repository: anandvc/allindianpatents

File: patents/270775-friction-stir-welding-tool.html (part 1 of 2)
Indian Patents. 270775:FRICTION STIR WELDING TOOL,

Indian Patents

Recently Granted Patents

  Recently Published Patents

Title of Invention	FRICTION STIR WELDING TOOL,

Abstract	It is an object of the invention to reduce mixing of an impurity from a friction stir welding tool, reduce abrasion of the tool, and prevent the tool from being easily broken even though an object to be worked formed by a metal or an alloy having a high melting point of 1350°C or more is friction-stir-welded. The friction stir welding tool according to the invention can friction-stir-weld a metal or alloy having a high melting point of 1350°C or more as an object to be worked. At least a portion brought into contact with the object to be worked has acompositioncontainingiridium,containingrhenium,ruthenium, molybdenum, tungsten, niobium, tantalum, rhodium, or two or more of them, and containing zirconium, hafnium, lanthanum, cerium, samarium, gadolinium, scandium, yttrium, or two or more of them, and has a Micro Vickers Hardness of 300 Hv or more.	

Full Text	FORM 2

THE PATENTS ACT, 1970 {39 of 1970)

& THE PATENTS RULES, 2003

COMPLETE SPECIFICATION

[See section 10, Rule 13]

TOOL FOR FRICTION STIR WELDING, METHOD OF WELDING WITH THE SAME, AND PROCESSED  OBJECT  OBTAINED  BY  THE

SAME;

FURUYA METAL CO., LTD., A CORPORATION ORGANIZED AND EXISTING UNDER THE LAWS OF JAPAN, WHOSE ADDRESS IS 37-5, MINAMI OTSUKA  2-CHOME,  TOSHIMA-KU,  TOKYO,

1700005, JAPAN

THE	FOLLOWING	SPECIFICATION

PARTICULARLY DESCRIBES THE INVENTION AND THE MANNER IN WHICH IT IS TO BE PERFORMED.

SPECIFICATION

TECHNICAL FIELD

The present invention a friction stir welding tool to friction-stir-weld a high-melting point member, a friction stir welding method, and a workpiece obtained by the friction stir welding method. BACKGROUND ART

As a method of welding a metal, a technique of a frictionstirweldingmethodisdisclosed (forexample, see Patent Document 1 or 2) . The friction stir welding method which brings objects to be worked into contact with each other or brings objects to be worked into almost contact with each other to regulate an elongate bonding region, moves a friction stir welding tool inserted into the bonding region while rotating the friction stir welding tool, and welds the objects to be worked by using frictional heat. The friction stir welding method is a welding method which can welds metals such as iron or aluminum alloy to each other but also different materials to each other.

As a friction stir welding method, welding for aluminumandanaluminumalloyeachhavinga relatively lowmelting point is frequently examined- It is slightly reported that a friction stir welding method is applied by using a metal or an alloy having a high melting point of 1350°C or more as a high

2

melting point as an object to be worked. However, a technique which welds platinum having a high melting point is disclosed (for example, see Patent Document 3).

Patent Document 1: Japanese Patent Application National Publication (Laid-Open) No. 7-505090

Patent Document 2: Japanese Patent Application National Publication (Laid-Open) No. 9-508073

Patent Document 3: Japanese Patent Application Laid-Open (JP-A) No. 2004-090050 Disclosure of the Invention Problem to be Solved by the Invention

However, when an object to be worked having a high melting point is used, heat generated by friction between a friction stir welding tool and the object to be worked must be increased to a temperature higher than that generated when an object to be worked having a relatively low melting point such as aluminum or an aluminum alloy. Therefore, since the friction stir welding tool must weld an object to be worked having a high melting point and have a long life, the friction stir welding tool requires chemical stability, heat resistance, abrasion resistance, and thermal shock resistance which withstand a high temperature generated by friction.

Therefore, it is an object of the present invention to provide a friction stir welding tool which, even though an object to be worked containing a metal or an alloy having a high melting point of 1350°C or more is friction-stir-welded, mixes

3

a small amount of impurity, has small abrasion, and is difficult to be broken, and to stably realize friction stir welding by using the tool. Means for Solving the Problem

The present inventors examined various compositions of material forming a friction stir welding tool. As a result, when the friction stir welding tool was formed by an alloy having a composition containing iridium and a predetermined element as a sub-component, it was found that an object to be worked having a high melting point could be stably fr ict ion-stir-welded, and the pre sent invention could be completed. More specifically, the friction stir welding tool according to the present invention is a friction stir welding tool which can friction-stir-weld a metal or an alloy having a high melting point of 1350°C or more as an object to be worked. At least a portion to be brought into contact with the object to be worked has a composition containing iridium, containing rhenium, ruthenium, molybdenum, tungsten, niobium, tantalum, rhodium, or two or more of them, and containing zirconium, hafnium, lanthanum, cerium, samarium, gadolinium, scandium, yttrium, or two or more of them and has a Micro Vickers Hardness of 300 Hv or more.

In the friction stir welding tool according to the present invention, the portion brought into contact with the object to be worked is preferably formed by a ternary alloy which contains iridium, 1.0 to 50.0 atomic percentages of rhenium or ruthenium, andO . lto5 . Oatomicpercentagesof zirconium, hafnium,

4

lanthanum, cerium, samarium, gadolinium, scandium, or yttrium.

In the friction stir welding tool according to the present invention, the portion brought into contact with the object to be worked is preferably formed by a ternary alloy which contains iridium, 1.0 to 35.0 atomic percentages of molybdenum or tungsten, and 0.1 to 5.0 atomic percentages of zirconium, hafnium, lanthanum, cerium, samarium, gadolinium, scandium, or yttrium.

In the friction stir welding tool according to the present invention, the portion brought into contact with the object to be worked is preferably formed by a ternary alloy which contains iridium, 1.0 to 25.0 atomic percentages of niobium or tantalum, and O.1to5.0 atomicpercentages of zirconium, hafnium, lanthanum, cerium, samarium, gadolinium, scandium, or yttrium.

In the friction stir welding tool according to the present invention, the portion brought into contact with the object to be worked is preferably formed by a quaternary alloy which contains iridium, 1. 0 to 50 . 0 atomic percentages of rhenium or ruthenium, 1.0 to 18.0 atomic percentages of rhodium, and 0.1 to 5.0 atomic percentages of zirconium, hafnium, lanthanum, cerium, samarium, gadolinium, scandium, or yttrium.

In the friction stir welding tool according to the present invention, the portion brought into contact with the object to be worked is preferably formed by a quaternary alloy which contains iridium, 1.0 to 35.0 atomic percentages of molybdenum or tungsten, 1. 0 to 18 . 0 atomic percentages of rhodium,

5

andO. 1 to 5. Oatomicpercentagesof zirconium, hafnium, lanthanum, cerium, samarium, gadolinium, scandium, or yttrium.

In the friction stir welding tool according to the present invention, the portion brought into contact with the object to be worked is preferably formed by a quaternary alloy which contains iridium, 1. 0 to 25 . 0 atomic percentages of niobium or tantalum, 1.0 to 18.0 atomic percentages of rhodium, and 0.1 to5.Oatomicpercentagesofzirconium,hafnium,lanthanum,cerium, samarium, gadolinium, scandium, or yttrium.

In the friction stir welding tool according to the present invention, the portion brought into contact with the object to be worked preferably contains at least iridium and rhodium, and a content of rhodium is preferably 1. 0 to 18 . 0 atomic percentages. When the friction stir welding tool contains rhodium, not only mechanical abrasion but also high-temperature volatilization are suppressed to elongate the life of the tool.

In a friction stir welding method according to the present invention which brings objects to be worked into contact with each other or brings objects to be worked into almost contact with each other to regulate an elongate bonding region, moves a friction stir welding tool inserted into the bonding region while rotating the friction stir welding tool, and welds the objects to be worked, the objects to be worked are formed by a metal or an alloy having a high melting point of 1350°C or more, and, as the friction stir welding tool, the friction stir welding tool according to the present invention is used.

6

in the friction stir welding method according to the present invention, welding is preferably performed while applying an iridium back plate, a back plate having a composition containingiridiumandcontainingrhenium, ruthenium, molybdenum, tungsten, niobium, tantalum, rhodium, zirconium, hafnium, or two or more of them as sub-components, or a back plate coated with an iridium film or a film having the composition to a rear surface side of a pressing surface of the friction stir welding tool. Rear surface sides of the objects to be worked also increase to a considerably high temperature. Therefore, a back plate consisting of a material having chemical stability, heat resistance, and thermal shock resistance which can withstand the high temperature or a back plate coated with the film having the composition are applied to the friction stir welding tool to make it possible to prevent the back plate from being fused and prevent impurity from the back plate from being mixed.

Workpieces having friction stir welding portions according to the present invention are welded by the friction stir welding method. Effect of the Invention

The present invention, with respect to the friction stir welding tool, even though objects to be worked formed by a metal or an alloy having a high melting point of 1350°C or more are friction-stir-welded, an impurity mixed from the tool can be reduced, abrasion is reduced, and breakdown of the tool can be reduced. Stable friction stir welding can be realized

7

by the tool.

BRIEF DESCRIPTION OF THE DRAWINGS

FIG. 1 is a conceptual diagram showing a conformation of a mechanism of a friction stir welding method.

FIG. 2 is a graph showing a relationship between a heat treatment temperature and a Micro Vickers Hardness-.

FIG. 3 is a graph showing a relationship between a heat treating time and a mass decrease per unit area.

FIG. 4 is a graph showing a relationship between a rotating distance of the circumference of the tool and a mass decrease per unit area.

FIG. 5 is a graph showing a range of a composition of an Ir-Re-Zr-based alloy having a Micro Vickers Hardness of 300 Hv or more.

FIG. 6 is a graph showing a range of a composition of an Ir-Re-Hf-based alloy having a Micro Vickers Hardness of 300 Hv or more.

FIG. 7 is a graph showing a range of a composition of an Ir-Re-Y-based alloy having a Micro Vickers Hardness of 300 Hv or more.

FIG. 8 is a graph showing a range of a composition of an Ir-Re-Sm-based alloy having a Micro Vickers Hardness of 300 Hv or more.

FIG. 9 is a graph showing a range of a composition of an Ir-Ru-Zr-based alloy having a Micro Vickers Hardness of 300 Hv or more.

8

FIG. 10 is a graph showing a range of a composition of an Ir-Ru-Hf-based alloy having a Micro Vickers Hardness of 300 Hv or more.

FIG. 11 is a graph showing a range of a composition of an Ir-Mo-Zr-based alloy having a Micro Vickers Hardness of 300 Hv or more.

FIG. 12 is a graph showing a range of a composition of an Ir-Mo-Hf-based alloy having a Micro Vickers Hardness of 300 Hv or more.

FIG. 13 is a graph showing a range of a composition of an Ir-Rh-Re-Zr-based alloy having a Micro Vickers Hardness of 300 Hv or more. Reference Numerals

1A, 1B: Object to be worked, 2: Bonding region, 3: Friction stir welding tool (probe pin), 4: Pencil portion, 5: Shoulder portion, 6: Back plate, 7: Motor, 8: Moving direction. BEST MODE FOR CARRYING OUT THE INVENTION

The present invention will be described below in detail. However, the present invention is not limited to the description. First, processes ofafriction stir welding method and a friction stirring junction devices will be described below with reference to FIG. 1.

The friction stir welding method includes: the step of bringing objects to be worked 1A and 1B into contact with each other or bringing the objects to be worked 1A and 1B into almost contact with each other to regulate an elongate bonding

9

region 2; the step of inserting a friction stir welding tool 3 into an bonding region 2 while being rotated to generate frictional heat between the friction stir welding tool 3 and the elongate bonding region 2; and the step of generating the plasticized region in bonding region which generates heat; and the step of welding the objects to be worked. After the welding, the friction stir welding tool 3 is removed from the bonding region 2.

The friction stir welding tool 3 includes a columnar shoulder portion 5 and a pencil portion 4 formed on an end face of the shoulder portion 5. The friction stir welding tool 3 is rotated by a motor 7. Since friction between the friction stir welding tool 3 and the objects to be worked 1A and 1B must be performed, the objects to be worked 1A and 1B must be brought into contact with each other. The objects to be worked may be brought into almost contact with each other under a condition in that the friction is performed. The bonding region 2 must be elongate to perform continuous welding without performing spot welding. When the bonding region 2has a large space, friction between the friction stir welding tool 3 and the objects to be worked 1A and 1B is not performed. Furthermore, the friction stir welding tool 3 must withstand frictional heat, and must have a strength which can withstand torsional stress caused by rotation. A back plate 6 is arranged on rear surface sides of the objects to be worked 1A and 1B.

A principle of the friction stir welding method will

10

be described below. The objects to be worked 1A and 1B are confronted with each other, the friction stir welding tool 3 is rotated, and the pencil portion 4 is slowly inserted into a confront line serving as the bonding region 2. At this time, an end face of the columnar shoulder portion 5 on which the pencil portion 4 is arranged and the surfaces of the objects to be worked 1A and 1B are brought into contact with each other. The length of the pencil portion 4 is set to be necessary for a welding depth. When the friction stir welding tool 3 is rotated and brought into contact with the bonding region 2, friction sharply heat a material at a contact point. As a result, the material is deteriorated inmechanical strength. When the force is further applied, the friction stir welding tool 3 kneads the material along a moving direction 8 and pushes out the material. In the bonding region 2, frictional heat generated by the rotating shoulder port ion 5 and the rotating pencil port ion 4 of the friction stir welding tool 3 creates a high-temperat ureplastici zed region on the end face portion of the shoulder portion 5 and a metal around the pencil portion 4. When the objects to be worked 1A and 1B move in a direction opposite to the moving direction of the friction stir welding tool 3 or move in the moving direction, theplasticized metal is col lapsed at the front end of the friction stir welding tool 3 in the moving direction 8 and move to the rear end by mechanical stirring, the shape of the friction stir welding tool 3, and a forging operation by a rotating direction. As a result, the welding portion on the front surface of the

11

friction stir welding tool 3 is heated to create a plasticized region. An oxide film which is present on the object to be worked is broken, and the plasticized region is welded at the rear end of the friction stir welding tool 3 while stirring a collapsed metal.

The friction stir welding method has the following merits. Cracks do not occur, an alloy component can be intactly held without a loss of an alloy element caused by evaporation of a deposit metal, and a fine grain structure is formed in the deposit metal by injection, stirring, and a forging operation of the welding tool.

The friction stir welding tool 3 according to the embodiment is a friction stir welding tool which can friction-stir-weld a metal or an alloy having a high melting point of 1350°C or more as an object to be worked, at least a portion brought into contact with the object to be worked has acompositioncontainingiridium,containingrhenium,ruthenium, molybdenum, tungsten, niobium, tantalum, rhodium, or two or more of them, and containing zirconium, hafnium, lanthanum, cerium, samarium, gadolinium, scandium, yttrium, or two or more of them and has a Micro Vickers Hardness of 300 Hv or more.

In the friction stir welding tool according to the embodiment, an object to be worked for welding is a metal or an alloy having a high melting point of 1350°C or more. As a matter of course, the friction stir welding tool can be used to weld a metal or an alloy having a melting point of lower than

12

1350°C. As several examples of the metal or the alloy having the high melting point of 1350°C or more, a titanium, a titanium-based alloy, platinum, a platinum-based alloy, a stainless steel, and a steel having a carbon content of 2% by weight or less are given. In this case, the stainless steel is steel containing chromium of 12% or more, and includes all amartensitic stainless steel, a ferritic steel, and an austenite steel- Furthermore, the stainless steel includes a duplex stainless steel having a ferritic/austenite two-phase mixture compositionanda PH stainless steel. In the friction stir welding tool 3 according to the embodiment, when friction stir welding isperformedbyusinganobjecttobeworked,forexample, titanium, a titanium-based alloy, platinum, or a platinum-based alloy as a metal or an alloy having a high melting point of 1600°C or more, the tool containing zirconium or/and hafnium selected from a group consisting of zirconium, hafnium, lanthanum, cerium, samarium, gadolinium, scandium, and yttrium is preferably used.

Objects to be worked which are confronted with each other may have different compositions. Furthermore, the metal and the alloy having the high melting point according to the embodiment includes an oxide-dispersion-strengthened metal or alloy in which oxide fine particles of a zirconium oxide, an aluminum oxide, an yttrium oxide, a hafnium oxide, or the like.

Portions to be brought into contact with an object to be worked are the columnar shoulder portion 5 and the pencil portion 4 formed on the end face of the shoulder portion 5 with

13

reference to fIG. 1. At least the portion especially requires chemical stability, heat resistance, abrasion resistance, and thermal shock resistance. In FIG. 1, the shoulder portion 5 is formed to be long, and the motor 7 is attached to the shoulder portion 5. However, for example, a shaft portion {not shown) formed by another material may be fixed to the upper end portion of the shoulder portion 5, and the motor 7 may be attached to the shaft portion. Since the shaft portion is not directly rubbed, the required characteristics are not required highly more than those of the portion brought into contact with the object to be worked. Since the shaft portion serves as a shaft, the shaft portion requires torsional strength. Although the shaft portion is not a portion brought into contact with the object to be worked, the shaft portion may be formed by the same material as that of the shoulder portion 5 and the pencil portion 4.

The portion brought into contact with the object to be worked is formed by a material having a compos it ion containing iridium, containing rhenium, ruthenium, molybdenum, tungsten, niobium, tantalum, rhodium, or two or more of them, and containing zirconium, hafnium, lanthanum, cerium, samarium, gadolinium, scandium, yttrium, or two or more of them. When objects to be worked having a high melting point of 1350°C or more are friction-stir-welded, the friction stir welding tool is rotated while being pressed on the bonding regions of the objects to be worked. For this reason, compression stress and torsional stress act while the friction stir welding tool is heated to

14

a temperature close to a melting point of the objects to be worked.

When the friction stir welding tool is formed by the material having the composition, material strength and material hardness are improved by adding rhenium, ruthenium, molybdenum, tungsten, niobium, ortantalum. Additionof rhodium improves chemical stability to oxidation attrition in a high-temperature usable atmosphere. Addition of zirconium, hafnium, lanthanum, cerium, samarium, gadolinium, scandium, or yttrium improves material strength and material hardness and achieves refinement of crystal grains. These operations reduces abrasion of the tool by friction between the tool and the objects to be worked to reduce mixing of an impurity in the objects to be worked.

The friction stir welding tool is formed by these materials to obtain high-temperature strength. Even though compression stress and torsional stress act during the operation, the friction stir welding tool can withstand the compression stress and the torsional stress. Since the friction stir welding tool has preferable thermal shock resistance, even though an increase/decrease in temperature is repeated each time the operation is performed, the friction stir welding tool is scarcely broken by the increase/decrease in temperature.

Furthermore, since a portion brought into contact with the objects to be worked requires abrasion resistance, the portion must be formed by a material having the composition and Micro Vickers Hardness of 300 Hv or more. The Micro Vickers

15

Hardness is preferably 390 Hv or more, and more preferably 490 Hv or more. The hardness of the friction stir welding tool according to the embodiment was evaluated by a Micro Vickers Hardnesstest (JIS-Z2244) . Whenthetoolis formedbythematerial having a Micro Vickers Hardness of less than 300 Hv, the tool is easily worn by friction between the object to be worked and the tool. For this reason, the tool has a short life time.

A  measurement of the Micro Vickers Hardness is measured by the Micro Vickers Hardness test (JIS-Z2244) after the heat treatment at 1350°C.

In the friction stir welding tool according to the embodiment, at least the portion brought into contact with the objects to be worked is formed by a ternary alloy, a quaternary alloy, a quinary or more alloy. However, for example, types of the ternary alloy will be described below. The types are expressed by using atomic symbols.

As the types of the ternary alloys, for example, an Ir-Re-Zr-base, an Ir-Ru-Zr-base, an Ir-Mo-Zr-base, an Ir-W-Zr-base, an Ir-Nb-Zr-base, an Ir-Ta-Zr-base, an Ir-Rh-2r-base, an Ir-Re-Hf-base, an Ir-Ru-Hf-base, an Ir-Mo-Hf-base, ir-W-Hf-base, anlr-Nb-Hf-base, anIr-Ta-Hf-base, an Ir-Rh-Hf-base, an Ir-Re-La-base, an Ir-Ru-La-base, an Ir-Mo-La-base, an  Ir-W-La-base, an Ir-Nb-La-base, an Ir-Ta-La-base, an Ir-Rh-La-base, an Ir-Re-Ce-base, Ir-Ru-Ce-base, an Ir-Mo-Ce-base, an Ir-W-Ce-base, an Ir-Nb-Ce-base, an Ir-Ta-Ce-base, an Ir-Rh-Ce-base, an

16

Ir-Re-Sm-base, an Ir-Ru-Sm-base, an Ir-Mo-Sm-base, an Ir-W-Sm-base, an Ir-Nb-Sm-base, an Ir-Ta-Sm-base, an Ir-Rh-Sm-base, an Ir-Re-Gd-base, an Ir-Ru-Gd-base, an Ir-Mo-Gd-base, an Ir-W-Gd-base, an Ir-Nb-Gd-base, an Ir-Ta-Gd-base, an Ir-Rh-Gd-base, an Ir-Re-Sc-base, an Ir-Ru-Sc-base, an Ir-Mo-Sc-base, an Ir-W-Sc-base, an Ir-Nb-Sc-base, an Ir-Ta-Sc-base, an Ir-Rh-Sc-base, an Ir-Re-Y-base, an Ir-Ru-Y-base, an Ir-Mo-Y-base, an Ir-W-Y-base, an Ir-Nb-Y-base, an Ir-Ta-Y-base, and an Ir-Rh-Y-base are known. In this case, when the portion brought into contact with the objects to be worked is formed by a ternary alloy containing iridium, containing rhenium, and containing zirconium, hafnium, lanthanum, cerium, samarium, gadolinium, scandium, or yttrium, a content of rhenium is preferably set to 1.0 to 50.0 atomic percentages, and more preferably set to 10.0 to 25.0 atomic percentages. Acontent of zirconium, hafnium, lanthanum, cerium, samarium, gadolinium, scandium, or yttrium is preferably set to 0.1 to 5.0 atomic percentages, and more preferably set to 1.0 to 3.0 atomic percentages. When the content of rhenium is set to less than 1. 0 atomic percentage, abrasion resistance may be insufficient. On the other hand, when the content exceeds 50.0 atomic percentages, an amount of oxidation volatilization attrition at a high temperature increases. When the content of zirconium, hafnium, lanthanum, cerium, samarium, gadolinium, scandium, or yttrium is set to less than 0.1 atomic percentage, abrasion resistance may be insufficient. On the other hand,

17

when the content exceeds 5.0 atomic percentages, the melting point may decreases, or uniformity of the material may be deteriorated.

Whentheportionbrought intocontactwiththeobjects to be worked is formed by a ternary alloy containing iridium, containing ruthenium, and containing zirconium, hafnium, lanthanum, cerium, samarium, gadolinium, scandium, or yttrium, a content of ruthenium is preferably set to 1.0 to 50.0 atomic percentages, and more preferably 10. 0 to 25. 0 atomic percentages. A content of zirconium, hafnium, lanthanum, cerium, samarium, gadolinium, scandium, or yttrium is preferably 0 .1 to 5 . 0 atomic percentages, and more preferably set to 1.0 to 3.0 atomic percentages. When the content of ruthenium is less than 1.0 atomic percentages, abrasion resistance may be insufficient. On the other hand, when the content exceeds 50. 0 atomic percentages, an amount of oxidation volatilization attrition at a high temperature increases. When the content of zirconium, hafnium, lanthanum, cerium, samarium, gadolinium, scandium, or yttrium is set to less than 0.1 atomic percentage, abrasion resistance may be insufficient. On the other hand, when the content exceeds 5.0 atomic percentages, the melting point may decrease, or uniformity of the material may be deteriorated.

When the port ion brought into contact with the objects to be worked is formed by a ternary alloy containing iridium, containing molybdenum, and containing zirconium, hafnium, lanthanum, cerium, samarium, gadolinium, scandium, or yttrium,

18

a content of molybdenum is preferably set to 1.0 to 35.0 atomic percentages, and more preferably set to 5.0 to. 20.0 atomic percentages. Acontent of zirconium, hafnium, lanthanum, cerium, samarium, gadolinium, scandium, or yttrium is preferably 0.1 to 5.0 atomic percentages, and more preferably set to 1.0 to 3 . 0 atomic percentages . When the content of molybdenum is less than 1.0 atomic percentages, abrasion resistance may be insufficient. On the other hand, when the content exceeds 35.0 atomic percentages, an amount of oxidation volatilization attrition at a high temperature increases. When the content of zirconium, hafnium, lanthanum, cerium, samarium, gadolinium, scandium, or yttrium is set to less than 0.1 atomic percentage, abrasion resistance may be insufficient. On the other hand, when the content exceeds 5.0 atomic percentages, the melting point may decrease, or uniformity of the material may be deteriorated.

Whentheportionbrought into contact with theobjects to be worked is formed by a ternary alloy containing iridium, containing tungsten, and containing zirconium, hafnium, lanthanum, cerium, samarium, gadolinium, scandium, or yttrium, a content of tungsten is preferably set to 1.0 to 35.0 atomic percentages, and more preferably set to 5.0 to 20.0 atomic percentages. Acontent of zirconium, hafnium, lanthanum, cerium, samarium, gadolinium, scandium, or yttrium is preferably 0.1 to 5.0 atomic percentages, and more preferably set to 1.0 to 3.0 atomic percentages. When the content of tungsten is less

19

than 1.0 atomic percentages, abrasion resistance may be insufficient. On the other hand, when the content exceeds 35.0 atomic percentages, an amount of oxidation volatilization attrition at a high temperature increases. When the content of zirconium, hafnium, lanthanum, cerium, samarium, gadolinium, scandium, or yttrium is set to less than 0.1 atomic percentage, abrasion resistance may be insufficient. On the other hand, when the content exceeds 5.0 atomic percentages, the melting point may decrease, or uniformity of the material may be deteriorated.

When the portion brought into contact with the objects to be worked is formed by a ternary alloy containing iridium, containing tantalum, and containing zirconium, hafnium, lanthanum, cerium, samarium, gadolinium, scandium, or yttrium, a content of tantalum is preferably set to 1.0 to 25.0 atomic percentages, and more preferably set to 5.0 to 15.0 atomic percentages. A content of zirconium, hafnium, lanthanum, cerium, samarium, gadolinium, scandium, or yttrium is preferably 0.1 to 5.0 atomic percentages, and more preferably set to 1.0 to 3.0 atomic percentages. When the content of tantalum is less than 1.0 atomic percentages, abrasion resistance may be insufficient. On the other hand, when the content exceeds 25.0 atomic percentages, an amount of oxidation volatilization attrition at a high temperature increases. When the content of zirconium, hafnium, lanthanum, cerium, samarium, gadolinium, scandium, or yttrium is set to less than 0.1 atomic percentage,

20

abrasion resistance may be insufficient. On the other hand, when the content exceeds 5.0 atomic percentages, the melting point may decrease, or uniformity of the material may be deteriorated.

Whentheportionbrought intocontact withthe objects to be worked is formed by a ternary alloy containing iridium, containingniobium,andcontainingzirconium,hafnium,lanthanum, cerium, samarium, gadolinium, scandium, or yttrium, a content of niobium is preferably set to 1.0 to 25.0 atomic percentages, and more preferably set to 5.0 to 15.0 atomic percentages. A content of zirconium, hafnium, lanthanum, cerium, samarium, gadolinium, scandium, or yttrium is preferably 0 .1 to 5. 0 atomic percentages, and more preferably set to 1.0 to 3.0 atomic percentages . When the content of niobium is less than 1. 0 atomic percentages, abrasion resistance may be insufficient. On the other hand, when the content exceeds 25.0 atomic percentages, an amount of oxidation volatilization attrition at a high temperature increases . When the content of zirconium, hafnium, lanthanum, cerium, samarium, gadolinium, scandium, or yttrium is set to less than 0.1 atomic percentage, abrasion resistance may be insufficient. On the other hand, when the content exceeds 5.0 atomic percentages, the melting point may decrease, or uniformity of the material may be deteriorated.

In the friction stir welding tool according to the embodiment, the portion brought into contact with the object to be worked may be formed by not only a three-component-based

21

alloy containing two components as sub-components, but also an alloy containing four or more components including three or more components as sub-components. For example, ah iridium-rhenium-rhodium-zirconium alloy, an iridium-rhenium-rhodium-hafnium alloy, an iridium-rhenium-rhodium-yttrium alloy, an iridium-rhenium-rhodium-scandium alloy, an iridium-molybdenum-rhodium-zirconium alloy, an iridium-molybdenum-rhodium-hafnium alloy, an iridium-molybdenum-rhodium-yttrium alloy, an iridium-molybdenum-rhodium-scandium alloy, and the like are known. The portion is preferably formed by not only the above quaternary alloys but also the following quaternary alloys. Whentheportionbroughtinto contactwiththe objects to be worked is formed by a quaternary alloy containing iridium, containingrheniumandrhodium,andcontainingzirconium,hafnium, lanthanum, cerium, samarium, gadolinium, scandium, or yttrium, a content of rhenium is preferably set to 1.0 to 50.0 atomic percentages, and more preferably set to 10.0 to 25.0 atomic percentages. A content of rhodium is preferably set to 1.0 to 18.0 atomic percentages, and more preferably set to 5.0 to 15.0 atomicpercentages. Acontent of zirconium, hafnium, lanthanum, cerium, samarium, gadolinium, scandium, or yttrium is preferably 0.1 to 5.0 atomic percentages, and more preferably set to 1.0 to 3.0 atomic percentages. When the content of rhenium is less than 1.0 atomic percentages, abrasion resistance may be

22

insufficient. On the other hand, when the content exceeds 50.0 atomic percentages, an amount of oxidation volatilization attrition at a high temperature increases. When a content of rhodium is less than 1.0 atomic percentage, an effect of suppressing oxidation volatilization attrition at a high temperature is low. Even though the content exceeds 18. 0 atomic percentages, a rate of improvement of the effect of suppressing oxidationvolatilizationattritionatahightemperature is small. When the content of zirconium, hafnium, lanthanum, cerium, samarium, gadolinium, scandium, or yttrium is set to less than 0.1 atomic percentage, abrasion resistance may be insufficient. On the other hand, when the content exceeds 5 . 0 atomic percent ages, the melting point may decrease, or uniformity of the material may be deteriorated.

Whentheportionbrought intocontactwiththeobjects to be worked is formed by a quaternary alloy containing iridium, containing ruthenium and rhodium, and containing zirconium, hafnium, lanthanum, cerium, samarium, gadolinium, scandium, or yttrium, a content of ruthenium is preferably set to 1.0 to 50.0 atomic percentages, and more preferably set tol0.0to25.0 atomic percentages. A content of rhodium is preferably set to 1.0 to 18.0 atomic percentages, and more preferably set to 5.0 to 15.0 atomicpercentages . Acontent of zirconium, hafnium, lanthanum, cerium, samarium, gadolinium, scandium, or yttrium is preferably 0.1 to 5.0 atomic percentages, and more preferably set to 1.0 to 3.0 atomic percentages. When the content of ruthenium is

23

less than 1.0 atomic percentages, abrasion resistance may be insufficient. On the other hand, when the content exceeds 50.0 atomic percentages, an amount of oxidation volatilization attrition at a high temperature increases. When a content of rhodium is less than 1.0 atomic percentage, an effect of suppressing oxidation volatilization attrition at a high temperature is low. Even though the content exceeds 18.0 atomic percentages, a rate of improvement of the effect of suppressing oxidationvolatilizationattritionatahightemperature is small. When the content of zirconium, hafnium, lanthanum, cerium, samarium, gadolinium, scandium, or yttrium is set to less than 0 .1 atomic percentage, abrasion resistance may be insufficient. On the other hand, when the content exceeds 5 . 0 atomic per cent ages, the melting point may decrease, or uniformity of the material may be deteriorated.

Whentheportionbrought intocontact with theobjects to be worked is formed by a quaternary alloy containing iridium, containing molybdenum and rhodium, and containing zirconium, hafnium, lanthanum, cerium, samarium, gadolinium, scandium, or yttrium, a content of molybdenum is preferably set to 1.0 to 35. 0 atomic percentages, and more preferably set to 5.0 to 20.0 atomic percentages. A content of rhodium is preferably set to 1.0 to 18.0 atomic percentages, and more preferably set to 5.0 to 15.0 atomic percentages. A content of zirconium, hafnium, lanthanum, cerium, samarium, gadolinium, scandium, or yttrium is preferably 0 .1 to 5 . 0 atomic percentages, and more preferably

24

set to 1.0 to 3.0 atomic percentages. When the content of molybdenum is less than 1.0 atomic percentages, abrasion resistance may be insufficient. On the other hand, when the content exceeds 35. 0 atomic percentages, an amount of oxidation volatilization attrition at a high temperature increases . When a content of rhodium is less than 1. 0 atomic percentage, an effect of suppressing oxidation volatilization attrition at a high temperature is low. Even though the content exceeds 18 . 0 atomic percentages, a rate of improvement of the effect of suppressing oxidation volatilizationattr it ionatahigh temperature is small. When the content of zirconium, hafnium, lanthanum, cerium, samarium, gadolinium, scandium, or yttrium is set to less than 0 .1 atomic percentage, abrasion resistance may be insufficient. On the other hand, when the content exceeds 5. 0 atomic percentages, the melting point may decrease, or uniformity of the material may be deteriorated.

When the portion brought into contact with the objects to be worked is formed by a quaternary alloy containing iridium, containing tungsten and rhodium, and containing zirconium, hafnium, lanthanum, cerium, samarium, gadolinium, scandium, or yttrium, a content of tungsten is preferably set to 1.0 to 35.0 atomic percentages, and more preferably set to 5 . 0 to 20 . 0 atomic percentages. A content of rhodium is preferably set to 1.0 to 18 . 0 atomic percentages, and more preferably set to 5.0 to 15.0 atomicpercentages. Acontent of zirconium, hafnium, lanthanum, cerium, samarium, gadolinium, scandium, or yttrium is preferably

25

0.1 to 5.0 atomic percentages, and more preferably set to 1.0 to 3.0 atomic percentages. When the content of tungsten is less than 1.0 atomic percentages, abrasion resistance may be insufficient. On the other hand, when the content exceeds 35.0 atomic percentages, an amount of oxidation volatilization attrition at a high temperature increases. When a content of rhodium is less than 1.0 atomic percentage, an effect of suppressing oxidation volatilization attrition at a high temperature is low. Even though the content exceeds 18. 0 atomic percentages, a rate of improvement of the effect of suppressing oxidationvolatilizationattritionata hight emperature is small. When the content of zirconium, hafnium, lanthanum, cerium, samarium, gadolinium, scandium, or yttrium is set to less than 0.1 atomic percentage, abrasion resistance may be insufficient. On the other hand, when the content exceeds 5. 0 atomic percentages, the melting point may decrease, or uniformity of the material may be deteriorated.

Whentheportionbrought intocontact with the objects to be worked is formed by a quaternary alloy containing iridium, containing tantalum and rhodium, and containing zirconium, hafnium, lanthanum, cerium, samarium, gadolinium, scandium, or yttrium, a content of tantalum is preferably set to 1.0 to 25.0 atomic percentages, and more preferably set to 5.0 to 15.0 atomic percentages. A content of rhodium is preferably set to 1.0 to 18 . 0 atomic percentages, and more preferably set to 5.0 to 15. 0 atomicpercentages . Acontent of zirconium, hafnium, lanthanum,

26
