Repository: anandvc/allindianpatents

File: patents/270875-core-shell-ceramic-particulate-and-method-of-making.html (part 1 of 2)
Indian Patents. 270875:"CORE-SHELL CERAMIC PARTICULATE AND METHOD OF MAKING"

Indian Patents

Recently Granted Patents

  Recently Published Patents

Title of Invention	"CORE-SHELL CERAMIC PARTICULATE AND METHOD OF MAKING"

Abstract	A core-shell ceramic particulate (10) is provided. The core-shell ceramic paniculate (10) comprises a core particulate structure (12) comprising a plurality of primary particulates (16) and a plurality of primary pores; and a shell at least partially enclosing the core particulate structure (12). Each of the primary particulates (16)comprises a plurality of secondary particulates (20) and a plurality of secondary pores; and the shell comprises a plurality of tertiary particulates (24) and a plurality of tertiary pores (23). A method of making a core-shell ceramic particulate (10) is provided. The method comprises the steps of providing a core particulate structure (12) comprising a plurality of primary particulates (16) and a plurality of primary pores (18) wherein each primary particulate comprises a plurality of secondary particulates (20) and a plurality of secondary pores; and disposing a shell comprising a plurality of tertiary particulates (24) and a plurality of tertiary pores (23) onto the core particulate structure (12).	

Full Text	CORE-SHELL CERAMIC PARTICULATE AND METHOD OF MAKING BACKGROUND

The invention relates generally to a core-shell ceramic particulate. More particularly, the invention relates to a core-shell ceramic particulate that is structurally and mechanically stable at high temperatures. The invention also relates to a method for making a core-shell ceramic particulate and to articles made therefrom.

Porous solids are of scientific and technological interest because of their ability to interact with atoms, ions, and molecules not only at the solid surfaces, but also throughout the bulk of the material. The increased surface area of the porous structures provides a distinct advantage for applications involving surface phenomena such as ion exchange, adsorption, sensing, and catalytic properties. Thus, porous structures have been extensively used in filtration, separation, catalysis, detection, and sensor applications. Various organic and inorganic materials have been explored in the porous structures depending on the end-use application and the working environment. There is an increased demand for materials capable of providing short response time, high selectivity, and long-term stability, especially for applications involving high temperatures and high pressures. Ceramic materials have the advantages of thermal and chemical stability, good erosion resistance, and high-pressure stability. Thus ceramic porous structures have been extensively used in many of these applications. However, devices comprising porous ceramic structures may degrade by distortion or deformation during exposure to temperature cycles that may be present in, for example, a gas separation or a sensor assembly. There is a continuous effort to improve the efficiency of porous ceramic structures suitable foi high temperature operations. In spite of much effort, there remains a need for porous ceramic structures with high surface area and good structural stability.

SUMMARY OF THE INVENTION

The present invention meets these and other needs by providing a core-shell ceramic particulate, which has a hierarchical porous structure and high temperature

mechanical and structural stability.

Accordingly, one aspect of the invention is to provide a core-shell ceramic paniculate. The core-shell ceramic paniculate comprises a core paniculate structure comprising a plurality of primary particulates and a plurality of primary pores; and a shell at least partially enclosing the core paniculate structure. Each of the primary particulates comprises a plurality of secondary particulates and a plurality of secondary pores; and the shell comprises a plurality of tertiary particulates and a plurality of tertiary pores.

A second aspect of the invention is to provide a method of making a core-shell ceramic paniculate. The method comprises the steps of providing a core particulate structure comprising a plurality of primary particulates and a plurality of primary pores wherein each primary particulate comprises a plurality of secondary particulates and a plurality of secondary pores; and disposing a shell comprising a plurality of tertiary particulates and a plurality of tertiary pores onto the core particulate structure.

In another aspect, the embodiments of the invention provide an article. The article comprises a plurality of core-shell ceramic particulates. The core-shell ceramic particulate comprises a core particulate structure comprising a plurality of primary particulates and a plurality of primary pores; and a shell at least partially enclosing the core particulate structure. Each of the primary particulates comprises a plurality of secondary particulates and a plurality of secondary pores; and the shell comprises a plurality of tertiary particulates and a plurality of tertiary pores.

BRIEF DESCRIPTION OF DRAWINGS

These and other features, aspects, and advantages of the present invention will become better understood when the following detailed description is read with reference to the accompanying drawings in which like characters represent like parts throughout the drawings, wherein:

FIG 1 is a schematic representation of a core-shell ceramic particulate according to one embodiment of the present invention;

FIG 2 is a schematic representation of a core-shell ceramic particulate, according to another embodiment of the present invention;

FIG 3 is a schematic representation of a gas separation assembly incorporating core-shell ceramic particulate of the invention, according to one embodiment of the invention;

FIG 4 is a schematic representation of a filter incorporating core-shell ceramic particulate of the invention, according to one embodiment of the invention;

FIG 5 is a schematic representation of a fuel-cell incorporating core-shell ceramic particulate of the invention, according to one embodiment of the invention;

FIG. 6 illustrates an enlarged portion of an exemplary fuel cell assembly showing the operation of the fuel cell;

FIG 7 is a flow chart of a method of making core-shell ceramic particulate, according to one embodiment of invention;

FIG 8 is a flow chart of a method of making core-shell ceramic particulate by an in-situ process, according to one embodiment of invention; and

FIG 9 is a flow chart of a method of making core-shell ceramic particulate by an ex-situ process, according to another embodiment of invention.

DETAILED DESCRIPTION

In the following description, like reference characters designate like or corresponding parts throughout the several views shown in the figures. It is also understood that terms such as "top," "bottom," "outward," "inward," "first," "second," and the like are words of convenience and are not to be construed as limiting terms. Furthermore, whenever a particular aspect of the invention is said to comprise or consist of at least one of a number of elements of a group and combinations thereof, it is understood that the aspect may comprise or consist of any of the elements of the group, either individually or in combination with any of the other elements of that group.

For the purposes of understanding the invention, the term "microporous" as that term is used herein means a structure having pore diameters of 2 nanometers or less;

"mesoporous" means a structure having pore diameters of 2 nanometers to 50 nanometers, and "macroporous" means a structure having pore diameters of 50 nanometers or more. As used herein, pores are to be understood as spaces within a porous structure that are unoccupied by a solid material. For example, primary pores are empty areas between primary particulates, secondary pores are empty areas between secondary particulates, and tertiary pores are empty areas between tertiary particulates. Therefore, pore diameters and pore shapes are generally determined by the sizes and packing of particulates. In case of necked particles, pore size and shapes depend upon the necking orientation and shapes in addition to the size and packing of the particulates.

Referring to the drawings in general, it will be understood that the illustrations are for the purpose of describing one embodiment of the invention and are not intended to limit the invention thereto.

Schematic representation of a core-shell ceramic particulate according to one embodiment of the present invention is shown in Fig. 1. The core-shell ceramic particulate 10 of Fig. 1 includes a core particulate structure 12 that is at least partially enclosed by a shell 14. The core particulate structure 12 has a plurality of primary particulates 16 and a plurality of primary pores 18. Each of the primary particulates comprises a plurality of secondary particulates 20 and a plurality of secondary pores 22. The shell 14 comprises a plurality of tertiary particulates 24 and a plurality of tertiary pores 23. In certain embodiments, as discussed in further detail below, the median pore diameter of the plurality of primary particulates is different from the median pore diameter of at least one of the plurality of secondary pores and the plurality of tertiary pores. Thus the core-shell ceramic particulate of the embodiments of the invention has a hierarchical porous structure with multimodal porosity, which contributes significantly to the surface area of the porous structure.

In certain embodiments, the tertiary particulates of the shell are also present within the core particulate structure. In one embodiment, the tertiary particulates and tertiary pores substantially enclose at least one primary particulate to form a smaller core-sheli structure within the core particulate structure. The particulate is termed

"substantially enclosed", when above 75% of the surface area of the particle is covered. In certain embodiments, the tertiary particulates and tertiary pores may substantially enclose many of the primary particulates. In certain other embodiments, the tertiary particulates and tertiary pores substantially enclose substantially all of the primary particulates. As used herein, "substantially all of the particulates" imply that at least about 75% of the total number of particulates. Schematic representation of such a core-shell ceramic particulate is shown in Fig. 2.

In certain embodiments, the tertiary particulates are present within the primary particulates. In one embodiment, the tertiary particulates and tertiary pores may substantially enclose at least one secondary particulate to form a still smaller core-shell structure, within the primary particulate. In certain embodiments, the tertiary particulates and tertiary pores may substantially enclose some of the secondary particulates. In other embodiments, the tertiary particulates and tertiary pores may substantially enclose substantially all of the secondary particulates. Schematic representation of such a core-shell ceramic particulate is shown in Fig. 2.

Precise control over pore size and pore size distribution are among the parameters that define the performance of the porous ceramic structure. The pore size of the primary, secondary, and the tertiary pores are chosen based on the end use application of the ceramic structure. The core-shell ceramic particulates of the embodiments of the invention have a hierarchical porous structure with multimodal porosity on the macro-, meso-, and micro-scales. The primary, secondary, and tertiary pore sizes for the particulate as a whole may be characterized by statistical measures, such as a median primary, secondary, or tertiary pore size. In certain embodiments, each of the primary, secondary, or tertiary pores may have a multimodal (such as a bimodal) pore structure, implying that the particular class of pores has two or more distinct classes of pore sizes within the population. In such embodiments, these pores may or may not be connected to the hierarchical porous structure.

Generally, the median primary pore diameter is different from the median secondary pore diameter and median secondary pore diameter is different from the median tertiary pore diameter. In certain embodiments, the median primary pore diameter is

larger than the median secondary pore diameter of the plurality of secondary pores and/or the plurality of median tertiary pores diameter. In one embodiment, the median primary pore diameter is larger than the median secondary pore diameter by a factor of at least about 2. In other embodiments, the median primary pore diameter is larger than the median secondary pore diameter by a factor of at least 10. In certain embodiments, the median primary pore diameter is larger than the median secondary pore diameter but lesser than the median tertiary pore diameter. In one embodiment, the median primary pore diameter is larger than the median secondary pore diameter by a factor of at least 2, and the median tertiary pore diameter is larger than the median secondary pore diameter by a factor of at least 2. In one embodiment, the median primary pore diameter is larger than the median secondary pore diameter by a factor of at least 2, and the median tertiary pore diameter is larger than the median secondary pore diameter by a factor of at least 10. However, in certain embodiments, the median primary pore diameter is larger than the median secondary pore diameter, and the median secondary pore diameter is larger than the median tertiary pore diameter. The exact porosity and the pore diameters of the particulates depend on the porous structure required for the specific application as will be discussed in more detail in the following embodiments.

In certain embodiments, the pluralities of primary, secondary, and tertiary pores advantageously have open porous structure, implying majority of the pores open to the surface. Open pores represent fraction of the accessible pores in the porous structure, which means that these pores and pathways are interconnected and interlinked 10 provide a complete flow pathway throughout the material for migrating liquids or gases. However, a small fraction of the plurality of pores may have closed porous stnictures. An open, well-defined hierarchical porous structure with multi-modal porosity increases the active surface area and analyte diffusion improving the performance of the porous structure.

Size, packing density, and necking of the primary and the secondary particulates comprising the core paniculate structure dictate the pore size and porosity of the core particulate structure. In embodiments, where the tertiary particulates are present in

the core, they contribute to defining the core structure porosity.  Similarly, the size,

packing density and the necking of the tertiary participates comprising the shell structure dictate the pore size and porosity of the shell. In one embodiment, the primary particulate has a median particle size in the range of from about 100 nanometers to about 1 micron. In another embodiment, the primary particulate has a median particle size in the range of from about 300 nm to about 700 nanometers. In one embodiment, the secondary particulate has a median particle size in the range from about 2 nanometers to about 50 nanometers. In another embodiment, the secondary particulate has a median particle size in the range from about 5 nanometers to about 30 nanometers. In one embodiment, the tertiary particulate has a median particle size in the range from about 5 nanometers to about 300 nanometers. In another embodiment, the tertiary particulate has a median particle size in the range from about 10 nanometers to about 100 nanometers. Each of the plurality of particulates may be substantially spherical in shape. Alternatively, other morphologies such as platelets, fibers, rods, ellipsoids, and the like are possible.

In some embodiments, the core particulate structure has porosity in a range from about 20% to about 70%. In other embodiments, the core particulate structure has porosity in a range from about 30% to about 50%. In certain embodiments, the shell has porosity in a range from about 20% to about 70%. In other embodiments, the shell has porosity in a range from about 30% to about 50%. The actual porosity of the structure is optimized to meet the requirements of the end-use application such as the flow rate and the surface area required. The achievable porosity retaining the structural integrity of the porous structure depends on the constituent materials and the method chosen for fabricating core-shell particulates.

In certain embodiments, the core particulate structure has a largest dimension in the range from about 1 micrometer to about 150 micrometers. In other embodiments, the core particulate structure has a dimension in the range from about 5 micrometers to about 50 micrometers. The shell has a thickness of at least about 5 nanometers. In certain embodiments, the shell has a thickness in the range from about 5 nanometers to about 500 nanometers. The shell may have a single layer or may have multiple layers of same or different materials.

The material of the core (termed core-material herein) and the shell (termed shell-material herein) are chosen based on the end use application. The material of the shell and the core are chosen such that they are mechanically and structurally stable at the operation temperature of the device and provide the necessary structural integrity. The core comprises any ceramic material including an oxide, a nitride, a carbide, a boride, or a chalcogenide. In certain embodiments, the core paniculate structure comprises more than one ceramic. In certain embodiments, the core paniculate structure comprises a ceramic composite. Examples of suitable ceramics include, but are not limited to, zirconia, stabilized-zirconia, yvtria-stabilized zirconia, alumina, titania, ceria, doped ceria, samaria-doped ceria, gadolinia-doped ceria, silica, yttria, zinc oxide, tin oxide, and magnesium oxide. In certain embodiments, the core comprises a magnetic material such as iron-oxide containing particulates, magneto-optical material, or a ferroelectric material. In an exemplary embodiment, the oxide comprises yttria-stabilized zirconia. As a structural material, the yttria-stabilized zirconia has no phase changes from room temperature up to about 2500°C and is attractive for high temperature operation. Stabilized zirconia and titania, are stable in aqueous solutions which make them suitable materials for liquid separations. Zirconia and doped ceria have high ionic conductivity at high temperature, which makes them suitable core materials for ionically conductive electrodes for sensors and fuel cells.

Similarly, the shell may comprise any ceramic material, such as, for example, an oxide, a nitride, a carbide, a boride, or a chalcogenide. Typically, the shell material has at least one physical property, such as, for example, electrical conductivity, ionic conductivity, thermal expansion, or the like, that is sensitive to certain environmental conditions, and hence the core-shell paniculate can be used as a sensor material. For example, ferrites have electrical conductivity that is sensitive to oxygen partial pressure and can be used as oxygen-sensor materials. Examples of suitable shell-materials include, but are not limited to, ferrites, cuprates, ruthenates, chromates, cobaltates, nickelates, phosphates, titanates, manganates, and silicates. In an exemplary embodiment, the shell comprises lanthanum ferrite. These shell-materials may have certain dopants introduced in order to optimize their sensing properties.

Examples of such dopants include, but are not limited to, an alkaline element, an alkaline-earth element, a rare-earth element, a transition metal element, or combinations thereof. In the case of a semiconducting oxide gas sensor, exemplary shell materials include tin dioxide, titania, barium titanate, tungsten oxide, or barium stannate. In the case of an electrochemical gas sensor, exemplary shell materials include perovskite oxides, for example ferrites, cobaltites, manganates, ruthenates, chromates, and nickelates.

In certain embodiments, the shell material comprises a catalytic material. For example, by utilizing a catalytic material, it is possible to combine fluid separation with catalytic reaction to achieve high efficiency fluid mixture separation. The catalyzed reaction may be used to reduce the concentration of one or more of the reaction products and hence increasing the conversion efficiency. Catalytic materials may also be included for microreactor, getter, electrode, or sensor applications. Some examples of suitable catalyst materials include, but are not limited to, transition metals and their oxides, copper oxide, ceria, titania, perovskites, zinc oxide, manganese oxide, tungsten oxide, tin oxide, alumina, or combinations thereof. One skilled in the art would know how to choose a catalyst material based on the desired reaction and given working environment. The shell may comprise multiple layers containing same or different materials to achieve unique sensing properties.

In one embodiment, the ceramic core-shell particulate is thermally stable--i.e., it does not undergo any decomposition or melting-up to about 1000° C. The ceramic composite is also structurally stable up to about 1000° C; i.e., neither the ceramic core nor the ceramic shell undergo a substantial change in crystal structure or morphology at or below mis temperature.

In one embodiment, an article comprising a plurality of core-shell ceramic particulates of the embodiments of the invention is provided. Candidate materials and characteristic sizes of particulates have been previously described hereinabove. The ceramic core-shell particulates of the present invention may be formed into a near net shape, such as, but not limited to, flat, hemispherical, dome, cone, and other complex shapes. Such a compact structure may be used as a porous ceramic membrane. Any

of the known techniques may be used for obtaining a near net shape including compacting and sintering, self-assembly with or without functionalization of the particles, or slip casting, gel casting, or other near-net shape forming techniques. Alternatively, the ceramic core-shell participates may be in the form of a coating deposited on a surface of a substrate. Any coating technique known in the art may be used for obtaining the coating, including plasma spraying, dipping, electrophoretic deposition, or the like. Core-shell ceramic particulates of the embodiments of the invention retains their structural integrity and are less prone to the grain growth phenomena that are prevalent in sintered particles on subjecting to high temperatures that may be needed for the processing. Not wishing to be limited by theory, it is proposed that the shell material enclosing the core particulates prevents undesirable grain growth of both core and shell structures when subjected to high temperature processes.

The core shell ceramic particulates of the embodiments of the invention may be used for making a membrane structure. Many of the ceramic membrane structures comprise a plurality of ceramic layers with different porosity, pore structures, and functionalities to achieve desired functionalities required for a specific application. For example, asymmetric membranes have a plurality of layers differing in pore sizes and porosity. Catalyst layers may be inserted into the layered structure and/or some of the layers may be coated with a catalyst material. Fabrication of core-shell particulates facilitates achieving different functionalities within a single paniculate by choosing an appropriate core and shell structure combination. In such embodiments, the shell-material may comprise a catalyst. Core-shell particles with multi-shell structures enable multiple functionalities. For example, the shell may comprise a layer of chromium titanium oxide, which is a sensor material capable of detecting reducing gases such as carbon monoxide, hydrocarbons, ammonia, hydrogen sulphide, and sulphur dioxide; and a layer of tungsten oxide capable of detecting oxidizing gases such as ozone, nitrogen dioxide, and chlorine, to obtain a dual sensor.

The core-shell ceramic particulate of the invention may be useful in a number of applications. In some embodiments, the core-shell ceramic particulate is part of a

separation assembly.  The core-shell ceramic particulate may be made in the form of

a porous ceramic membrane structure as described above, and the membrane may be utilized in the air separation assembly. The ceramic membrane in certain embodiments of the invention may be capable of molecular sieving suitable for purification of sub quality natural gas, air separation, NOX separation, oxygen separation, or hydrogen recovery from processing gases or feedstock. In one embodiment, the ceramic membrane structure of the invention may be used for separation of hydrogen from nitrogen, argon, carbon dioxide, or methane. In another embodiment, the ceramic membrane structure of the invention may be used for separation of volatile organic components from air streams. In some embodiments the ceramic structure is a part of a high temperature gas separation unit. For such applications, a suitable metal or a composite coating may be applied on one or more layers of the ceramic structure. Alternatively, a metal or a composite layer may be used in conjunction with the ceramic structure.

Fig. 3 shows a schematic representation of a simple gas separation unit 40 according to one embodiment of the invention. The unit 40 includes a compressor 42, a coalescing filter 43 and a pre-heater unit 44 connected to a membrane separation unit 46. Air under pressure flows first through the coalescing filter 43 and then through the pre-heater unit 44 before reaching the membrane separation unit 46. The coalescing filter may be used to remove oil or water droplets or particulate solids from the feed. The membrane separation unit includes one or more of membrane structure of the invention configured to remove a desired component from the air mixture. The desired component passes through outlet 47, leaving the waste permeate gases through outlet 48. The membrane separation unit may include additional heaters or additional filters.

The membrane structure may be used as a liquid-liquid separation assembly such as separation of water from fluid containing organic components. For such applications, the membrane structure may be combined with other porous or non-porous separation layers if needed. In one embodiment, a separation layer of non-porous cross-linked poly vinyl alcohol layer of suitable thickness is used in conjunction with the membrane structure. The pore structure and thickness of each of the layers may be

adjusted depending on the requirement. In some embodiments, the membrane

structure may be a membrane structure in a separation assembly that also includes a reactor component coated on the pore walls to prevent fouling.

In one embodiment, the membrane structure comprising the core-shell ceramic particulate is part of a filtration assembly. By controlling the pore dimensions of the layers, the membrane stmcture of the invention may be used for microfiltration to filter out solid particles with dimensions less than about 10 micrometers, or for ultrafiltration to filter out particles with dimensions down to about 50 nanometers, such as macromolecules and bacteria. By choosing the pore dimensions of the layers in very small sizes, it is possible to use these membrane structures for hyperfiltration to filter out still smaller units such as sugars, monomers, aminoacids, or dissolved ions by reverse osmosis. In one embodiment, the membrane structure is a part of a bio-separation or reaction assembly. The pore size and thickness of the membrane layers are chosen depending on the sizes of the species to be separated. Accordingly in one embodiment, the membrane structure is a filter usable in food, pharmaceutical, and industrial applications. In another embodiment, the membrane structure is a part of a protein purification unit.

Fig. 4 shows a schematic representation of a simple filter unit 50 according to one embodiment of the invention. The unit 50 includes a feed tank 52 used for storing the liquid medium containing the material to be separated. The circulation of the feed 53 is controlled by the pump 54 that draws the feed 53 through lines 56 and 58 into a membrane filter assembly 60. The membrane filter assembly 60 includes one or more of the membrane structure of the invention configured to filter out a specific component from the feed. The desired component 'filtrate' 57 passes through outlet 59, while the retentate 62 may be removed or returned to the feed tank 52.

In many applications involving porous membrane structures such as filtration or separation applications, the general problem is that the flow rate (termed "permeance") is strongly dependent on the pore size of the membrane structure. Rapid mass transport can be achieved by increasing the pore size, however, with increase in pore size, the selectivity or the reactivity of the membrane decreases. Hence, generally a trade-off must be made between the mass transport and the

selectivity properties. One way to increase the mass transport is to exploit the hierarchical porous structure of embodiments of the present invention, where large feeder pores from the particle surface open into a network of smaller pores with a large surface area available for adsorption or vice versa.

In one embodiment, the core-shell ceramic particulate is part of a sensor assembly. In such embodiments, the core and the shell layers may comprise materials that are capable of performing reversible changes or the core and/or the shell layer may be functionalized with functional groups as discussed above, to incorporate within the ceramic structure. Examples of reversible changes include, but not limited to, chemical reactions such as ionization, oxidation, reduction, hydrogen bonding, metal complexation, isornerization, and covalent bonding. These changes may be utilized to detect a chemical or a biological species, or to detect change in temperature, pH, ionic strength, electrical potential, light intensity, or light wavelength. The use of ceramic structures for sensor applications is expected to enhance the performance of detection because of their high surface to volume ratio.

In an exemplary embodiment, the core-shell ceramic particulates are used to fabricate a high temperature gas sensor. In such embodiments, the shell/core structure may comprise a material, which upon exposure to a gaseous chemical compound or mixture of chemical compounds alters one or more of its physical properties (e.g. mass, electrical conductivity, or capacitance) in a way that can be measured and quantified directly or indirectly. A host of gas sensing materials is known in the art and any suitable material may be chosen depending on the requirement and the working environment. Short response time, good response signal, easy manufacturability, low cost, high selectivity, and long-term stability are some of the criteria among oilier known parameters used in selecting the material. For example, semiconducting oxides such as zinc oxide, tin oxide, tungsten dioxide, manganese oxide, and other transition metal oxides are suitable for high temperature gas sensing applications. The gas sensing mechanism involves chemisorption of oxygen on the surface of these oxides followed by charge transfer during the reaction of oxygen with the target gas molecule, which will change the resistance change on the surface of the

sensor.  The high surface area of the core-shell structure of the embodiments of the

invention offers distinct advantages for gas-sensing applications. The structural and mechanical stability of the core and the shell structures provide additional benefits.

In one embodiment, the article is a part of a getter assembly. Getters are extensively used in air purification in semiconductor processing, in vacuum systems, optical and for space applications. A physical getter physically absorbs and holds water vapor, particulates, or contaminants from a mixture. A chemical geiter on the other hand removes a particular component from a mixture via a chemical reaction. Various ceramic materials are known to have affinity for specific gas molecules and hence can be used for gettering that particular gas molecule. For example sorbents that are effective for H?.S include, but are not limited to, zinc oxide, iron oxide, zinc ferrite, lanthanum ferrite, and lanthanum cuprate. Sorbents that are effective for COa include, but are not limited to, calcium carbonate, lithium silicate, and lithium zirconate.

The core-shell ceramic particulates of the embodiments of the invention may be used in fabricating a cathode or an anode of a solid state fuel cell. A fuel cell, for example a Solid Oxide Fuel Cell (SOFC), is an energy conversion device that produces electricity by electrochemical ly combining a fuel and an oxidant across an ionic conducting layer. An exemplary planar fuel cell 70 comprises an interconnect portion 72, a pair of electrodes, a cathode 74 and an anode 76, separated by an electrolyte 78, as shown in FIG. 5.

The interconnect portion 72 defines a plurality of airflow channels 84 in intimate contact with the cathode 74 and a plurality of fuel flow channels 86 in intimate contact with the anode 76 of an adjacent cell repeat unit 80, or vice versa. In operation, a fuel flow 88 is supplied to the fuel flow channels 86 and an airflow 90, typically heated air, is supplied to the airflow channels 84.

FIG. 6 shows a portion of the fuel cell illustrating the operation of the fuel cell. As shown in FIG. 6, the fuel flow 88, for example natural gas, is fed to the anode 76 and

/j

undergoes an oxidation reaction. The fuel at the anode reacts with oxygen ions (O ") transported to the anode across the electrolyte. The oxygen ions (O2") are de-ionized to release electrons to an external electric circuit 94. The airflow 90 is fed to the

cathode 74 and accepts electrons from the external electric circuit 94 and undergoes a reduction reaction. The electrolyte 78 conducts ions between the anode 76 and the cathode 74. The electron flow produces direct current electricity and the process produces certain exhaust gases and heat.

The main purpose of the anode layer 76 is to provide reaction sites for the electrochemical oxidation of a fuel introduced into the fuel cell. In addition, the anode material should be stable in the fuel-reducing environment, have adequate electronic conductivity, surface area and catalytic activity for the fuel gas reaction at the fuel cell operating conditions and have sufficient porosity to allow gas transport to the reaction sites The main purpose of the electrolyte layer is to conduct ions between the anode layer 76 and the cathode layer 74. The electrolyte carries ions produced at one electrode to the other electrode to balance the charge from the electron flow and complete the electrical circuit in the fuel cell. Additionally, the electrolyte separates the fuel from the oxidant in the fuel cell. Accordingly, the electrolyte must be stable in both the reducing and oxidizing environments, impermeable to the reacting gases and adequately conductive at the operating conditions. Typically, the electrolyte 78 is substantially electronically insulating. The cathode layer 74 is disposed upon the electrolyte 78. The main purpose of the cathode layer 74 is to provide reaction sites for the electrochemical reduction of the oxidant. Accordingly, the cathode layer 74 must be stable in the oxidizing environment, have sufficient electronic and ionic conductivity, surface area and catalytic activity for the oxidant gas reaction at the fuel cell operating conditions and have sufficient porosity to allow gas transport to the reaction sites.

As discussed above, the criteria generally used in selecting a material for the cathode/anode of a solid state fuel cell are catalytic activity, ionic conductivity, thermal coefficient of expansion, electronic conductivity and stability. It is difficult to achieve all of the above properties in a single material. Thus synthesis of core-shell ceramic particulates facilitates combining two or more materials and hence promises to meet many of the above criteria. For example, a core-shell ceramic particulate comprising a YSZ core and a lanthanum strontium fcrrite as a shell is an attractive

combination.  The  higher  surface  area  and  the  highly  interconnected  three-

dimensional porosity of the core-shell particulate enhance the catalytic activity of the fuel cell. In such embodiments, the shell material may be a catalyst suitable for the desired reaction. The uniform dispersion of the catalyst shell material throughout the porous core-shell structure, including coverage around the primary and/or secondary particulates enhances the catalytic activity enormously. In such embodiments, the core and the shell may comprise an appropriate porous structure. For example, the shell may comprise a mesoporous structure open to the outer surface and the core may comprise a macroporous core providing an open highway network around the active catalyst for a facile diffusion of fuels and products into and out of the structure. In one embodiment, the fuel cell is a methanol fuel cell. The methanol fuel cell may be used in the production of hydrogen.

Another aspect of the invention is to provide a method of making a core-shell ceramic particulate. Figure 7 shows a flow chart of a method 110 for making a core-shell ceramic particulate according to an embodiment of the invention. The method comprises the steps of: providing a core comprising a plurality of primary particulates and a plurality of primary pores in step 112; and disposing a shell comprising a plurality of tertiary particulates and a plurality of tertiary pores onto the core in step 114.

Typically fabrication of porous structures with controlled hierarchical porosity involves many complicated chemical processes such as microemulsion or sol gel synthesis. On the contrary, the method of the embodiments of the invention provides a very simple and a versatile method for the fabrication of core-shell particulates. Certain surfactants or fluxes may be used to obtain specific porosity and pore structures, the details of which are discussed below. The pore sizes and porosity may be tuned by controlling the size of the nano-sized particulates, size-distribution, and sintering conditions.

In certain embodiments, the core particulate is optionally heated in a selected flux material to stabilize the porous core particulate structure. Suitable materials for the flux include, but are not limited to, a fluoride, a borate, a nitrate, a chloride, an oxide, an iodide, an alkali carbonate, an alkaline-earth carbonate, and combinations thereof.

In an exemplary embodiment, the flux comprises lithium tetra borate and lithium fluoride. In another exemplary embodiment, the flux comprises lithium tetra borate and sodium nitrate. These fluxes are considered based on their low melting points and hence their ability to bind and get the core porous structures at relatively lower temperatures. The process may further comprise heating the core particulate structures in the flux at a temperature ranging from about 600°C to about 1200°C. Typically the core particulates are heated for about 0.5 hours to about 3 hours till the flux uniformly coats the core particulate stnictures and stabilizes the structures.
