Repository: anandvc/allindianpatents

File: patents/270890-a-method-for-the-synthesis-of-mercury-cadmium-telluride-nanoparticles.html
Indian Patents. 270890:"A METHOD FOR THE SYNTHESIS OF MERCURY CADMIUM TELLURIDE NANOPARTICLES"

Indian Patents

Recently Granted Patents

  Recently Published Patents

Title of Invention	"A METHOD FOR THE SYNTHESIS OF MERCURY CADMIUM TELLURIDE NANOPARTICLES"

Abstract	1. A method for synthesis of nanoparticles of Mercury Cadmium Telluride (MCT), the said method comprising the steps of a) taking a salt of mercury in a SS autoclave. b) adding a cadmium salt or cadmium powder to the said autoclave. c) adding a tellurium powder. d) adding a coordinating solvent to the above mixture. e) adding about 5-10mg or 3-5ml of a strong reducing agent to the resulting mixture. f) closing the said autoclave and keeping it in an oven at temperature of 80°C-200°C for a period of 10-50 hours. g) allowing the said autoclave to cool down naturally inside the oven to room temp. h) filtering the resulting contents of the autoclave. i) washing the residue with double distilled water and then preferrably with absolute ethanol. j) drying the resulting residue in vacuum for 1-3 hours at a temperature of 40-75°C.	

Full Text	FIELD OF INVENTION:

The invention relates method for synthesis of nanoparticles of Mercury Cadmium Telluride Nanoparticles

PRIOR ART:

Mercury Cadmium Telluride is a compound semiconductor, which finds Applications in Defence, Space, Medical, and Scientific fields, for example, Thermal Imaging, Night Vision, Missile Guidance, Heat-Seeking Guidance, Temperature Monitoring, Laser Monitoring, Laser Warning Receiver, Industrial Process Control, CO2 Laser Detection, FTIR Spectroscopy

Mercury Cadmium Telluride Nanocrystallites can be useful in IR photovoltaics, Hybrid Photovoltaic materials, as Light Emitting Diodes, as Photonic Crystal, in Single electron transistor, in Biosensors. Particularly Nanocrystalline HgTe finds applications in telecommunication low loss optical fiber windows, Infrared optical amplifiers and Biosensors.

Nanocrystallites having small diameters can have properties intermediate between molecular and bulk forms of matter. Nanocrystallites  based  on  semiconductor  materials  having  small

diameters can exhibit confinement of both the electron and hole in all three dimensions, which leads to an increase in the effective bandgap of the material with the decrease in the crystallite size. Consequently, both the optical absorption and emission of light in nanocrystallites shift to higher energy side as the crystallite size decreases.

Various synthetic approaches have been developed in preparing nano-sized II-VI and IV-VI semiconductors. Much of this effort has been aimed at achieving a very narrow particle size distribution. The basic idea is to use the spatial or chemical confinement provided by matrices or organic capping molecules to terminate the growth of Nanocrystallites at any desired stage.

Since various groups of compound semiconductor nanocrystallites are of interest for use in optical displays, single electron transistors, Biosensors as well as biological applications, it would be desirable to provide a process for mass producing these semiconductor nanocrystallites wherein the particle size, growth rate, and particle size distribution can be reproducibly controlled.

In addition to these techniques the conventional wet chemistry synthesis performed without matrix assistance tends to result in the production of micron size particles. Various host matrices, such as glass, zeolites, sol-gels, and micelles, have been used to synthesize nanoparticles. However, a number of problems have been found to be associated with these methods. For instance, the particles synthesized in glasses and sol-gels exhibit large polydispersity, since they are not ordered structures. Another disadvantage with these methods is the inability to easily isolate the nanoparticles from the matrix material. In the case of micelles, even though it is possible to isolate the particles, the low precursor concentrations required will make mass production of nanoparticles expensive or impractical.

Semiconductor nanocrystallites may be formed by dissolving corresponding precursors in a solvent and then applying heat to the resulting solution. For example Group II-VI semiconductor nanocrystallites may be formed by dissolving a dialkyl of the group II metal and a Group VI powder in a trialkyl phosphine solvent at ambient temperature, and then injecting the mixture into a heated (340 to 360°C) bath of tri-octyl phosphine oxide (TOPO). While the above

process is capable of producing Group II-VI semiconductor nanocrystalls, the results can be somewhat erratic in terms of average particle size and size distribution. This problem of not being reproducible is likely due to the impurities in the technical grated (90% pure) TOPO that adversely influence the reaction.

Alivisatos et al. describes a process for forming Group II-VI semiconductor nanocrystalls wherein size control is achieved through use of a crystallite growth terminator, which controls the size of the growing crystals. Crystallite growth terminators are said to include a nitrogen containing or a phosphorus-containing polar organic solvent having an unshared pair of electrons. They further stated that this growth terminator can complex with the metal and bind to it, thereby presenting a surface, which will prevent further crystal growth

The techniques for the generation of Semiconductor nanocrystallites can be divided into three broad categories: Vacuum, gas-phase, and condensed-phase synthesis. Vacuum synthesis techniques include sputtering, laser ablation, and liquid-metal ion sources. Gas-phase synthesis includes inert gas condensation, oven sources (for direct evaporation into a gas to produce an aerosol or smoke of clusters), laser

induced vaporization, laser pyrolysis, flame hydrolysis, and combustion synthesis. Condensed-phase synthesis includes reduction of metal ions in acidic aqueous solution, liquid phase precipitation of semiconductor clusters, and decomposition-precipitation of ionic materials for ceramic clusters. Other methods include high-energy milling, mix-alloy processing, chemical vapor deposition (CVD), and sol-gel techniques.

All  of these  techniques  have one  or  more  of the  following problems or shortcomings:

(1) Most of these techniques suffer from extremely low production rates. It is not usual to find production rate of several grams a day. Vacuum sputtering, for instance, only produces small amounts of particles at a time. Laser ablation and laser-assisted chemical vapor deposition techniques are well known to be excessively slow processes. The high-energy ball milling method, known to be a "quantity" process, is capable of producing only several kilograms of nano-scaled powders in approximately 100 hours. These low production rates, resulting in high product costs, have severely limited the utility value of nano-phase materials. There is therefore, a clear need for a faster, more cost-effective method for preparing nanometer-sized powdered materials.

(2)	Condensed-phase synthesis such as direct reaction of metallic

element with a reactant to produce compound semiconductor

nanocrystallites requires pre-production of metallic element of high

purity in finely powdered form. This reaction tends to produce a

compound powder product, which is constituted of broad particle size

distribution. Further more, this particular reaction does not yield a

product powder finer than lOOnm except with great difficulty. Due to

the limited availability of pure metallic element in finely powdered

from, the use of an impure metallic powder necessarily leads to an

impure compound semiconductor product. In our case it is not possible

to prepare mercury in the powder from, which prevents the use of this

method.

(3)	Most of the processes require heavy and/or expensive equipment

(e.g., a high power laser source and high vacuum equipment), resulting

in high production costs. In the precipitation of ultra fine particles from

the vapor phase, when using thermal plasmas or laser beams as energy

sources, the particle sizes and size distribution cannot be precisely

controlled. Also, the reaction conditions usually lead to a broad particle

size distribution as well as the appearance of individual particles having diameters that are multiples of the average particle size. (4) The conventional mechanical attrition and grinding processes have the disadvantages that powders only be produced up to certain fineness and with relatively broad particle-size distribution. As a matter of fact, with the currently familiar large-scale process for manufacturing powders it is rarely possible, or only possible with considerable difficulty, to produce powders having average particle sizes of less than 500 nm.

Particularly Mercury Cadmium Telluride and Mercury related compounds have been prepared by wet chemical methods (Journal Ref. 12, 13, 16). Which have the limitations of handling toxic chemicals and the production cost due to the unavailability of technique required to prepare the large amount of the material.

OBJECTIVES OF THE INVENTION

Method of making nanoparticles involves solvothermal method

In one aspect, the invention features a method of manufacturing Mercury Cadmium Telluride nanoparticles (Hg1-xCdxTe). The method

includes an M-containing salt is a non-organometalic compound e.g. free from metal-carbon bonds. M containing salt can be a metal halide, metal carboxylate, metal carbonate and metal hydroxide. The metal containing salt is less expensive and safer to use than organometallic compounds, such as metal alkyls. For example the M-containing salts are stable in air, whereas metal alkyls generally unstable in air. M-containing salts such as halide, carboxylate, hydroxide or carbonate salts are stable in air and allow the preparation of the nanoparticles to be manufactured under less rigorous conditions than corresponding metal alkyls.

For example M-containing salts, where M is Cadmium, the salts include Cadmium acetylacetonate, cadmium iodide, cadmium bromide, cadmium hydroxide, cadmium carbonate, cadmium acetate, cadmium chloride, cadmium oxide, Cadmium powder.

In another aspect, the invention features a method of manufacturing nanoparticles includes M-containing salts, where M is Mercury, the salts include Mercury acetylacetonate, mercury iodide, mercury bromide, mercury hydroxide, mercury carbonate, mercury acetate, mercury oxide, mercury chloride etc.

In another aspect the invention features the preparation of nanoparticles for all compositions of x=0 to x=l in Hg1-xCdxTe.

In yet another aspect, the invention features a coordinating solvent is a compound having donor lone pair that, for example, has a lone electron pair available to coordinate to a surface of the growing nanoparticle. Solvent coordination can stabilize the growing nanoparticles. Typical coordinating solvents include solvents such as pyridine, amine, ethyleneglycol, diethylamine, ethylenidiamine and the mixture thereof.

In yet another aspect, the invention features a reducing agent any compound which is capable of reducing the M of the M-containing salt. The M-containing salt reducing agents to produce the metal precursor for the formation of nanoparticles includes the reducing agents for example Hydrazine, Lithium Aluminium Hydride, Sodium Borohydride, ferrous chloride and other reducing agents.

In yet another aspect, the invention features includes the preparation of core/shell structure of nanoparticles, for example CdTe/HgTe/CdTe.

In yet another aspect, the invention features include the preparation of doped nanoparticles (both p-type and n-type) the dopants includes CI, Br, I, B, As, Sb.

In yet another aspect the method features, the preparation of other semiconductor nanoparticles with different compositions (x=0 to x=l) this includes the preparation of nanoparticles of Hgi_xMxN (for x=0 to x= 1) for example, M can be Cd, Zn, AI, Mn, Pb, Mg, Ga, In, Sb, As, Tl and N can be S, Se, Te and the mixtures thereof.

In yet another aspect the invention features monitoring the size

and the size distribution of a population including of the nanoparticles

changes the reaction temperature in response to a spreading of the size

distribution.	

In yet another aspect the invention features monitoring the size and size distribution of a population including the nanoparticles synthesized with different compositions.

DESCRIPTION OF THE FIGURES

Fig. (1) X-ray diffraction pattern of Sample A

Fig. (2) ED AX spectra of Sample A

Fig. (3) X-ray diffraction pattern of Sample B

Fig. (4) EDAX spectra of Sample B

Fig. (5) X-ray diffraction pattern of Sample C

Fig. (6) X-ray diffraction pattern of Sample D

Fig. (7) Transmission Electron Micrograph of Sample B

Fig.(8) Histogram for TEM Micrograph of Sample B

Fig.(9) TEM Selected area diffraction pattern recorded for Sample B

Fig. (10) Transmission Electron Micrograph of Sample C

Fig (11) Histogram for TEM micrograph of Sample C

Fig. (12) TEM Selected area diffraction pattern recorded for Sample C

Fig. (13) Transmission Electron Micrograph of Sample D

Fig. (14) Histogram for TEM Micrograph of Sample D

Fig. (15) TEM selected area diffraction pattern recorded for Sample D

DESCRIPTION OF THE INVENTION:

The present invention relates to -

A method for synthesis of nanoparticles of Mercury Cadmium Telluride (MCT) The said method comprising the steps of

a) taking a salt of mercury in a SS autoclave.

b)	adding a cadmium salt or cadmium powder to the said autoclave.

c)	adding a tellurium powder.

d)	adding a coordinating solvent to the above mixture.

e)	adding about 5-10mg or 3-5ml of a strong reducing agent to the resulting mixture.

f)	closing  the  said  autoclave  and  keeping  it  in  an  oven  at temperature of 80°C-200°C for a period of 10-50 hours.

g)	allowing the said autoclave to cool down naturally inside the oven to room temp.

h) filtering the resulting contents of the autoclave.

i)  washing  the  residue  with  double  distilled  water  and  then

preferrably with absolute ethanol. j) drying  the  resulting  residue  in vacuum  for  1-3  hours at a

temperature of 40-75°C. - The said  method wherein the said mercury salt is Mercury

Chlorate,  more  preferably  Mercury  Oxide  most  preferably

Mercury Chloride. - The said method wherein as claimed above wherein the said Cd

source is Cadmium Iodide or Cadmium Bromide or Cadmium

Hydroxide  more  preferably  Cadmium  Oxide  or  Cadmium

Carbonate  most  preferably  Cadmium  Acetate  or  Cadmium Chloride or Cadmium powder.

-	The said method wherein as claimed above wherein the said Te

source is Te powder

-	The said method wherein as claimed above wherein the said autoclave has a Teflon coating on the inside.

-	The said method wherein as claimed above wherein the autoclave

has a platinum liner on the inside.

-	The said method wherein as claimed above wherein the said coordinating solvent is a compound having one or more oxygen or Nitrogen coordinating atoms.

-	The said method wherein as claimed above wherein the said coordinating solvent is preferrably an N-chelating agent containing N with lone pair of electrons, or coordinating solvent containing Oxygen with lone pair of electrons.

-	The said method wherein as claimed above wherein the said coordinating solvent is a mixture of the solvents as claimed above.

-	The said method wherein the said solvent is preferrably pyridine, ethyleneglycol more preferably dietylamine or ethylenediamine most preferably amine.

-	The said method wherein the said reducing agent is preferrably Lithium Aluminum Hydride, Sodium Borohydride, Hydrazine most preferrably Iron Chloride.

-	The said method wherein the autoclave is heated preferrably between 140-180°C, more preferrably between 170-180°C.

-	The said method wherein period of heating the autoclave is preferrably between 16-24 hours.

-	The said method wherein the method claimed above can be applicable for all the composition from x= 0 to x=l in Hgi_xCdxTe.

-	The said method wherein MCT nanoparticles obtained from the method such that said particles can be produced in grams by each iteration of the said method.

-	The said method wherein MCT nanoparticles obtained from the method as claimed above such that the said nanoparticles have core/shell structure.

-	The said method wherein MCT nanoparticles obtained from the method claimed above such that the shapes of the said nanoparticles are spherical or rod type or disc type or irregular shape.

-	The said method wherein MCT nanoparticles obtained from the method as claimed above such that the said nanoparticles do not need a coating for preventing agglomeration.

-	The said method wherein MCT nanoparticles obtained from the method as claimed such that the said nanoparticles can be doped (both p and n-type) by the said method

-	The said method wherein, the dopants can be CI, Br, I, B, As, Sb.

Advantages of the proposed method ;

Relatively Solvothermal method is a simple and cost effective technique for the synthesis of binary and ternary semiconductor Nanocrystallites. In the Solvothermal synthesis the reaction takes place inside a pressure vessel namely Teflon-Stainless-Steel autoclave, in which the reactants along with the solvents will be heated well above the boiling points of the solvents, so that the autogenous pressure far exceeds the ambient pressure. This automatically raises the effective boiling point of the solvent. Such a method is extensively used in the preparation of inorganic solids, and in particular of zeolite materials. In case water is used as solvent it is called a hydrothermal synthesis, if any

organic solvent is used then it is called as Solvothermal synthesis. Solvothermal synthesis is relatively low temperature and time effective technique.

In the Solvothermal synthesis we can control growth rate, particle size and particle size distribution and most importantly Solvothermal method can be used for large scale production with greater control over the particle size, which is one of the advantages of this method compared to the other semiconductor nanocrystals producing methods.

The main advantages of the Solvothermal method are (a) Kinetics of reaction is greatly increased with a small increase in temperature, (b) New metastable products can be formed, (c) single crystals can be obtained, (d) High purity products can be obtained from impure feedstocks, (e) No precipitants are needed in many cases and thus process is cost effective, (f) pollution is minimized because of the closed system conditions.

We can use reducing agents in very minute quantity, which will reduce the metal containing salts into their corresponding ions, which further take part in the reaction for the formation of final product.

It is not required to use heavy and/or expensive equipment like a high power laser source and high vacuum equipment, therefore, reduces

the production cost dramatically. In case of the synthesis of alloy compound semiconductors it is difficult to get the controlled composition, but by using Solvothermal method we can synthesize the controlled alloy compositions. It is also possible to synthesize nanocrystals with core/shell structure. Solvents like water, Ethylenediamine, Pyridine, Diethylamine, Ethyleneglycol and other coordinating organic solvents can be used. Ethylenediamine has been widely used in the synthesis of semiconductor and other nanocrystals preparation by the Solvothermal method. Solvothermal method can be used for the synthesis of doped semiconductor nanocrystals by just adding the dopant element in the Solvothermal process, which could be a simple way of preparing the doped semiconductor nanocrystals. The materials, which are difficult to dope, can be doped by using Solvothermal process.

The said nanoparticles can also be prepared by the following methods

(I)	Microwave Hydrothermal or Microwave Solvothermal.

(II)	Electrochemical	Hydrothermal	method	or Electrochemical Solvothermal method.

(III)	The said nanoparticles can also be prepared by Sonochemical Hydrothermal or Sonochemical Solvothermal method.

(IV)	The said nanoparticles can also be prepared by Ultrasonic-Hydrothermal or Ultrasonic-Solvothermal method.

Experimental details with examples:

M-containing salts have been used as the source materials for both the Metals for Example Cd and Hg. Reducing agent is also used. Ethylenediamine had been used as a solvent. The autoclave was filled with 80% of the solvent and kept in oven at 180°C for 24 hours, then cooled to room temperature. The reaction product was washed with absolute ethanol, double distilled water to remove the organic and inorganic impurities. The product was dried in Vacuum for 2 hours. The product was characterized by X-ray diffraction, Energy dispersive x-ray analysis and Transmission electron microscopy.

X-ray diffraction studies confirmed the formation of MCT nanoparticles. The average particle size calculated from Debye-Scherrer formula and found to be varied from 7-12 nm, which depends on the original composition of the Hg1-xCdxTe. Different composition of MCT

has been prepared by changing the amounts of precursors in the Solvothermal process. X-ray diffraction studies also revealed the formation of CdTe nanoparticles instead of MCT when the reaction takes place in absence of reducing agents. X-ray diffraction patterns clearly showed the presence of CdTe peaks and Metal-Salts taken as precursors in the Solvothermal process. This clearly tells us that the presence of reducing agents is necessary for the formation of MCT nanoparticles. The role of reducing agent in the process is to reduce the metal salts to its metal ions. In absence of reducing agents it is not possible to generate the metal ions in the process, so the desired product is not been achievable. The nanoparticles synthesized in presence of reducing agents shows the formation of MCT nanoparticles and no metal salts.

Energy dispersive x-ray analysis studies revealed the composition of the nanoparticles. Energy dispersive x-ray analysis also revealed the information that the nanoparticles prepared in absence of reducing agent contains the salts of the Metals taken as precursors in the Solvothermal process. Whereas the nanoparticles synthesized in presence of reducing agent showed the formation of MCT nanoparticles.

The MCT nanoparticles thus prepared can be used for the thin film preparation by different methods like Spray deposition and Spin coating. The reduction in the melting point of the nanoparticles compared to the bulk material will allow us to prepare the thin film at lower temperatures at about 160-200°C by spray deposition technique. We can deposit the films on different substrates like glass, quartz and silicon wafers. In our lab we were able to synthesize the nanorods of binary II-VI semiconductor nanoparticles by modifying the spray process (Ref. 19), for example nanorods of CdSe, CdTe and HgTe. We can apply the same process for the synthesis of nanorods of MCT also. In our lab we also able to produce Nanofibers of doped II-VI semiconductor materials like CdSe, CdTe and HgTe. We may get the nanofibers of doped MCT thin films once we are able to prepare doped nanoparticles by Solvothermal method.

Transmission electron microscopy (TEM) can provide information about the size, shape, and distribution of the nanoparticles size. Powder X-ray diffraction (XRD) patterns can provided the most complete information regarding the type and quality of the crystal structure of the nanocrystallites. Estimation of size is also possible, for

example the particle size can be calculated directly by transmission electron microscopy images or estimated from X-ray diffraction data using, for example the Debye-Scherrer equation. Details of the instruments used for characterization (a) Transmission electron microscopy

Nanoparticle size, morphology and structure were measured by TEM on Philips CM 12 electron microscopy with accelerating voltage available from 20 kV to 120kV and point to point resolving power of 0.4 nm. In the present study the microscopy was operated at an accelerating voltage of 100 kV to minimize beam damage to the sample.

Nanoparticles were deposited from dilute solution onto a amorphous carbon supported 200 mesh copper grids. One drop of nanoparticle solution in either toluene or chloroform was deposited on to the grid and allowed to evaporate. The sample was then washed with methanol to remove the excess organic compounds and placed in dessicator over night.

Average sizes and morphologies were measured at 1, 40,000 times magnification. Average particle size and size distributions were determined by counting at least 500 nanoparticles for sample for statistical purposes.

(b)	Powder X-ray diffraction

Powder X-ray diffraction was performed on a RIGAKU Giegerflex-D/max- RB-RU 200 X-ray diffractometer using Cu K alpha radiation (wavelength 1.5418 A0) from a rotating anode; capable of generating a maximum power of 12 KW is used as a source of radiation. In the present studies the diffractometer was operated at 4 KW.

The crystallite size was calculated by using Debye-Scherrer equation.

(c)	Energy dispersive X-ray analysis (EDAX)

For the Composition analysis of the MCT nanoparticles mined by Energy Dispersive X-ray Analysis (EDAX) ISIS 200 was used at the operation voltage of 20KV and current 10"9 ampere. Results

Four different types MCT nanoparticles have been prepared. Sample A has Hg and Cd in the ration 40:60 and no reducing agent is used in the process. Sample B has Hg and Cd in the same ratio as in Sample A, but the reducing agent is added. Sample C and D have Hg and Cd in the ratios 50:50 and 70:30, respectively and in both the samples reducing agent is used.

Fig.l shows the X-ray diffraction pattern of sample A, where we use Mercury compound along with Cd and Te. Diffraction peaks corresponding to CdTe and Mercury Chloride are observed. The ED AX analysis (Fig.2) for Sample A also shows the presence of Mercury in the unreacted form and a large amount of Chlorine can also be seen. This means that the mercury salt is not reduced, if it is so, there would not be any presence of Chlorine. Thus it can be concluded that a suitable reducing agent needed for the creation of MCT nanoparticles during Solvothermal method. The role of this reducing agent is to reduce the metal compounds to yield metal ions, which then combine with Te. Therefore, if we use Mercury salt along with Cd and Te only (Sample A), the process yields CdTe nanoparticles.

The role of reducing agent can be clearly seen from Fig.3, which shows the X-ray diffraction pattern of the sample B. Fig.5 and Fig.6 shows the X-ray diffraction pattern of the samples C and sample D. All the peaks corresponding to cubic MCT are observed, with (111) peak dominant. The average crystallite size calculated from X-ray diffraction pattern using Debye-Scherrer formula is found to be 7-12 nm. A small peak corresponding to Te02 can also be seen in Sample C (Fig.5). This may be due to the presence of some unreacted Te, which converts to Te02.

Fig (4) shows the ED AX spectra of the sample B, which clearly show little or no chlorine presence. This means that when we use reducing agent the mercury in the mercury chloride will get reduce and generates mercury ions, which then takes place in the formation of MCT nanoparticles. Both X-ray diffraction and EDAX data confirms the role of the reducing agent in MCT nanoparticles preparation. With increasing Hg amount, the EDAX spectra show the corresponding increase in Hg peak.

Fig.7, 10 and 13 shows the TEM micrographs of the MCT nanoparticles of Sample B, Sample C and Sample D respectively. The shape of the particles is not exactly spherical, but random. This is as expected, because in the Solvothermal method the shape and size of the nanoparticles depends on the solvent used, reaction temperature and time. Solvent and reaction temperature play a crucial role in controlling the nucleation and growth of crystallites. Ethylenediamine has the ability to create the random shaped particle due to its high coordinating nature towards the metal Cation. Different shapes of II-VI nanoparticles (e.g., Nanorods) with different solvents have been reported. The average particle size varied from ~10-15 nm. The histograms plotted (Fig. 8,  11, and  14) for particle size and size

distribution of each of the samples B, C and D (from TEM micrographs of the samples) also show the average particle size from 10-15 nm for the sample B, C and D. Fig. 9, 12 and 15 shows the Selected Area Diffraction patterns recorded on the TEM images of Sample B, C and D respectively. The lattice parameter (a) calculated from the diffraction patterns is found to be ~0.6464 nm, which is close to the standard MCT value. In our experiments we observed the nanoparticles with narrow size distribution can be obtained by dispersing the nanoparticles in 1-Butanol.

The particle size distribution can be refined by size selective precipitation with a proper solvent for the nanoparticles, such as methanol/butanol as described in U.S. patent no. 6,320901. For example nanopartilces can be dispersed in solution of 10% butanol in hexane. Methanol can be added drop-wise to this stirring solution until opalescence persists. Separation of supernatant and flocculate by centrifugation produces a precipitate enriched with the largest particles in the sample. Size selective precipitate can be carried out in a variety of solvent pairs, including pyridine/hexane and chloroform/methanol.

We claim

1. A method for synthesis of nanoparticles of Mercury Cadmium Telluride (MCT), the said method comprising the steps of

a)	taking a salt of mercury in a SS autoclave.

b)	adding a cadmium salt or cadmium powder to the said autoclave.

c)	adding a tellurium powder.

d)	adding a coordinating solvent to the above mixture.

e)	adding about 5-10mg or 3-5ml of a strong reducing agent to the resulting mixture.

f)	closing  the  said  autoclave  and  keeping  it  in  an  oven  at temperature of 80°C-200°C for a period of 10-50 hours.

g)	allowing the said autoclave to cool down naturally inside the oven to room temp.

h) filtering the resulting contents of the autoclave.

i) washing  the  residue  with  double  distilled  water  and  then

preferrably with absolute ethanol. j) drying  the  resulting  residue  in  vacuum  for  1-3  hours  at a

temperature of 40-75°C.

2.	A method as claimed in claim 1(a) wherein the said mercury salt is Mercury Chlorate, preferably Mercury Oxide more preferably Mercury Chloride.

3.	A method as claimed in claim 1(b) wherein the said Cd source is Cadmium Iodide or Cadmium Bromide or Cadmium Hydroxide more preferably Cadmium Oxide or Cadmium Carbonate most preferably Cadmium Acetate or Cadmium Chloride or Cadmium powder.

4.	A method as claimed in claim 1(d) wherein the said coordinating solvent is a compound having one or more oxygen or Nitrogen coordinating atoms.

5.	A method as claimed in claim 1 wherein the said coordinating solvent is a mixture of the solvents claimed in claim 4.

6.	A method as claimed in claim 4 wherein the said solvent is preferrably pyridine, ethyleneglycol more preferably dietylamine or ethylenediamine most preferably amine.

7.	A method as claimed in claim 1(e) wherein the said reducing agent is preferrably Lithium Aluminum Hydride, Sodium Borohydride, Hydrazine most preferrably Iron Chloride.

8.	A method as claimed in claim 1(f) wherein the autoclave is heated preferrably between 140-180°C, more preferrably between 170-180°C.

9.	A method as claimed in claim 1(f) wherein the said period of heating the autoclave is preferrably between 16-24 hours.

10.A method as claimed in claim 1 wherein the said MCT nanoparticles of any composition from x= 0 to x=l in Hg1-xCdxTe can be made by this method.

11.	MCT nanoparticles obtained from the method of claim 1 such that said particles are produced in grams by each iteration of the said method.

12.	MCT nanoparticles obtained from the method claimed in claim 1 such that the said nanoparticles have core/shell structure.

13.	MCT nanoparticles obtained from the method claimed in claim 1 such that the shapes of the said nanoparticles are spherical or rod type or disc type or irregular.

14.	MCT nanoparticles obtained from the method claimed in claim 1 such that the said nanoparticles do not need a coating for preventing agglomeration.

15.	MCT nanoparticles obtained from the method claimed in claim 1

such that the said nanoparticles can be doped (both p and n-type)

by the said method

16.	A method for synthesis of nanoparticles of mercury cadmium telluride substantially as herein described with reference to the accompanying examples and figures.

17.	MCT nanoparticles substantially as herein described with reference to the accompanying examples and figures.

Documents:

				http://ipindiaonline.gov.in/patentsearch/GrantedSearch/viewdoc.aspx?id=yJ4PJAVqZbOaG4OCVdnQ8g==&amp;loc=+mN2fYxnTC4l0fUd8W4CAA==

« Previous Patent

Next Patent »

Patent Number	270890	

Indian Patent Application Number	861/DEL/2005	

PG Journal Number	05/2016	

Publication Date	29-Jan-2016	

Grant Date	26-Jan-2016	

Date of Filing	04-Apr-2005	

Name of Patentee	INDIAN INSTITUTE OF TECHNOLOGY NEW DELHI	

Applicant Address	HAUZ KHAS, NEW DELHI-110016 INDIA.	

Inventors:

#	Inventor's Name	Inventor's Address	

1	DUTTA VIRESH	CENTRE FOR ENERGY STUDIES INDIAN INSTITUTE OF TECHNOLOGY HAUZ KHAS, NEW DELHI-110016, INDIA.	

2	ARNEPALLI RANGA RAO	CENTRE FOR ENERGY STUDIES INDIAN INSTITUTE OF TECHNOLOGY HAUZ KHAS, NEW DELHI-110016, INDIA.	

PCT International Classification Number	H01L 31/00	

PCT International Application Number	N/A	

PCT International Filing date		

PCT Conventions:

#	PCT Application Number	Date of Convention	Priority Country	

1			NA	

© All Indian Patents, 2013-2021.

  Patent data available in the public domain from Indian Patents Office, Department of Industrial Policy and Promotions, Ministry of Commerce and Industry, Government of India.

File: patents/270895-method-and-system-of-friction-welding.html (part 1 of 2)
Indian Patents. 270895:METHOD AND SYSTEM OF FRICTION WELDING

Indian Patents

Recently Granted Patents

  Recently Published Patents

Title of Invention	METHOD AND SYSTEM OF FRICTION WELDING

Abstract	A method and System of direct drive friction welding to reduce upset variation or rjbduce welded part length variation and a method and System of inertia friction weldmg to reduce upset variation. The System comprises a spindle which is configured to engage part and a drive which is operatively connected to the spindle to rotate the spindle, and associated microprocessor based devices to store data and command the drive. The method comprises a sample friction weld of parts, and storing data in connection therewith, in order to generate a profile of upset versus speed. The method then, through the modulation of spindle drive torque, uses this profile for additional production friction welds having upset versus speed characteristics consistent with the profile of the sample weld during a deceleration phase of the friction weld.	

Full Text	METHOD AND SYSTEM OF FRICTION WELDING

BACKGROUND

The present disclosure relates to a method and system of friction welding

together parts.

There are generally two types of rotational friction welding, namely, inertia

friction welding and direct drive friction welding. During a friction weld cycle, material.

from the work parts is displaced or "upset" which results in a reduction of the combined

length of the welded parts. Thus, the finished product length is the sum of the length of

the parts before the weld minus the effect of the upset experienced by the pans duriin; the

weld. Upset, and thus final product length, in friction welding is a variable that needs lo

be considered in friction welding. With increased demands on manufacturing tolerances

it is desirable that friction welding processes consistently produce welded parts with

lower tolerances of upset and produce consistent overall welded part lengths.

In inertia welding, upset is primarily dependent on starting energy (determined by

starting speed and system inertia) and the load applied throughout the weld cycle.

However, upset is also dependent on work part interfacial area, actual contact area

between work parts and metallurgical properties, among other factors. Small variations

in these variables are not compensated for and result in large variations in upset.

Controlling upset in direct drive friction welding consists of monitoring upset

during the friction phase of the weld cycle, and transitioning to the forge/braking phase

when the desired upset is achieved. Once the rotational driving force is disconfinned ;:il

the end of the friction phase, though, upset occurs in an uncontrolled or natural process,

dependent on prior energy, input (determined by friction speed, applied load, and time),

system inertia, and the friction/forge load applied as the spindle rotationally decelerates

to rest.

SUMMARY

The present disclosure comprises one or more of the following features or

combinations thereof disclosed herein or in the Detailed Description below.

The present disclosure relates to a system arid a method of direct drive friction

welding together parts to produce welds having either reduced upset variation or reduced

variation of the final length of the welded-together production parts. The present

disclosure also relates to a method of inertia friction welding together parts to produce

welds having reduced upset variation.

Reducing upset variation is achieved by dynamically controlling motor torque

which affects the upset during the deceleration of the direct drive or inertia friction weld

cycle. In the present disclosure, a pair of sample parts is welded to achieve a profile that

represents the relationship between spindle speed and upset formation during the

deceleration phase of the weld cycle. This stored profile data can thereafter be used as a

basis for modulating torque applied during subsequent production weld cycles so that the

upset is controlled during the deceleration of the spindle. The method can be carried out

by any suitable welding system.

Additional features of the present disclosure will become apparent to those

skilled in the art upon consideration of the following detailed description of illustrative

embodiments of the disclosure.

BRIEF DESCRIPTION OF DRAWINGS

The detailed description particularly refers to the accompanying figures in which:

Fig. 1 is an elevational view, schematic in nature, of a friction weld system in

accordance with an embodiment of the present disclosure;

Fig. 2 is a diagram illustrating components of the weld system of Fig. 1;

Fig. 3 is a graph based on data relating to the formation of a sample weld formed

by direct drive friction welding, illustrating spindle drive torque command, spindle

angular velocity, upset, and pressure all on the vertical axis versus time represented on

the horizontal axis, and also illustrating the various phases of a direct drive sample weld

in accordance with an embodiment of the present disclosure;

Fig. 4 is a flowchart illustrating steps of a method for welding together sample

parts during formation of the direct diive sample weld of Fig. 3 and illustrating steps of a

method for welding together production parts based on the data acquired during the

formation of the direct drive sample weld of Fig. 3;

Fig. 5 is a graph based on data relating to the formation of a production weld

formed by direct drive friction welding, illustrating spindle drive torque command,

spindle angular velocity, upset, and pressure all on the vertical axis versus time

represented on the horizontal axis, and also illustrating the various phases of a direct

drive production weld, based on the direct drive sample weld of Fig. 3, in accordance

with an embodiment of the present disclosure;

Fig. 6 is a graph based on data relating to the formation of a sample weld formed

by inertia friction welding, illustrating spindle drive torque command, spindle angular

velocity, upset, and pressure all on the vertical axis versus time represented on the

horizontal axis, illustrating the various phases of an inertia sample weld in accordance

with an embodiment of the present disclosure;

Fig. 7 is a flowchart illustrating steps of a method for welding together pails

during formation of the inertia sample weld of Fig. 6, and illustrating steps of a method

for welding together inertia production parts based on data acquired during the formation

of the inertia sample weld of Fig. 6;

Fig. 8 is a graph based on data relating to the formation of a production weld

formed by inertia friction welding, illustrating spindle drive torque command, spindle

angular velocity, upset, and pressure all on the vertical axis versus time represented on

the horizontal axis, and also illustrating the various phases of an inertia production weld,

based on the inertia sample weld of Fig. 6, in accordance with an embodiment of the

present disclosure; and

Fig. 9 is a graph illustrating an example of upset setpoint, torque command

response, spindle angular velocity response, and resultant upset response versus time

during a torque modulated inertia weld cycle.

DETAILED DESCRIPTION

While the present disclosure may be susceptible to embodiment in different

forms, there is shown in the drawings, and herein will be described in detail,

embodiments with the understanding that the present description is to be considered an

exemplification of the principles of the disclosure and is not intended to limit the

disclosure to the details of construction and the number and arrangements of components

set forth in the following description or illustrated in the drawings.

Fig. 1 illustrates a weld system 10 in the form of a friction welder 12. The friction

welder 12 includes a headstock portion 14 and a tailstock portion 16 wherein the

headstock portion 14 includes a spindle 18 having a rotating chuck 20 for engaging a

first part or component 22. A drive 24 such as a motor is configured to apply a torque to

the spindle 18 to rotate the spindle via commands from a motion controller 26 (Fig. 2).

The spindle 18 may be equipped with additional mass, such as a flywheel, to increase the

moment of inertia of the rotating spindle.

The tailstock portion 16 includes a non-rotating chuck 28 for engaging a second

pan or component 30. The tailstock portion 16 mounts to a slide 32 wherein a slide

actuator 34 slides the non-rotating chuck 28 toward the rotating chuck 20. Since the

rotating chuck 20 and the non-rotating chuck 28 engage the first part 22 and the second

part 30, respectively, the first part 22 and the second part 30 contact each other din-inn

the weld cycle as will be discussed.

Turning to Fig. 2, the weld system 10 is shown in schematic form further

comprising the drive 24, a slide actuator 34, a central processing unit (CPU) 36, the

motion controller 26, a slide encoder 38, a speed measurer 40, and a logic controller 42.

The CPU 36 provides an interface to the operator to allow weld parameier entry and

storage of weld parameters and communicates the weld parameters to the logic controller

42. The CPU 36 also reads weld data from the logic controller 42, provides an interface1

to display the weld data to the operator, and stores the weld data. The drive 24 applies

torque to rotationally accelerate, decelerate, or maintain the rotational speed of tlu:

spindle 18 (Fig. 1). The slide encoder 38 measures and signals the linear position of the

slide 32 to the motion controller 26 wherein the motion controller 2o represent1; the

intelligence that accepts commands related to slide position from the logic controller -12

and translates those commands into commands issued to the slide actuator .14 which

moves the slide 32. The slide actuator 34 may comprise a hydraulic cylinder, although,

any device capable of providing an axial force could be used.

The speed measurer 40 measures and signals the rotational speed of the spindle

IS to the motion controller 26, wherein the motion controller 26 represents the

intelligence that accepts commands related to spindle speed from the logic com roller -\.'

and translates those commands into commands issued to the drive 24. "I lie muiion

controller 26 has the ability to monitor the spindle speed information supplied by tin.-

speed measurer 40 and adjust the torque output of the drive 24 in real time. The lookcontroller

42 controls the functions and sequences of the weld system 10 and the friction

welder 12 according to the weld parameters supplied by the operator via the CPU 36.

The source code for the CPU 36 and the logic controller 42 may bo written in unv

suitable manner.

The CPU 36 operatively connects to the logic controller 42 which is operative!}1

connected to the motion controller 26. The motion controller 26 operatively connects to

the drive 24 to command the drive 24 to rotate the spindle 18. The motion controller 26

also operatively connects to the slide actuator 34 to move the slide 32, wherein the sliik

encoder 38 measures the linear position of the slide 32 as it moves during (.lit- Ibrmaikm

of the weld at set time intervals while the speed measurer 40 measures the speed of the

spindle 18. Accordingly, the slide encoder 38 and speed measurer 40 are operatively

connected to the motion controller 26 such that the motion controller 26 analyzes Hitspindle

angular velocity and slide position during different inertia weld phases such as ;m

acceleration phase, a disengaged phase, a thrust phase and a deceleration phase, and

during different direct drive weld phases such as acceleration phase, a first friction phase,

a second friction phase, a braking phase, and a forge phase.

As known in the art, the spindle drive torque command and spindle drive torque

may be essentially identical in a correctly functioning machine since drive torque would

be slightly delayed beyond the resolution of the time base. Additionally, pressure is

directly related to the axial force applied to bring the two meeting faces of the

components under load, since pressure is proportional to force in a hydraulic cylinder

Further, upset caused during formation of a weld equals the reduction of lengths of tin.

component parts as the component parts are friction welded together. Upset /.cix

position may be the position of the slide under maximum weld load where the two

Turning to Fig. 4 and referring to Fig. 3, a flowchart illustrates steps of the direct

drive sample cycle 46 for the formation of the direct drive sample weld 44. As

illustrated, the operator first inputs weld parameters that define the direct drive sample

cycle 46. The operator then loads the pair of sample parts 22, 30 by engaging the first

sample part 22 with the rotating chuck 20 connected to the spindle 18 while engaging the

second sample part 30 with the non-rotating chuck 28. The operator then issues the start

command 48 to initiate the direct drive sample cycle 46. Next the spindle 1 8 rotational ly

accelerates to the friction speed 56 which is maintained as a constant speed.

The motion controller 26 then commands the slide actuator 34 to move the slide

32 to contact the opposed meeting faces of the two sample parts 22, 30 wherein die

sample parts 22, 30 have a combined initial length 104 when sample part 30 contacts

sample part 22. Upon contact, the motion controller 26 and the slide encoder 38

establish the upset zero position 60. Once the first friction phase 64 is complete, the

weld system 10 begins to apply the increased pressure 70 to initiate the second friction

phase 72. At the end of the second friction phase 72, the braking phase SO of the direct

drive sample cycle 46 initiates to rotationally decelerate the spindle 18 to zero velocity

84.

During the braking phase 80 of the direct drive sample weld cycle 46, the upset

88 formation is not controlled. When the spindle 18 achieves zero velocity 84 at the end

of the braking phase 80, the forge cooling dwell period 98 initiates in which the upset XS

may continue to increase. At the end of the forged cooling dwell period l)8, the total

upset 102 of the direct drive sample weld cycle ,46 can be calculated based on the

difference between the upset zero position 60 and the upset final position 100. The

formation of the direct drive sample weld 44 causes the upset to form which reduces the

combined initial length 104 of the sample part 22, 30 to a welded final length J 06.

meeting faces of the components are in contact with each other with zero iipst:i

formation. Upset deceleration position may be the position of the slide when the weld

system initiates the deceleration phase of the friction welding cycle. Upset position may

be the position of the slide when the spindle achieves zero velocity after the deceleration

phase of the friction welding cycle. Upset final position may be the position of the slnK

under maximum weld load where the parts are welded together with I ma I upsei

formation, wherein the final upset equals the displacement of the slide caused by the

upset formed by the welding process. Length as used herein, is intended to mean. Tor

example, the length of the parts as measured along the direction of slide movement a nd

thus the direction of force applied to the component parts. Additionally, although the

term in physics for spindle rotation is spindle angular velocity; the term, spindle speed, is

typically used as standard terminology for friction weld parameters.

Referring to Fig 3, the formation of a direct drive sample weld 44 is shown

graphically, wherein the horizontal axis represents time and the vertical axis represents

various measured values and -system commands during formation of tin; direct dnvi.-

sample weld 44. To form the direct drive sample weld 44, the operator first inputs wdd

parameters that define a direct drive sample cycle 46. The operator then loads the pair of

sample parts 22, 30 (Fig. 1) by engaging the first sample part 22 with the rotating chuck

20 (Fig. 1) connected to the spindle 18 (Fig. 1) and the second sample part 30 with the

non-rotating chuck 28 (Fig. 1) connected to the slide 32 (Fig. 1). The operator then

issues a start command 48 to initiate the direct drive sample cycle 46.

The motion controller 26 (Fig. 2) issues a torque command 50 to the drive 2-(Fig. 2) to begin rotationally accelerating the spindle IS, wherein trace "A" in Fit', .->

represents torque applied by the drive 24 to the spindle 18. The spindle 18, i n i t i a l l y ai

rest, begins an initial rotation 52 during an acceleration phase, wherein trace "B" in Fig.

3 represents the speed of the spindle 18 during formation of the direct drive sample weld

44. The torque command 50 applied to the spindle 1 8 drops to a lower level 54 when a

predetermined liielion speed 56 is attained by the spindle IS. Since the spimlle I X iunder

closed loop velocity control via the motion controller 26, the torque required to

maintain constant speed may fluctuate. Once this friction speed 56 is attained, the

motion controller 26 commands the slide actuator 34 (Fig. 2) to move the slide 32 to

contact the opposed meeting faces of the two sample parts 22, 30. This movement is

illustrated in the upset trace 58 as the slide 32 moves the meeting faces of the two sample

parts 22, 30 together, wherein trace "C" in Fig. 3 represents the upset formed during llindirect

drive sample cycle 46. At initial contact of the meeting faces of the sample parts

22, 30, the motion controller 26 and the slide encoder 38 (Fig. 2) establish an upset zero

position 60.

Following initial contact of the sample parts 22, 30, pressure buildt lo 
friction pressure 62 during a first friction phase 64 wherein trace "D" in Fig, 3 represents

pressure between the sample parts 22, 30. The friction due to the contact of the sample

parts 22, 30 puts an additional torque 66" on the spindle 18. The spindle IS, however,

remains under closed loop velocity control via the motion controller 26. As such, the

motion controller 26 commands the drive 24 to respond to this additional torque 66 to

maintain constant speed 68 of the spindle 18. The drive torque required to maintain the

constant speed 68 typically decreases as the temperature at the weld interface between

the sample parts 22, 30 increases. During the first friction phase 64, the weld system ID

maintains the first friction pressure 62.

Once a predetermined time ["first friction time"] is complete, the weld system I d

begins to apply an increased pressure 70, which completes the first friction phase 64 and

starts the second friction phase 72 of the direct drive sample cycle 46. The second

the direct drive sample weld 44, e.g. metallurgy of materials, geometry, etc. Upon

completion of the braking phase 80 at zero velocity 84, the formation of upset 88 may

continue. An upset position 90 is determined after the spindle 18 achieves zero velocity

84. At the end of the braking phase 80, a deceleration upset 92 may be calculated based

on the difference between the upset deceleration position 82 and the upset position 90.

This deceleration upset 92 represents the displacement of the slide 32 and the reduction

of lengths of the sample parts 22, 30 caused by the formation of upset 88 during the

braking phase 80.

The end of the second friction phase 72 signals the transition into a forge phase

94 wherein pressure increases to a forge pressure 96 from the second friction pressure

74. The forge phase 94 may start immediately at the end of second friction phase 72.

Alternatively, the forge phase 94 may be delayed after the second friction phase 72 and

start after a predetermined forge delay time (not shown), or at a given spindle velocity,

i.e. a forge speed (not shown), or at zero velocity 84 of the spindle 18 (not shown).

Once the braking phase 80 ends at zero velocity 84 of the spindle 18, a forge

cooling dwell period 98 initiates in which forge pressure 96 is maintained for a

predetermined period of time. During the forge cooling dwell period 98, the upset 88

may continue to increase. An upset final position 100 is determined after the slide 32

movement toward the spindle 18 ceases. At the end of the forge cooling dwell period 98

when the slide 32 reaches a rest position, a total upset 102 of the direct drive sample

weld 44 may be calculated based on the difference between the upset zero position 60

and the upset final position 100. As such, the total upset 102 represents the displacement

of the slide 32 and the reduction of lengths of the sample parts 22, 30 caused by Ihc

formation of the upset during the direct drive sample cycle 46.

friction phase 72 of the cycle is characterized by application of an increased second

friction pressure 74. The combination of the first friction phase 64 and the second

friction phase 72, comprises the friction phase of the direct drive sample cycle 46. Ai

some point in the friction phase, the energy input generates enough heat for the specific

material and geometry of the sample parts 22, 30 to plasticize sufficient material which

allows upsetting 76 to occur as represented by trace "C" in Fig. 3.

The end 78 of second friction phase 72 is triggered by time ["friction time"] in a

friction-to-time weld cycle, or upset ["friction distance"] in a friction-to-distance weld

cycle, or slide position ["friction limit position"] in a friction-to-finished-length wold

cycle, the friction-to-time weld cycle, the friction-to-distance weld cycle and the frictionto-

finished-length weld cycle being common friction weld cycle variations. At the end

of the second friction phase 72, a braking phase 80 of the direct drive sample cycle 4 f i

initiates wherein the braking phase 80 may be executed by different procedures. Upmi

initiation of the braking phase 80, an upset deceleration position 82 is determined. In an

embodiment, the spindle 18 may be maintained in a velocity loop, and a velocity

controlled deceleration via the motion controller 26 to zero velocity can occur within a

specified time [not shown]. Alternatively, the drive 24 may rotationally decelerate the

spindle 18 to rest, or zero velocity 84, in torque mode by applying a brake torque 86 to

the spindle 18, The brake torque 86 can optionally be delayed by applying zero motor

torque prior to applying the brake torque 86, wherein this zero torque delay period is still

included in the braking phase 80. The brake torque 86 may also be applied after u

predetermined time, i.e. a brake delay time (not shown), or at a given speed, i.e. a

braking speed (not shown). The braking phase 80 ends at zero velocity 84 of the spindle

18. In the formation of the direct drive sample weld 44, the formation of upset 88 is not

controlled during the braking phase 80 and is influenced by the natural characteristics of

While executing the direct drive sample weld 44, the weld system 10 acquires

weld data 108 that can be used to characterize the rotational deceleration of the spindle

18 and the axial movement of the slide 32, and thus the upset 88, during the braking

phase 80 of the direct drive sample cycle 46 for the specific parts to be welded in

subsequent production welds. The upset 88 that forms during the braking phase 80 of

this direct drive sample weld 44 is subject to some inherent and unpredictable variations.

However, weld data 108 acquired during the formation of the direct drive sample weld

44 can be analyzed to determine the upset 88 and the speed of the spindle 18 at various

instants in time from the end 78 of friction phase to zero velocity 84 of the spindle 18,

i.e., during the braking phase 80.

During the formation of the direct drive sample weld 44, the weld system 10

measures and stores weld data 108 at specific time intervals. The weld data 108 serve as

a basis for calculating the upset versus spindle velocity profile as will be discussed. The

weld data 108 are typically measured during the entire weld cycle, but the measurements

are particularly critical during the braking phase 80 of the direct drive sample cycle 46.

Additionally, thrust pressure may also be measured and stored with the weld data 108.

During the formation of the sample weld 44, the weld data 108 are acquired and

temporarily stored by the logic controller 42.

When the direct drive sample cycle 46 is complete, the CPU 36-reads the weld

data 108 from the logic controller 42, displays the results to the operator, and stores a

complete record of the weld data 108, The weld data 108 measured and stored can be in

any suitable form that can then be used to form subsequent production welds requiring

the same characteristic upset versus spindle velocity profile as was measured during the

braking phase 80 of the sample direct drive weld cycle 46, In the illustrated flowchart,

the weld data 108 are used to calculate a profile 110. The weld data 108 include the

speed of the spindle 18 as a function of time which may be represented as two discrete

arrays, one array of spindle speeds and an associated array of time values at which the

spindle speed was measured. The weld data 108 used in the calculation of the profile 110

further include the position of the slide 32 as a function of time represented as two

discrete arrays, one array of slide positions and an associated array of time values at

which the slide position was measured. The weld data 108 also include the upset zero

position 60 so that upset can be calculated from the slide position data.

The weld data 108 are compiled into the profile 110, wherein the profile 110 is a

calculated model of the relationship of the characteristic formation of the upset 88 versus

the speed of the spindle 18 during the braking phase 80 of the sample direct drive sample

cycle 46. The profile 110 then serves as a basis for controlling subsequent production

welds in order to match the displacement of the sample part 30 caused by the upset 88 at

any given spindle velocity during the braking phase 80 and, thus, eliminate the inhereiil

upset variation during the braking phase 80 in a production direct drive weld to produce

either consistent reduction of lengths or consistent final product lengths as will be

discussed.

In the present disclosure, the profile 110 is represented by a lookup table that

provides upset 88 formation as a function of spindle speed. In other words, the profile

110 is an array in which the indices of the array are a factor of speed and the values

stored in the array represent the upset 88 that was measured at the corresponding spindle

speed. Thus, at any given speed, the corresponding upset setpoint can be looked up for

that speed. An index is calculated by multiplying the floating point representation of

current speed and a floating point representation of a spindle-speed-to-indcx scaling

factor, and rounding the result to produce an integer index. Since the weld data 108 arc

acquired through digital acquisition rates, the weld data 108 must be interpolated to till

in spindle velocity points where no actual data sample was measured to achieve a

complete array for the profile 110.

After the CPU 36 calculates the profile 110 from the weld data 108 of the direct

drive sample weld 44, the welded component is removed in order to execute any number

of subsequent direct drive production welds as will be discussed.

Turning to Fig. 5 and referring to Fig. 4, the formation of a direct drive

production weld 112 is shown graphically, wherein the horizontal axis represents time

and the vertical axis represents various measured values and system commands during

formation of the direct drive production weld 112, in accordance with an embodiment of

the present disclosure. To form the direct drive production weld 112, the operator first

inputs weld parameters that define a direct drive production weld cycle 114. The

operator then loads the pair of production parts 116, 118 (Fig. 1) by engaging the first

production part 116 with the rotating chuck 20 (Fig. 1) while engaging the second

production part 118 with the non-rotating chuck 28 (Fig. 1). Additionally, a profile 110

(Fig. 4) is then selected. Any number of direct drive sample welds 44 (Fig. 3 and 4) may

be executed, and the weld data 108 (Fig. 4) from these direct drive sample welds 44 may

be compiled into various sample profiles 110 and stored on the CPU 36 (Fig. 2). The

profile 110 that is most suitable for the current configuration of production parts 116,

118 is selected from the list of available profiles 110. The direct drive production welds

102 may be either torque modulated upset controlled direct drive welds or torque

modulated final part length controlled direct drive welds.

The cycle characteristics of a direct drive production cycle 114 are identical with

the characteristics of the direct drive sample cycle 46 through the end of the second

friction phase 72 or the beginning of braking phase 80, wherein Fig. 5 illustrates the

same reference numerals as Fig. 3 for common values and system commands. Any

parameter that affects the deceleration rate of the spindle 18 is unchangeable in the direct

drive production weld 112, and is duplicated from the selected direct drive sample weld

44. These parameters include friction speed, brake torque, brake speed, brake dclny

time, forge pressure, forge speed, and forge delay time. If these parameters need to be

changed, a new direct drive sample weld 44 and corresponding profile 110 must be

processed and stored. The CPU 36 calculates any additional required parameters based

on the parameters input by the operator and the characteristics of the sample profile 110

selected. All of the parameters, including the profile 110 array of upset versus speed are

communicated to the logic controller 42 from the CPU 36.

Referring to Fig. 5, the weld system 10 begins friction welding together the pair

of production parts 116, 118 to form the direct drive production weld 112, After weld

parameters are input by the operator and the first production part 116 and the other

production part 118 are engaged, the operator then issues a start command 120 for the

direct drive production cycle 114. After the spindle is accelerated to friction speed 56,

the motion controller 26 commands the slide actuator 34 to move the slide 32 to contact

the opposed meeting faces of .the two production parts 116, 118 wherein the production

parts 116, 118 have a combined initial length 122 when production part 118 contacts

production part 116. The direct drive production cycle 114 proceeds as described above

in the direct drive sample cycle 46. If the objective of the direct drive production cycle

114 is final upset control, the braking phase 80 initiates when a friction upset distance

124 is achieved. If the objective of the direct drive production cycle 114 is final product

length control, the braking phase 80 initiates when the friction limit position 126 is

achieved.

During the braking phase 80 of the direct drive production weld cycle 114, the

motion controller 26 compares actual upset 128 formation to the upset setpoint dictated

by the profile 110 for the current actual speed of the spindle 18 to generate an upset error

signal 130 as shown in the flowchart of Fig. 4. In the present disclosure, the current

upset setpoint at any instant in time can be looked up from the profile 110 based on the

current speed of the spindle 18. The current actual upset 128 can be subtracted from the

current upset setpoint to generate the upset error signal 130. Thus, returning to Fig. 5,

during the braking phase 80 of the direct drive production cycle 114, the drive 24

modulates torque 132 applied to the spindle 18 so that the upset 128 at any given spindle

speed during the formation of the direct drive production weld 112 is formed in

accordance with the profile 110 measured during the formation of the direct drive sample

weld 44 to produce upset 128 consistent with the upset 88 formed during the braking

phase 80 of the direct drive sample weld 44.

The upset error signal 130 from either the upset controlled direct drive weld or

the final part length controlled direct drive weld is used to modulate torque 132 applied

to the spindle 18 during the braking phase 80. If the actual upset 128 forming in the

direct drive production cycle 114 is less than upset setpoint in the profile 110 at any

given speed, the drive 24 applies positive torque 132 to the spindle 18. IT the actual

upset 128 forming in the direct drive production cycle 114 is greater than the upset

setpoint in the profile 110 at any given speed, the drive 24 applies negative or braking

torque 132 to the spindle 18. Accordingly, during the braking phase 80, the modulated

torque 132 compensates for the upset error signal 130 to form the upset 128 in

accordance with the profile 110. As such, the modulated torque 132 continuously

increases or decreases the deceleration of the spindle 18 during the braking phase 80 to

consistently form the upset 128 in accordance with the fonnation of upset 88 of the direct:

drive sample weld 54.

The upset error signal 130 is driven into a PID algorithm (Proportion -

Integral - Derivative) producing the modulated torque signal 132 that is issued to the

drive 24 to compensate for the upset error signal 130. As such, the modulated torque

132 applied to spindle 18 during the formation of the direct drive production weld 112

causes the upset at any given spindle speed to form in accordance with the profile 11.0 so

that the upset 128 experienced during the formation of the direct drive production weld

112 is consistent with the upset 88 experienced during the formation of the direct drive

sample weld 44. Still further, the modulated torque 132 applied to spindle 18 during Ihc

formation of the direct drive production weld 112 causes the displacement of the slide T>

caused by the upset 128 to match the displacement of the slide 32 experienced during the

formation of the direct drive sample weld 44,

In an embodiment for controlling the final part length, the profile 110

calculated from the direct drive sample cycle 46 is further used to control the final length

134 for the welded production part. Since the modulated torque 132 forms the upset 128

following the onset of the deceleration phase 72 in accordance with the profile 110, the

deceleration can be initiated so that the total upset 92 reduces the combined initial length

122 to the specified final welded part length 134. In this embodiment, after providing

the production parts 116, 1 IS and before rotationally accelerating production part 116 the

operator specifies the dimension 136 for the final length 134 of the welded production

part. The weld system men controls initiation of the rotational deceleration of

production part 116, i.e. the braking phase 80. As such, the torque modulation applied to

the production part 116 is controlled so that the sum of the upset 76 formed prior to the

braking phase 80 and the upset 128 formed during and after the braking phase 80 reduces

the final length 134 to the desired dimension 136. In an embodiment, the initial lengths

104, 106 and final lengths 122, 124 of the sample parts 22, 30 and production parts 116,

118 may represent initial and final axial lengths of the sample parts 22, 30 and

production parts 116, 118.

In the present disclosure, the closed loop control algorithm for generating the

modulated torque command 132 signal based on the current upset error signal 130 is

implemented in a standard digital independent positional PID algorithm with derivative

on error. Alternatively, the closed loop control algorithm could be implemented in any

suitable algorithm including, but not limited to, a dependent algorithm or a velocity

algorithm. The algorithms may be implemented in the logic controller 42 in any suitable

manner. The direct drive production cycle 114 described for the formation of the direci

drive production weld 112 may be subsequently repeated to weld together on a volume

basis any number of additional production parts 116, 118.

Referring to Fig 6, the formation of an inertia sample weld 138 is shown

graphically, wherein the horizontal axis represents time and the vertical axis represents

various measured values and system commands during formation of the iueiiia sample

weld 138, in accordance with an embodiment of the present disclosure. To form the

inertia sample weld 138, the operator first inputs weld parameters that define an inertia

sample cycle 140. The operator then loads the pair of sample parts 22, 30 (Fig. 1) by

engaging the first sample part 22 with the rotating chuck 20 (Fig. 1) connected to the

spindle 18 (Fig. 1), while engaging the second sample part 30 with the non-rotating

chuck 28 (Fig. 1). The operator then issues a start command 142 to initiate the inertia

sample cycle 140.

The motion controller 26 (Fig. 2) issues a torque command 144 to the drive 24 to

begin rotationally accelerating the spindle 18, wherein trace "A" in Fig. 6 represents flu;

torque applied by the drive 24. The spindle 18, initially at rest, begins an initial rotation

146 during an acceleration phase, wherein trace "B" in Fig. 6 represents the speed of the

spindle 18 during formation of the inertia sample weld 138. The torque command 14-1

applied to the spindle 18 drops to zero 148 when a predetermined disengage speed 150 is

attained. During this disengage phase, the spindle 18 rotates free from any influence

from the drive 24. The spindle 18 rotationally decelerates at a rate dependent on the

inertia and frictional losses inherent in the weld system 10. Once the spindle IS

rotationally decelerates naturally to a preset weld speed 151, the motion controller 26

commands the slide actuator 34 (Fig. 2) to move the slide 32 (Fig. 2) to contact the

opposed meeting faces of the two sample parts 22, 30. This is illustrated in initial upset

trace 154 as the slide 32 moves the meeting faces of the two sample parts 22, 30

together, wherein trace "C" in Fig. 6 represents the upset formed during the inertia

sample cycle 140. At initial contact of the meeting faces of the sample parts 22, 30 the

motion controller 26 and the slide encoder 38 (Fig. 2) establish an upset zero position

156.

During the contact of the sample parts 22, 30, pressure builds to weld pressure

158 wherein trace "D" in Fig. 6 represents the pressure between the sample parts 22, 30.

Also at this time, the drive 24 may apply zero torque 152 to the spindle 18 during a llinist

phase. Alternatively, the drive 24 may apply a positive 160 or negative torque 162 at

this time and thus increase or decrease the energy to be dissipated into the inertia sample

weld 138, respectively. In inertia welding, a base input energy for any given material

and geometry must generate enough heat to plasticize sufficient material to allow the

upset 176 to form. Optionally, at a predetermined "upset speed", the weld system 10,

can increase the axial load on the two sample parts 22, 30 to an "upset pressure" (uoi

shown).

The contact of the meeting faces of the sample parts 22, 30 puts a torque load on

the spindle 18 due to the frictional weld torque between the two sample parts 22, 30

during a deceleration phase 164 of the inertia sample cycle 140. This contact causes a

deceleration 178 of the spindle 18 to eventually reach a zero velocity 166. At zero

velocity 166, the formation of upset 168 may continue. An upset position 170 is

determined after the spindle achieves zero velocity 166. A deceleration upset 172 may
