Repository: anandvc/allindianpatents

File: patents/271023-a-process-for-the-preparation-of-a-flux-to-reduce-dross-and-ash-generation-during-hot-dip-galvanizing-of-steel-components-and-increase-zinc-utilization-factor.html
Indian Patents. 271023:"A PROCESS FOR THE PREPARATION OF A FLUX TO REDUCE DROSS AND ASH GENERATION DURING HOT DIP GALVANIZING OF STEEL COMPONENTS AND INCREASE ZINC UTILIZATION FACTOR"

Indian Patents

Recently Granted Patents

  Recently Published Patents

Title of Invention	"A PROCESS FOR THE PREPARATION OF A FLUX TO REDUCE DROSS AND ASH GENERATION DURING HOT DIP GALVANIZING OF STEEL COMPONENTS AND INCREASE ZINC UTILIZATION FACTOR"

Abstract	The present invention relates to a novel flux composition to reduce dross and ash generation during hot dip galvanizing of steel components and increase zinc utilization factor and a process for the utilization thereof. The flux claimed in the present process is developed in such a way that it forms a fusible stable composition on articles to be galvanized thus inhibiting the reaction of molten zinc with the steel surface. A controlled reaction of molten zinc with steel helps in reducing the by product generation. The present invention will be useful for the hot dip galvanizing of steel structures, sheets, pipes, nuts and bolts and similar other articles made of mild steel or low alloy steels.	

Full Text	FIELD OF INVENTION

The present invention relates to a novel flux composition to reduce dross and ash generation during hot dip galvanizing of steel components and increase zinc utilization factor and a process for the utilization thereof. The present invention will be useful for the hot dip galvanizing of steel structures, sheets, pipes, nuts and bolts and similar other articles made of mild steel or low alloy steels.

BACKGROUND OF INVENTION

Hot dip galvanizing (HDG) of steels is a well known process where a thin layer of zinc coating is deposited on substrate. The HDG is carried out either by batch or continuation operations. The articles to be galvanized are degreased, pickled, rinsed, fluxed (batch galvanizing) or passed through reducing atmosphere at elevated temperature and dipped in molten zinc. During the dipping in molten zinc (normally, the temperature of zinc bath is maintained at 450 ±10°C, the steel reacts with molten zinc to form coating. The steel dissolved into zinc bath combines with zinc atoms to form zinc dross, a zinc compound with molecular formula FeZn13 and referred as zeta phase. The dross contains about 95 to 96% zinc and rest iron. In continuous galvanizing lines where zinc baths contain aluminium, the top dross in addition to the bottom dross is also formed. The bottom dross in both types of galvanizing have identical composition but the top dross is formed by Fe3AI(Zn).

In addition to drosses, ash is also formed on the surface of zinc bath. The ash mainly comprises of zinc/iron/chloride/oxygen compounds. In addition to these, shinning are also formed which are mainly zinc oxide and zinc chlorides. The dross, ash and skimming taken together are termed as by product in galvanizing industries.

The formation of by products in galvanizing process is inevitable. However, their excess generation adversely affects the economy of the galvanizing industries. Substantial amount of zinc is lost as by-products thus bringing down the utilization factor of zinc. In

general, it is reported that about 30 to 35% of total zinc used in galvanizing is wasted as by-products.

Most of the available fluxes are based on a mixture of zinc chloride and ammonium chloride with certain additives and claim to provide benefits on different aspects of galvanizing. However, none of them specifically claim the reductions in by product generation and enhanced zinc utilization factors during the process of galvanizing. In addition to this they are not known to provide uniformity in coating, improved inter-metallic layers and corrosion resistance.

The formation of inter-metallic layers (IML) during hot dip galvanizing (HDG) of steels is inevitable. Its thickness and nature is controlled by different factors such as the alloying elements present in steel and molten zinc, temperature of the molten zinc bath, and cooling rate of coating and retention time of steel articles in molten zinc bath. In normal galvanizing processes performed at 450 °C, IML comprises of four types of layers. The gamma (┌) layer forms near to the steel substrate followed by delta (δ), zeta (ζ) and eta (η) layers. These layers consist of inter-metallic iron and zinc compounds having well defined crystallographic structures. The gamma layer consists of Fe3Zni0 compound having iron in the range of 21-28%. The layer next to it is delta with7-12% iron. The third layer is zeta (ζ) with iron in the range of 5 -6% and the top layer is eta (η), deposited as iron saturated (0.047%) zinc. The presence of these IML provides good adhesion of HDG with the substrate steel but is associated with greater hardness and brittleness. These result in proneness of coatings to cracking. It is therefore, desirable that the thickness of IML should be as minimum as possible.

Out of the above 3 IML, the delta layer possesses the highest hardness and brittleness. This layer is reported to have precracks and under the influence of corrosive environments and tensile loading, the cracks propagate and may cause pre-mature failures of structures. Further, due to the presence of different phases in HDG with

varying degree of thermodynamic stabilities, they form very potent galvanic couples in corrosive environments since the corrosion potential of IML in normal environments are always below the potential of hydrogen evolution reactions (
Many techniques have been suggested to minimise the formation of IML during hot dip galvanizing. The most widely studied and practiced is the addition of aluminium in zinc baths. This forms Fe2AI5 (Zn) inhibition layer on steels and is very effective in control of IML. This layer provides an incubation time for attack of molten zinc on steel and slows down the Fe-Zn phase formation. In addition to this, Ni is also added in molten zinc baths, which is mainly used to control Hyper Sandelin effects in reactive steels. The presence of phosphorous in steel is reported to affect only gamma phases where as zeta and delta phases remain unaffected.

All the above-described techniques to control IML are feasible only in case of continuous and flux less galvanizing lines. In case of batch galvanizing, there is no escape for use of flux to have good and defect free galvanizing. Most of the fluxes used in batch type galvanizing industries are based on zinc ammonium chloride with different additives.

The addition of aluminium in batch galvanizing baths makes the fluxes in effective due to their reaction with aluminium forming volatile aluminium chloride. As a consequence of this, many complications such as appearance of uncoated surfaces, non-uniform coatings etc arise on galvanized products. Similarly, addition of Ni in the bath increases by-products (ash, dross etc.) generation. The most viable and economical option, therefore, left out is to change the flux composition. It is reported that the addition of salts of Ni, Cd, and Sn in flux bath affects the growth of IML and morphology of the coating . These studies suggest that the composition of fluxes affect the kinetics and

mechanism of iron - zinc reactions in the galvanizing baths. Literature searches showed that very limited studies have been performed on this aspect. If this approach i.e. modification of IML and coating morphologies by changing the composition of flux is feasible, it will open new areas and tremendous scope for getting better quality coating. The changes in flux characteristics may modify the intermetallic layers and entire characteristics of hot dip galvanized coating.

Review of the patent literature provide no such claims where the a specific flux composition reduces by product generation as well as improves the quality of coating. A patent by ABBEY, A. (Dewey & Almy Chemical Co.). July 27, 1943, No. 12240. [Class 82 (ii)] for example, claims a fusible composition of flux for covering molten zinc . However, no information is provided on the impact of this flux on reduction ofby product generation and quality of the coating. Similarly the patent No GB432746 also covers the composition of a flux comprising of ammonium chloride,zinc chloride and one or more surface active reducing agent. It is claimed that the said flux forms a stable froth on the surface of galvanizing bath and reduces the air pollution. The patent No GB203397 also claims the reduction in air pollution. Patent No US4911764 claims a chloride based galvanising flux containing at least zine chloride, ammonium chloride and a rare earth chloride. It is claimed that the said flux forms a stable foam on galvanizing bath and effectively reduces the air pollution.

Thus, all the above review of patents clearly demonstrate that non of the published patents claim reduction in by product generation and improved zinc utilization factor. They also do not cover the claims related to the improved quality of the galvanized coating. A flux composition having these mentioned qualities , therefore, is the need of the hour and very much required by the industries.

OBJECTS OF THE INVENTION

The main object of the present invention is thus to provide a flux composition to reduce

dross and ash generation during hot dip galvanizing of steel components.

Another object of the present invention is to increase zinc utilization factor during hot

dip galvanizing of steel components.

Still another object of the present invention is to provide a process for the preparation

of a flux to reduce dross and ash generation during hot dip galvanizing of steel

components and increase zinc utilization factor to modify the intermetallic layer making

the zinc coating more ductile.

Yet another object of the present invention is to provide a process to produce

galvanized coatings of improved corrosion resistance.

Yet another object of the present invention is to provide a process to produce

galvanized coatings with improved uniformity on steel components.

SUMMARY OF THE INVENTION

Accordingly, the present invention provides a novel flux composition to reduce dross and ash generation during hot dip galvanizing of steel components and to increase zinc utilization factor, wherein the said composition comprises:

(a)	zinc chloride in the range of 45-75% by weight;

(b)	ammonium chloride in the range of 25-55% by weight;

(c)	a surface active agent in the concentration range of 0.1 to 1.0% by weight;

(d)	a nickel based salt having nickel as cationic group attached with anionic groups selected from the group consisting of halides of nickel, nickel sulphate, nickel acetate, nickel formate, nickel nitrate, nickel stearate and nickel oleate, either in combined or independent form in the concentration range of 0.5 to 12% by weight;

(e)	optionally along with sodium tetraborate decahydrate in the range of 0.25 to 3.5% by weight and/or non-ionic polyacrylamide in the concentration range of 0.025 to 2.5% by weight.

In an embodiment of the invention, the surface active agent is a non ionic agent, preferably alkyl phenol ethoxylate.

In another embodiment of the invention, the non-ionic polyacrylamide is preferably in the range of 0.05 to 0.5% by weight.

In still another embodiment of the invention, the said composition has the specific gravity in the range of 1.15 to 1.20.

In yet another embodiment of the present invention is provided a process for the reduction of dross and ash generation during hot dip galvanizing of steel components and to increase zinc utilization factor, utilizing the said flux composition wherein, the said process comprising the steps of:

(i)  pretreating the steel sample by pickling it in 10-15% hydrochloric acid solution blended with hexamine inhibitor to remove oxide layers followed by cooling to room temperature; (ii)  dipping the cooled sample as obtained in step (i) in 5-10% hydrochloric acid for a period ranging between 5-10 seconds followed by rinsing in running tap water; (iii)  dipping the rinsed sample as obtained in step (ii) in the composition as claimed in claim 1 for a period ranging between 20-40 seconds followed by drying while maintaining the temperature in the range of 70 to 80°C; (iv)  dipping the dried sample as obtained in step (iii) in galvanizing bath having pure zinc maintained at a temperature in the range of 420-470°C for a period of 20-30 seconds; (v)  quenching the sample as obtained in step (iv) in cold water followed by drying. In still another embodiment of the invention, the test sample is preferably taken from steel coupons.

DETAILED DESCRIPTION OF THE INVENTION

Most of fluxes available are based on a mixture of zinc chloride and ammonium chloride with certain additives and claim to provide benefits on different aspects of galvanizing. However, none of them specifically claim the reductions in by product generation and enhanced zinc utilization factors during the process of galvanizing. In addition to this they are not claimed to provide uniformity in coating, improved inter-metallic layers and corrosion resistance.

The flux claimed in the present process is developed in such a way that it forms a fusible stable composition on articles to be galvanized thus inhibiting the reaction of molten zinc with the steel surface. A controlled reaction of molten zinc with steel helps in reducing the by product generations (dross and ash which are respectively a reaction product of zinc and iron and zinc/iron/chloride and oxygen). This controlled reaction also helps in the development of zinc/iron alloy layer at the coating interface with improved microstructure ( fine structure of layers formed in contrast to the coarser structures formed in case of conventional fluxes ) thus resulting in an enhanced resistance to corrosion. The effective surface active agent added in the flux reduces the surface tension of solution of flux and helps in uniform spreading of the flux over entire article to be galvanized. The proportions of ammonium chloride, zinc chloride, surface active agent and film former are such as to give an initial fusing point below that of molten zinc and maintain the fluidity and stability of the molten flux at the galvanizing temperature.

In the process of the present invention mild steel coupons in the form of tubes of 10 cm length, 2cm outer dia and 1.8 cm inner dia were pickled in 15% hydrochloric acid solution blended with hexamine inhibitor to remove oxide layers. These samples were cooled to room temperature and weighted to 3rd place of decimal of gram on an electronic balance. The above samples after dipping in 5% hydrochloric acid for 5-10 seconds were rinsed in running tap water and then dipped in flux composition - A,B,C

and D separately, and dried in oven maintained at 70-80°C. The samples as prepared above were dipped in galvanizing bath having pure zinc maintained at temperature of 460 °C for 30 seconds, removed from the bath,quenched and dried. The difference of final weight minus initial weight provided the coating weight for the specimens.

The following examples are given by way of illustration and therefore should not be construed to limit the scope of this invention.

EXAMPLE 1

Preparation of flux compositions:

1.	Flux composition A: 70 % of zinc chloride was dissolved in 100ml plain water. To this, 25 % of ammonium chloride was added. Alkyl phenol ethoxylate (0.5%) was added as a surface active agent to the above solution. To the solution prepared 2.5% of Nickel chloride + 2.00 % Nickel acetate was blended to obtain composition A.

2.	Flux composition B: 57.50 % of zinc chloride was dissolved in 100ml plain water. To this, 34.50 % of ammonium chloride was added. Alkyl phenol ethoxylate (0.25%) was added as a surface active agent to the above solution. To the solution prepared 1.75% of Nickel chloride + 2.50 % Nickel acetate and 3.5 % sodium tetraborate deca hydrate was blended to obtain composition B.

3.	Flux composition C: 50.00 % of zinc chloride was dissolved in 100ml plain water. To this, 40.50 % of ammonium chloride was added. Alkyl phenol ethoxylate (0.15%) was added as a surface active agent to the above solution. To the solution prepared 1.85% of Nickel chloride + 2.50 % Nickel acetate and 4.95 % sodium tetraborate deca hydrate was blended. To this solution, non ionic polyacrylamide (0.05 %) was added to obtain composition C.

4.	Flux composition D (reference): This composition was prepared by dissolving 45 % of zinc chloride in 100ml water and then blending of 55 % ammonium

chloride. The prepared solution was used as the reference flux for comparison of performance of other fluxes.

EXAMPLE 2

The above compositions A-C and the reference composition D were prepared with specific gravity of 1.20 and temperature maintained at 75 °C. Mild steel coupons in the form of tubes of 10 cm length, 2cm outer diameter and 1.8 cm inner diameter were pickled in 15% hydrochloric acid solution blended with 0.25 % of hexamine inhibitor to remove oxide layers. These samples were cooled to room temperature and weighted to 3rd place of decimal of gram on an electronic balance.

The above samples after dipping in 5% hydrochloric acid for 5-10 seconds were rinsed in running tap water and then dipped in flux compositions A, B, C and D as stated above at (1) to (4) separately for 30 seconds and dried in oven maintained at 80°C. Said samples were then dipped in galvanizing bath having pure zinc maintained at temperature of 460 °C for 30 seconds, removed from the bath, quenched in cold water ( Temperature of water was 32 °C ) and dried at room temperature. The difference of final weight minus initial weight provided the coating weight for the specimens.

EXAMPLE 3

This example illustrates the performance of the flux compositions A-C and reference flux D on coating weight received by the samples during the hot dip galvanizing. Table I shows coating weight deposited on plate samples fluxed in flux compositions A, B & C and reference flux D.

(Table Removed) 

It is seen from the above table that the coating weight is lower in case of the steel articles fluxed in the developed flux compositions vis-a-vis reference flux. In addition to

this the surface of galvanized coating was brighter in the case of developed fluxes A-C in comparison to reference flux D.

EXAMPLE 4

This example illustrates the performance of the fluxes compositions A-C and reference flux on dissolution rate of the steel in galvanizing bath during the hot dip galvanizing. This was performed by dissolving the galvanized tube samples as mentioned in Table 1, in 5% (w/v) sulphuric acid blended with 0.2% o-toluidine + 0.2 %, sodium arsenide at 30 + 2°C until the reaction completely ceased. They were then removed from the solution, cleaned with soft brush, rinsed in tap water, dried and weighted on an electronic balance. The weight of samples before coating minus the weight taken after their dissolution in acid solution provided the steel dissolved in zinc bath. Table II shows steel dissolved in zinc bath from the samples fluxed in compositions A, B & C and reference flux D.

(Table Removed) 

It is seen from the above table that the dissolution of steel in molten zinc is lower for steel articles fluxed in the developed flux compositions A-C vis-a-vis reference flux composition D and the lowest in flux composition having all the components in the claimed ranges (composition C). This dissolution rate directly influences the dross and ash generations. The efficacy of the flux was established in plant scale trial of the claimed flux as illustrated in the example 5 below.

EXAMPLE 5

The flux composition C was used in a galvanizing bath producing tubes of different diameters ranging between 15 mm to 150 mm. The dross and ash generation in the bath were monitored for 4 months. The Data on dross and ash generation in galvanizing bath before and after use of flux are summarized in table III.

(Table Removed) 

It is seen from the above table that the dross and ash generations have started coming down from the first month of use of the developed flux. After 2-3 months of continuous use, the dross and ash generation rate have become constant owing to the stabilization of the flux bath. It is further seen from the table that stabilized data of ash and dross generation rates are considerably lower in comparison to the data generated during the use of Reference flux.

EXAMPLE 6

This example gives the Vicker hardness of different intermetallic layers formed during hot dip galvanizing using various compositions of flux. In this example the steel samples to be galvanized were fluxed in compositions 1-3 and reference flux as stated above . After coating the specimens, their cross section were polished and etched in NITAL etching solution to reveal different intermetallic layers namely ζ ( Zeta ) and n, (Eta ). The results are summarized as follows:

(Table Removed) 

__  _  

It is evident from the above table that the hardness of different layers of the coating is significantly affected with the developed compositions A-C of the flux in comparison to the reference flux. The most soft and ductile coating is produced when the steel article is galvanized by pre-fluxing in flux composition having all the components in desired concentrations as claimed in this invention.

EXAMPLE 7

Effect of temperature of galvanizing bath on performance of fluxes: Table V: Coating weight deposited on samples fluxed in flux compositions A, B &C and reference flux D and dipped in galvianizing bath for 30 seconds, molten zinc bath maintained at different temperatures.

(Table Removed) 

Thus, it is seen from the above table that flux compositions detailed at A-C provide lower coatings and brighter surfaces in comparison to reference flux composition No D, in the range of galvanizing temperatures of 430 to 550 °C.

EXAMPLE 8

Effect of dipping time of samples in galvanizing bath on performance of fluxes:

Table VI: Coating weight deposited on samples fluxed in flux compositions A,B & C and reference flux D and dipped in galvanizing bath for different time , molten zinc bath maintained at460°C.

(Table Removed) 

Thus, it is seen from the above table that flux compositions detailed at A-C provide lower coatings and brighter surfaces in comparison to reference flux composition No D, in the range of galvanizing time of 20 seconds to 120 seconds.

ADVANTAGES OF THE INVENTION

•	The use of developed flux reduces the generation of dross and ash  during hot dip galvanizing,

•	2.The produced coating is more resistant to corrosion than the conventional produced coating

•	The produced coating using developed flux is more ductile than the coating produced by using reference flux.

We claim:

1.	A novel flux composition to reduce dross and ash generation during hot dip galvanizing

of steel components and to increase zinc utilization factor, wherein the said composition comprises:

[a]	zinc chloride in the concentration range of 45-75% by weight;

[b]	ammonium chloride in the concentration range of 25-55% by weight;

[c]	a surface active agent in the concentration range of 0.1 to 1.0% by weight;

[d]	a nickel based salt having nickel as cationic group attached with anionic groups selected from the group consisting of halides of nickel, nickel sulphate, nickel acetate, nickel formate, nickel nitrate, nickel stearate and nickel oleate, either in combined or independent form in the concentration range of 0.5 to 12% by weight;

[e]	optionally along with sodium tetraborate decahydrate in the concentration range of 0.25 to 3.5% by weight and/or non-ionic polyacrylamide in the concentration range of 0.025 to 2.5% by weight.

2.	A composition as claimed in claim 1, wherein the surface active agent is a non ionic agent, preferably alkyl phenol ethoxylate.

3.	A composition as claimed in claim 1, wherein the non-ionic polyacrylamide is preferably in the range of 0.05 to 0.5% by weight.

4.	A composition as claimed in claim 1, wherein the said composition has the specific gravity in the range of 1.15 to 1.20.

5.	A process for the reduction of dross and ash generation during hot dip galvanizing of

steel components and to increase zinc utilization factor, utilizing the composition as

claimed in claim 1, the said process comprising the steps of:

(i)  pretreating the steel sample by pickling it in 10-15% hydrochloric acid solution

blended with hexamine inhibitor to remove oxide layers followed by cooling to

room temperature; (ii)  dipping the cooled sample as obtained in step (i) in 5-10% hydrochloric acid for a

period ranging between 5-10 seconds followed by rinsing in running tap water; (iii)  dipping the rinsed sample as obtained in step (ii) in the composition as claimed in

claim 1 for a period ranging between 20-40 seconds followed by drying while

maintaining the temperature in the range of 70 to 80°C; (iv)  dipping the dried sample as obtained in step (iii) in galvanizing bath having pure

zinc maintained at a temperature in the range of 420-470°C for a period of 20-30

seconds; (v)  quenching the sample as obtained in step (iv) in cold water followed by drying.

6.	A novel flux composition to reduce dross and ash generation during hot dip galvanizing

of steel components and a process for the preparation thereof, substantially as herein

described with reference to the examples accompanying the specification.

Documents:

				http://ipindiaonline.gov.in/patentsearch/GrantedSearch/viewdoc.aspx?id=fDxqNkkQ3bJFujtNBkEVsQ==&amp;loc=+mN2fYxnTC4l0fUd8W4CAA==

« Previous Patent

Next Patent »

Patent Number	271023	

Indian Patent Application Number	181/DEL/2009	

PG Journal Number	06/2016	

Publication Date	05-Feb-2016	

Grant Date	29-Jan-2016	

Date of Filing	30-Jan-2009	

Name of Patentee	COUNCIL OF SCIENTIFIC AND INDUSTRIAL RESEARCH	

Applicant Address	ANUSANDHAN BHAWAN, RAFI MARG, NEW DELHI-110 001, INDIA.	

Inventors:

#	Inventor's Name	Inventor's Address	

1	SINGH DEVENDR DEO NARAIN	NATIONAL METALLURGICAL LABORATORY, JAMSHEDPUR-831007 JHARKHAND, INDIA	

PCT International Classification Number	C23C 2/00	

PCT International Application Number	N/A	

PCT International Filing date		

PCT Conventions:

#	PCT Application Number	Date of Convention	Priority Country	

1			NA	

© All Indian Patents, 2013-2021.

  Patent data available in the public domain from Indian Patents Office, Department of Industrial Policy and Promotions, Ministry of Commerce and Industry, Government of India.

File: patents/271027-flow-field-design-for-high-fuel-utilization-fuel-cells.html
Indian Patents. 271027:"FLOW FIELD DESIGN FOR HIGH FUEL UTILIZATION FUEL CELLS"

Indian Patents

Recently Granted Patents

  Recently Published Patents

Title of Invention	"FLOW FIELD DESIGN FOR HIGH FUEL UTILIZATION FUEL CELLS"

Abstract	A flow field (38) forming one wall of a channel (36) in a flow field plate (18) of a solid oxide fuel cell (10), the flow field includes a flat substrate (40) having a patterned array of differently-shaped flow barriers (52, 64, 66) projecting from the substrate into the channel, the flow field channel decreases in cross-sectional area in a flow direction.	

Full Text	FLOW FIELD DESIGN FOR HIGH FUEL UTILIZATION FUEL CELLS

BACKGROUND OF THE INVENTION

This invention relates to high performance fuel cells and, more specifically, to optimized flow field and channel designs for promoting uniform performance and improved efficiency of the fuel cell system.

Fuel cells convert reactants, namely fuel and oxidants, to generate electric power and reaction products. Fuel cells generally employ an electrolyte disposed between two electrodes, namely a cathode and an anode. Preferred fuel cell types include solid oxide fuel cells (SOFCs) that comprise a solid oxide electrolyte and operate at relatively high temperatures. Generally, the SOFC employs an oxygen-ion conductor (such as stabilized zirconia, doped ceria, and doped lanthanum gallate) or proton conductors (such as doped perovskite Ba(Sr)Ce03, Ba(Sr)Zr03, and mixed perovskites A3(B'B")09) as the electrolyte. Currently, SOFCs use almost exclusively oxygen-ion conducting yttria-stabilized zirconia (YSZ) as the electrolyte.

During normal operation of a solid oxide fuel cell with an oxygen-ion electrolyte, oxygen in oxidants is electrochemically reduced at the cathode, typically resulting in the generation of oxygen-ions and electrons. The oxygen-ions are conducted from the reaction sites through the electrolyte, to electrochemically react with the fuel at the anode to form H2O, CO2 and possibly other species depending on the fuel employed.

Flow field uniformity is a critical issue for high performance fuel cells. Adequate anode and cathode flows must reach over the entire electrode surfaces in a cell. Flow field design should therefore insure that the flow over a cell plate is as uniform as possible, and provide the flexibility to increase or decrease the flow pressure drop in the cell. Typically, a manifold design in a fuel cell stack determines the required pressure drop in the cell based on the number of cells in the stack.

Uniform current density across a fuel cell is also required to optimize fuel cell performance. Uniform current density eliminates undesired temperature gradients in the cell.  Current density is also directly related to the partial pressure of the active

fuel (such as hydrogen) and oxygen in the anode and cathode flows, respectively. Along a fuel cell from reactant inlet to outlet, partial pressures of active reactants are reduced as reactions take place and as the reactants are consumed. The reduction in partial pressures can be drastic, causing the Nernst potential across the cell to drop and the reaction rate at the electrodes to decrease significantly along the flow, resulting in an uneven current density across the fuel cell.

Representative fuel cell designs including flow channel and flow field configurations may be found in, for example, U.S. Patent Nos. 6,586,128; 6,099,984; 6,093,502; 5,840,438; 5,686,199; and 4,988,583.

BRIEF DESCRIPTION OF THE INVENTION

This invention seeks to improve overall fuel cell performance by new flow field and flow channel designs. To this end, the invention addresses two requirements of the fuel cell flow field: 1) uniform flow resistance to enhance flow uniformity in the cell; and 2) flexibility to increase or decrease the flow pressure drop in the cell.

The invention also addresses flow field plate channel designs that permit increase in the flow velocity to help alleviate the reduction rate in the partial pressures of active reactants along the flow, and consequently enhance the uniformity of the cell current density and performance.

In the exemplary embodiments, a series of alternative flow fields are disclosed that have been designed to enhance and thus increase fuel utilization in the fuel cell system. In these flow field designs, stamped or machined flow fields are formed with a plurality of dimples or protrusions in selected patterns that serve as flow barriers and thus provide uniform flow resistance along the various paths of flow.

In one embodiment, fuel flow is introduced to the flow field from an opening at the center of one side of the fuel cell. A "center aisle" is arranged in the direction of flow through the opening, and is comprised of two rows of flow barriers that allow the flow to turn to both sides of the center aisle. The center aisle's width may vary (i.e., decrease) along the direction of flow since the amount of flow is progressively

smaller as flow reaches the opposite side of the fuel cell. The flow field on each side of the center aisle comprises several rows of flow barriers (i.e., dimples) of circular or elliptical shapes. These barriers may be aligned or staggered, the latter providing better mixing of the flow which enhances the diffusion of fuel into the electrodes and thus promotes better cell performance. As mentioned above, the flow is free to turn in opposite directions from the center aisle, and the flow exits the cell through a series of small holes in two opposite ends of the cell. The diameter of these holes may vary along the sides to provide more or less flow resistance and consequently, provide adequate overall flow resistance to ensure flow uniformity. In a variation of the above described flow field design, flow exits from only one end of the fuel cell.

In another exemplary embodiment, the anode or cathode flow enters one end of the fuel cell and exits at the opposite end of the fuel cell, with opposite sides of the cell blocked. The flow barriers along the direction of flow may be in-line or staggered as described above. The flow exits the opposite side of the cell through a series of small holes as also described above.

In still another embodiment, the cathode or anode flow is introduced to the flow field through a first manifold at one end of the cell, and in a variation of that design, the flow out of the cell is collected via a second manifold at the opposite end of the cell.

With respect to the design of the fuel cell flow channels (the flow fields described above are formed on one surface of the otherwise tubular channel), the channel height or width may be reduced gradually in the direction of flow to thereby increase the flow velocity downstream. In one embodiment, variable Width channels are incorporated in a serpentine flow.

Accordingly, in one aspect, the present invention relates to a flow field forming one wall of a channel in a flow field plate of a solid oxide fuel cell, the flow field comprising a flat substrate having a patterned array of differently-shaped flow barriers projecting from the substrate into the channel.

In another aspect, the invention relates to a flow field for use in a solid oxide fuel cell, the flow field plate comprising a plurality of flow channels, each including a flat substrate having a patterned array of differently-shaped flow barriers projecting from the substrate into the channel; wherein the differently-shaped flow barriers include round and elliptical flow barriers arranged in staggered rows in the direction of flow.

In still another aspect, the invention relates to a flow field plate for a solid oxide fuel cell, the plate formed with a plurality of flow channels, each flow channel decreasing in cross-sectional area in a flow direction, at least one of the channel walls provided with a patterned array of differently-shaped flow barriers projecting into the channel.

In still another aspect, the invention relates to a solid oxide fuel cell comprising a solid oxide electrolyte sandwiched between a cathode and an anode and a pair of opposing flow field plates in operative association with the cathode and anode, respectively; the flow field plates each formed with a plurality of flow channels therein, at least one wall of which is formed with a patterned array of differently-shaped flow barriers projecting into the flow channel.

The invention will now be described in detail in connection with the drawings identified below.

BRIEF DESCRIPTION OF THE DRAWINGS

FIGURE 1 is a schematic diagram of a typical fuel cell;

FIGURE 2 is a schematic diagram of a fuel cell incorporating a flow field design in accordance with an exemplary embodiment of the invention;

FIGURE 3 is a schematic diagram of a flow field design in accordance with an alternative embodiment of the invention;

FIGURE 4 is a schematic diagram of a flow field design in accordance with a third exemplary embodiment of the invention;

FIGURE 5 is a schematic diagram of a flow field design in accordance with a fourth exemplary embodiment of the invention;

FIGURE 6 is a schematic diagram of a flow field design in accordance with a fifth exemplary embodiment of the invention;

FIGURE 7 is a schematic diagram of a known fuel cell design incorporating uniform cross section flow channels;

FIGURE 8 is a schematic diagram showing a fuel cell with variable cross section flow channels in accordance with an exemplary embodiment of this invention;

FIGURE 9 is a schematic diagram of a tubular fuel cell with variable cross section flow channels in accordance with another exemplary embodiment of the invention;

FIGURE 10 is a variation of the tubular fuel cell shown in Figure 9;

FIGURE 11 is a schematic diagram of a flow channel where the channel width is reduced gradually along the flow direction in accordance with another exemplary embodiment of the invention; and

FIGURE 12 is a schematic diagram of a serpentine flow field that incorporates variable width channels in accordance with another exemplary embodiment of the invention.

DETAILED DESCRIPTION OF THE INVENTION

A schematic diagram of a typical solid oxide fuel cell stack is depicted in Figure 1. For simplicity, however, Figure 1 shows only one cell in the stack. The cell 10 comprises an electrolyte-electrode assembly that includes a solid oxide electrolyte 12 sandwiched between a cathode 14 and an anode 16. During operation, oxidant (typically air) and fuel (typically hydrogen) are supplied to flow field plates 18, 20 respectively at inlets 22, 24. The oxidant and fuel streams exhaust from stack 10 at outlets 26, 28. During operation, power is delivered to a load depicted as resistor 30.

Flow fields are incorporated into distribution or flow channels 32, 34 that are formed in the flow field plates 18, 20 for delivery of reactants directly to surfaces of cathode and anode in the outflow direction.

Referring to Figure 2, a flow field design for a fuel cell flow channel 36 formed in a flow field plate 18 or 20 is illustrated in schematic form. The flow field 38 includes a flat substrate 40 embossed or otherwise suitably formed to include a plurality of flow barriers in the channel, opposite the cathode or anode. Generally, air or fuel flow (or simply, flow) is introduced to the channel 36 from an opening or inlet 42 at the center of side 44 of the channel. A "center aisle" 46 is formed or defined in the flow field plate 38 by a pair of rows 48, 50 of spaced, elliptically-shaped flow dimples or barriers 52 that protrude into the channel or flow path. The center (or flow) aisle may have a uniform or varied width along the flow direction. The spaces between the barriers 52 in the two center rows 48, 50 allow the flow to turn substantially 90° to both sides of the center aisle. The flow snakes through the spaces between dimples 64 and ellipses 66 and exits through a plurality of outlets in the form of small holes 54, 56 provided, respectively, along opposite ends 58,60 of the flow channel. Outlets 54, 56 may have the same or varied opening size. Side 62 is closed, and side 44 is closed except for the presence of inlet 42. Thus, all flow is directed out of the opposite ends of the channel 36, in directions that are transverse to the direction of flow at the inlet 42.

The flow field on each side of the center aisle 46 is made up of several rows of flow barriers 64, 66 of circular and elliptical shape, respectively. The flow barriers or dimples 64 that lie adjacent the center aisle 46 are rounded in shape and are staggered in the outflow direction. Larger, elliptical flow barriers (or ellipses) 66 have their major axes oriented parallel to the outflow direction and are also staggered in the outflow direction. Staggered barriers provide better mixing of the flow, which in turn, enhances the flow diffusion into the electrodes and promotes better fuel cell performance. The shape and pattern of the barriers as shown in Figure 2 is exemplary only and may be altered to suit requirements.

Figure 3 illustrates an alternative flow field design similar to the design in Figure 2 but where the channel 68 is essentially configured as half the channel 36. Thus, flow is permitted to exit from only one end 70 of the channel. The flow enters the channel side 72 via inlet 74 and along a now-closed end 76. The flow is directed along the end 76 but is permitted to turn and flow in a transverse direction, toward end 70 where the flow exits through a plurality of outlets (small holes) 78. The flow field barriers are formed in the substrate 80 in a manner similar to the earlier described embodiment in that an inlet aisle 82 is formed by end 76 in combination with spaced elliptical flow barriers 84. Staggered rows of circular and elliptical dimples 86, 88, respectively, define a plurality of flow paths in a transverse or outflow direction, from the aisle 82 to the outlet holes 78.

In another embodiment illustrated in Figure 4, the flow channel 90 is designed to have a substantially straight flow field. Sides 92 and 94 are closed while end 96 is open to inlet flow. Opposed end 98 is closed except for the plurality of holes or outlets 100: Between ends 96, 98, there are staggered rows of round and elliptical flow barriers 102, 104, respectively, formed in the substrate 106. Note that the smaller round flow barriers 102 are closest to the inlet while the larger elliptical flow barriers 104 are downstream of the inlet with major axes arranged parallel to the flow direction.

The diameter of the holes 100, as well as holes 54 in Figure 2 and 78 in Figure 3, may vary to provide more or less flow resistance and, consequently, provide adequate overall flow resistance that ensures flow uniformity. The size, configuration and density of the flow barriers 102 and 104, as well as barriers 52, 64 and 66 in Figure 2 and 84, 86 and 88 in Figure 3, may also vary to provide the desired uniform flow for a given flow rate and required fuel cell power.

Figure 5 illustrates yet another channel and flow field design that is similar to the channel 90 in Figure 4, but where the cathode or anode flow is introduced through a manifold. Thus, channel 106 includes closed sides 108, 110 and one end 112 closed except for the plurality of outlet holes 114. The inlet 116, however, is formed by a generally inverted cone-shaped wall with a centered inlet manifold 118 introducing

the anode or cathode flow into the flow field.  The latter is made up of relatively

smaller, round flow barriers 120 and relatively larger elliptically-shaped flow barriers 122 formed in the substrate 124 and arranged substantially identically to the flow field in Figure 4, i.e., in staggered rows in the direction of flow.

In Figure 6, the channel 130 and flow field design formed in the substrate 131 is similar to the channel 112 in Figure 5 but in this case, flow is both introduced and collected by manifolds. Specifically, the channel 130 includes closed sides 132, 134 and an inlet 136 formed by a generally inverted cone-shaped end wall with a centered inlet manifold 138 for introducing the anode or cathode flow into the channel. The outlet 140 is formed by a similar, cone-shaped end wall with a centered outlet manifold 142. Outlets 144 in an internal channel end wall 146 feed the outlet flow to the manifold. This configuration is desirable when the cathode or anode flow is reclaimed at the channel exit. The flow barriers 148, 150 are otherwise substantially identical in both shape and pattern to the barriers 120,122 in Figure 5.

With reference now to Figures 7-10, a second feature of the invention relates to the configuration of the channels in the flow field plates, and specifically, to the gradual reduction in channel cross section designed to promote uniform performance over the entire cell. By increasing the flow velocity to thereby help alleviate the reduction rate in the partial pressures along the flow and consequently, enhance the uniformity of the cell current density. In Figure 7, a known flow channel configuration is illustrated where the walls 152 and 154 of the channel 156 in combination with an anode/electrolyte/cathode assembly 158, establish uniform cross section flow paths 160,162 for the respective anode and cathode flows.

In Figure 8, the flow channel 164 in accordance with an exemplary embodiment of this invention, includes a pair of walls or sides 166 and 168 on either side of a centrally-located anode/electrolyte/cathode assembly 170. Tapering at least two opposite walls of the channel in the flow direction results in flow paths 172 and 174 for the respective anode and cathode flows that reduce gradually in cross section, and thus increase the flow velocity in a downstream or flow direction. The flow field arrangements of Figures 2-6 may be incorporated into the channel 156, with the flow

barriers formed on the internal side of walls 166, 168.

In Figure 9, another exemplary embodiment of the invention relates to the channel configuration in a tubular fuel cell 176. In this embodiment, the anode 178, electrolyte 180 and cathode 182 are formed in a C-shaped configuration, with internal flow walls 184, 186 defining an air inlet passage 188 and a pair of outlet passages 190, 192. The walls 184, 186 are sloped to decrease the outlet area passages in the direction of flow. The decrease in cross-sectional area increases flow velocity in the downstream direction. The above-described flow field barrier designs may be provided on the sides of walls 184,186 facing the adjacent cathode.

In Figure 10, a channel 194 is shown that is similar to channel 176 in Figure 9, but reversed in the sense that the cathode 196, electrolyte 198 and anode 200 are arranged with internal walls 202, 204 such that air flows across the cathode and fuel flows internally through inlet passage 206 and outlet passages 208, 210, the latter decreasing in cross-sectional area in the flow direction. Here again, flow field plate designs may be formed on surfaces of walls 202,204 facing the anode.

In Figure 11, a cell 212 is illustrated that is reduced gradually in width to thereby also increase flow velocity in a downstream direction. Specifically, the cell 212 includes an anode flow path 224 (formed with sides 220, 222 and top 214) and a cathode flow path 226 (formed with sides 228, 230, and bottom 216) vertically stacked about an anode/electrolyte/cathode assembly 218. The top 214 and bottom 216 are gradually reduced in width in the direction of flow so that the flow velocity in channels 224 and 226 is increased in the downstream direction and toward a smaller area of the cell. Therefore, the fuel cell performance is expected to be higher than in a constant width channel. Flow field designs as described in connection with Figures 1-6 may be formed on the interior surfaces 214 and 216 facing the anode and cathode, respectively.

Figure 12 illustrates yet another exemplary embodiment of the invention. In this case, however, the channel 232 is comprised of parallel sides 234, 236 as well as parallel ends 238, 240, and the internal walls 242, 244 and 246 are sloped relative to adjacent sides 234, 236. The internal walls thus create a serpentine flow path with an inlet 246

in the upper portion of side 238. Each section of the serpentine flow path decreases in

cross section in the flow direction from one end of the cell to the other. This serpentine flow path may include flow barriers such as dimples or protrusions on the flat substrate 248. With increased flow velocity at downstream direction, the fuel cell performance is expected to be enhanced.

While the invention has been described in connection with what is presently considered to be the most practical and preferred embodiment, it is to be understood that the invention is not to be limited to the disclosed embodiment, but on the contrary, is intended to cover various modifications and equivalent arrangements included within the spirit and scope of the appended claims.

WHAT IS CLAIMED IS:

1.	A flow field (38) forming one wall of a channel (36) in a flow field plate (18) of a solid oxide fuel cell (10), the flow field comprising a flat substrate (40) having a patterned array of differently-shaped flow barriers (52, 64, 66) projecting from the substrate into the channel.

2.	The flow field of claim 1 wherein said differently-shaped flow barriers include round and elliptical flow barriers (52, 64, 66).

3.	The flow field of claim 2 wherein at least some of said elliptical flow barriers (52) are arranged with major axes parallel to a direction of flow across the plate.

4.	The flow field of claim 3 wherein said round and elliptical flow barriers (64, 66) are arranged in staggered rows in said direction of flow.

5.	The flow field of claim 1 wherein said flow channel is formed with an inlet (42) centered along a side (44) of said channel, and a plurality of outlets (54) along at least one end (58) of said channel.

6.	The flow field of claim 5 wherein said flow channel is formed with a plurality of outlets (54) along said at least one end (58) and an opposite end (60) of said channel.

7.	The flow field of claim 5 wherein said outlets (54) have the same or varied

opening size.

8.	The flow field of claim 5 wherein a flow aisle (82) is defined in said flow channel adjacent and parallel to an opposite end (76) of said flow channel, said flow aisle defined in part by a first group of said flow barriers (84), spaced from each other so as to permit flow to change direction toward said plurality of outlets.

9.	The flow field of claim 8 wherein said flow aisle (46, 82) width is the same or varied along the direction of flow.

10.	The flow field of claim 8 wherein said first group of said flow barriers (84) is

elliptical in shape, with major axes arranged parallel to said flow aisle (82).

Documents:

				http://ipindiaonline.gov.in/patentsearch/GrantedSearch/viewdoc.aspx?id=yodUzcNPN6+1G9v3LDZb7A==&amp;loc=+mN2fYxnTC4l0fUd8W4CAA==

« Previous Patent

Next Patent »

Patent Number	271027	

Indian Patent Application Number	2214/DEL/2005	

PG Journal Number	06/2016	

Publication Date	05-Feb-2016	

Grant Date	29-Jan-2016	

Date of Filing	18-Aug-2005	

Name of Patentee	GENERAL ELECTRIC COMPANY	

Applicant Address	ONE RIVER ROAD, SCHENECTADY, NEW YORK 12345, U.S.A	

Inventors:

#	Inventor's Name	Inventor's Address	

1	ISSACCI FARROKH	8235 GULANA AVENUE, PLAYA DEL REY, CA 90203, U.S.A	

2	GUAN JIE	21022 ANZA, #206, TORRANCE, CA 90503, U.S.A	

3	ONG ESTELA T	2931 SOUTH EMERALD AVENUE, CHICAGO, IL 60616, U.S.A	

PCT International Classification Number	H01M 8/00	

PCT International Application Number	N/A	

PCT International Filing date		

PCT Conventions:

#	PCT Application Number	Date of Convention	Priority Country	

1	10/978,474	2004-11-02	U.S.A.	

© All Indian Patents, 2013-2021.

  Patent data available in the public domain from Indian Patents Office, Department of Industrial Policy and Promotions, Ministry of Commerce and Industry, Government of India.
