Repository: anandvc/allindianpatents

File: patents/271094-method-for-obtaining-copper-powders-and-nanopowders-from-industrial-electrolytes-including-waste-industrial-electrolytes.html
Indian Patents. 271094:"METHOD FOR OBTAINING COPPER POWDERS AND NANOPOWDERS FROM INDUSTRIAL ELECTROLYTES INCLUDING WASTE INDUSTRIAL ELECTROLYTES"

Indian Patents

Recently Granted Patents

  Recently Published Patents

Title of Invention	"METHOD FOR OBTAINING COPPER POWDERS AND NANOPOWDERS FROM INDUSTRIAL ELECTROLYTES INCLUDING WASTE INDUSTRIAL ELECTROLYTES"

Abstract	The method for obtaining copper powders and nanopowders from industrial electrolytes including waste industrial electrolytes through electrochemical deposition of metallic copper on a cathode consists in using potentiostatic pulse electrolysis without the current direction change or with the current direction change, using the cathode potential value close to the plateau or on the plateau of the current voltage curve on which the plateau of the current potential range is from -0.2 V ÷ -1 V, and a moveable or static ultramicroelectrode or an array of ultramicroelectrodes made of gold, platinum or stainless steel wire or foil is used as a cathode, whereas metallic copper is used as an anode and the process is carried out at temperature from 18-60°C, and the electrolysis lasts from 0.005 to 60 s. Said method can be used to obtain nanopowders and powders characterised by particle structure and dimension repeatability and purity from 99%+ to 99.999% from waste industrial electrolytes and wastewaters from copper industry and electroplating plants without additional treatment.	

Full Text	NA	

Documents:

				http://ipindiaonline.gov.in/patentsearch/GrantedSearch/viewdoc.aspx?id=YIcc4nedJdwJwbp9Pvb9Iw==&amp;loc=+mN2fYxnTC4l0fUd8W4CAA==

« Previous Patent

Next Patent »

Patent Number	271094	

Indian Patent Application Number	7155/DELNP/2011	

PG Journal Number	06/2016	

Publication Date	05-Feb-2016	

Grant Date	02-Feb-2016	

Date of Filing	19-Sep-2011	

Name of Patentee	NANO-TECH SP. Z O.O.	

Applicant Address	UL. GABRIELA NARUTOWICZA 22/45, 64-100 LESZNO, POLAND	

Inventors:

#	Inventor's Name	Inventor's Address	

1	LOS, PRZEMYSLAW	UL. JESIONOWA 4, PL-55-040 ZURAWICE, POLAND	

2	LUKOMSKA, ANELA	UL. POWSTANCOW SLASKICH 106 B/33, PL-01-466 WARSZAWA, POLAND	

3	PLEWKA, ANNA	UL. PANORAMY 50, PL-03-990 WARSZAWA, POLAND	

PCT International Classification Number	C25C 5/02	

PCT International Application Number	PCT/PL2010/000022	

PCT International Filing date	2010-03-17	

PCT Conventions:

#	PCT Application Number	Date of Convention	Priority Country	

1	P-387565	2009-03-20	Poland	

© All Indian Patents, 2013-2021.

  Patent data available in the public domain from Indian Patents Office, Department of Industrial Policy and Promotions, Ministry of Commerce and Industry, Government of India.

File: patents/271107-polymer-blend-and-compositions-and-methods-for-using-the-same.html
Indian Patents. 271107:"POLYMER BLEND AND COMPOSITIONS AND METHODS FOR USING THE SAME"

Indian Patents

Recently Granted Patents

  Recently Published Patents

Title of Invention	"POLYMER BLEND AND COMPOSITIONS AND METHODS FOR USING THE SAME"

Abstract	A polymer blend having at least one polysulfide component and at least one polythioether component is disclosed. The polymer blend offers numerous advantages, including the ability to compatibilize formulations based on either polysulfide chemistry or polythioether chemistry alone. Compositions comprising the polymer blend, particularly sealant formulations for use in aerospace applications, are also disclosed, as are multilayer sealant assemblies and methods for repairing the same.	

Full Text	NA	

Documents:

				http://ipindiaonline.gov.in/patentsearch/GrantedSearch/viewdoc.aspx?id=P1oGSXCsYfjIM7+0uhjbzQ==&amp;loc=+mN2fYxnTC4l0fUd8W4CAA==

« Previous Patent

Next Patent »

Patent Number	271107	

Indian Patent Application Number	5058/DELNP/2011	

PG Journal Number	06/2016	

Publication Date	05-Feb-2016	

Grant Date	03-Feb-2016	

Date of Filing	01-Jul-2011	

Name of Patentee	PRC-DESOTO INTERNATIONAL, INC	

Applicant Address	5430 SAN FERNANDO ROAD, GLENDALE, CALIFORNIA 91203, UNITED STATES OF AMERICA	

Inventors:

#	Inventor's Name	Inventor's Address	

1	COSMAN, MICHAEL, A.	27803 SANDSTONE COURT, VALENCIA, CA 91354, UNITED STATES OF AMERICA	

PCT International Classification Number	C08L 81/02	

PCT International Application Number	PCT/US2005/031694	

PCT International Filing date	2005-09-02	

PCT Conventions:

#	PCT Application Number	Date of Convention	Priority Country	

1	10/935,856	2004-09-08	U.S.A.	

© All Indian Patents, 2013-2021.

  Patent data available in the public domain from Indian Patents Office, Department of Industrial Policy and Promotions, Ministry of Commerce and Industry, Government of India.

File: patents/271153-a-method-of-preparing-a-sealing-mortar-for-metal-parts-of-a-high-voltage-electrical-insulator-made-of-glass-or-of-porcelain.html
Indian Patents. 271153:"A METHOD OF PREPARING A SEALING MORTAR FOR METAL PARTS OF A HIGH-VOLTAGE ELECTRICAL INSULATOR MADE OF GLASS OR OF PORCELAIN"

Indian Patents

Recently Granted Patents

  Recently Published Patents

Title of Invention	"A METHOD OF PREPARING A SEALING MORTAR FOR METAL PARTS OF A HIGH-VOLTAGE ELECTRICAL INSULATOR MADE OF GLASS OR OF PORCELAIN"

Abstract	The method of fabricating a high-voltage insulator (1) comprising a glass or porcelain skirt (2), a metal cap (4), and a metal pin (6) comprises the step consisting in sealing the cap (4) and the pin (6) respectively to said skirt (2) of the insulator (1) by means of a sealing mortar. The sealing mortar is obtained by mixing aluminous cement with sand to form a dry mix, and then by mixing the resulting mix with water. Silica fume is also dry-mixed with the cement and sand, and, prior to mixing the mix with water, an aqueous solution containing a hydrosoluble dispersant containing carboxylic functions and polyether chains is added to said water.	

Full Text	A METHOD OF PREPARING A SEALING MORTAR FOR METAL PARTS OF A HIGH-VOLTAGE ELECTRICAL INSULATOR MADE OF GLASS OR OF PORCELAIN

The invention relates to a method of fabricating a high-voltage insulator comprising a glass or porcelain skirt or "shed", a metal cap, and a metal pin, in which method the cap and the pin are respectively sealed to said skirt of the insulator by a sealing mortar, the sealing mortar being obtained by mixing aluminous cement with sand to form a dry mix, and then by mixing the resulting mix with water.

In particular, the invention relates to suspension and anchoring insulators, and more particularly to "cap-and-pin" insulators, such an insulator comprising an insulating skirt made of a dielectric material such as a toughened glass or a porcelain, which skirt has a top portion fastened in a metal cap by means of a binder or of a sealing mortar based on aluminous cement, and in which skirt a metal pin is fastened by the same sealing mortar.

Once assembled, such suspension insulators are designed to be fastened together by fastening the pin of one insulator to the cap of an adjacent insulator so as to constitute a string of insulators used as a support for high-voltage and medium-voltage electricity lines. Such insulators can be subjected to very severe climatic and mechanical conditions, and they require good sealing between the skirt and the pin, and between the skirt and the cap.

For example, Patent Document FR 2 031 985 discloses an electrical insulator comprising a metal cap and a metal pin, together with a bell and a dish that are made of glass or of porcelain.  Firstly, the pin is sealed into the bell with a cement mortar, and secondly, the cap is engaged onto the dish.  It is thus necessary, in addition, to unite the bell and the dish with a cement mortar in order to obtain the insulator.

Conventionally, in order to prepare a sealing mortar, sand and aluminous cement are mixed.  The resulting mix is then mixed with water to obtain the sealing mortar that is deposited on either side of the skirt so as to seal one side of the skirt into the cap, and so as to seal the other side of the skirt onto the pin.

Methods of manufacturing mortar are known in which a cement, sand, and silica fume are dry-mixed, and then the resulting mix is mixed with water to which an admixture is added.  For example, in Patent Document US 2007/0228612, a water reducer of the polycarboxylate type is added to the water so as to reduce the water content, and, in Patent Document US 5 466 289, a dispersant of the vinyl copolymer type is added. Unfortunately, the resulting mortars are based on Portland cement and are not of sufficient quality to seal an electrical insulator.

An object of the invention is to propose a method of fabricating a high-voltage insulator as described above, in which method a sealing mortar is used that is of very limited porosity, offering very high mechanical strength.

To this end, the invention provides a method of fabricating a high-voltage insulator comprising a glass or porcelain skirt, a metal cap, and a metal pin, in which method the cap and the pin are respectively sealed to said skirt of the insulator by means of a sealing mortar, the sealing mortar being obtained by mixing aluminous cement with sand to form a dry mix, and then by mixing the resulting mix with water, said method being characterized in that silica fume is also dry-mixed with the cement and sand, and in that, prior to mixing the mix with water, an aqueous solution containing a hydrosoluble dispersant containing carboxylic functions and polyether chains is added to said water.

Said silica fume makes it possible advantageously to increase the compactness of the mortar, and said aqueous

solution containing a hydrosoluble dispersant containing carboxylic functions and polyether chains, which solution is also referred to as a "glucose aqueous solution", makes it possible to improve the wetting power of the water so that it is possible to reduce the quantity of water added to the mortar and thus to reduce the porosity of the mortar.  Thus the improved compactness combined with the lower porosity of the mortar obtained by using the method of the invention generate, in complementary manner, an increase in the mechanical strength of the mortar.

Numerous tests have been conducted for preparing a sealing mortar, which tests have led to a sealing mortar having very good mechanical strength, very good compactness, and very low porosity relative to sealing mortars of other compositions.  In particular, tests have been conducted with a similar composition but without silica fume or without aqueous solution, which tests have not given satisfactory results-

The method of fabricating a high-voltage insulator of the invention may have the following features:

 the mass of aluminous cement represents approximately in the range 50% to 80% relative to the total mass of the sand and cement mix, the mass of sand represents approximately in the range 20% to 50% relative to the total mass of the sand and cement mix, the mass of silica fume represents approximately in the range 2% to 10% relative to the mass of said cement alone in the mortar, the mass of water represents approximately in the range 17% to 27% relative to the mass of said cement alone in the mortar, and the mass of said aqueous solution represents approximately in the range 0.2% to 0.5% relative to the mass of said cement alone in the mortar;

• relative to the mass of said cement alone in the mortar, the mass of silica fume preferably represents about 6%, the mass of water preferably represents about

22%, and the mass of aqueous solution preferably represents about 0.25%;

•	said cement contains an alumina content lying in the range 30% to 75%;

•	said sand has a grain size centered on a value lying approximately in the range 200 micrometers (urn) to 300 urn.

The invention also provides a high-voltage insulator comprising a glass or porcelain skirt, a metal cap, and a metal pin, in which insulator the cap and the pin are respectively sealed to said skirt of the insulator by means of a sealing mortar prepared using the above method.

The invention is described below in more detail and with reference to the accompanying drawing that shows a non-limiting example of the invention, and in which:

•	the sole figure is a diagrammatic view of a high-

voltage insulator.

The sole figure shows a high-voltage insulator 1 comprising a skirt 2 made of glass or of porcelain, a metal cap 4 connected to a top portion 3 of the skirt 2 by means of a mortar 5, and a metal pin 6 connected in a cavity 7 of the skirt 2 inside said top portion 3 of the skirt 2 by means of the mortar 5 that is identical to the mortar in the cap 4.

In order to prepare the mortar 5 of the invention, firstly a dry mix of aluminous cement, of sand, and of micrometric silica fume is prepared in a standardized mixer (e.g. a mixer complying with Standard NF EN 196-1) for a length time lying in the range 1 minute to 10 minutes.  In this dry mix, the cement represents approximately in the range 50% to 80% of the total mass of the mix of sand and of cement, the sand represents approximately in the range 20% to 50% of the total mass of the mix of sand and of cement, and the mass of silica fume or micro-silica represents approximately in the range 2% to 10% of the mass of cement alone, and

preferably about 6%.  Preferably, the cement is chosen from among aluminous cements, also known as "high-alumina cements" or as "Ciment Fondu", having alumina content lying approximately in the range 30% to 75%.  The sand is preferably fine sand of controlled grain size that is centered on a value lying approximately in the range 200 um to 300 urn.  Since the silica fume is of much smaller size than the particles of cement and than the grains of sand, said silica fume makes it possible to fill any interstices remaining between the particles of cement and the grains of sand, in a manner similar to cement that, in known manner, fills the interstices between grains of sand, thereby making it possible to increase the compactness of the mortar.

Then, water containing a glucose aqueous solution is added to the dry mix, and the mixing is resumed for a length of time lying in the range 1 minute to 15 minutes. Preferably, the glucose aqueous solution is an aqueous solution containing a hydrosoluble dispersant containing carboxylic functions and polyether chains at about 30% of dry extract.  Such a solution is, for example, described in Patent Document FR 2 776 285.  In the method of the invention, the glucose aqueous solution acts as a plasticizer and makes it possible to improve the wetting power of the water.  In this way, it is possible to reduce the quantity of water added to the mortar, and thus to reduce the porosity of the mortar, thereby increasing the mechanical strength thereof.

Preferably, the ratio of the mass of water to the mass of cement lies approximately in the range 17% to 27% and preferably about 22%.  The glucose aqueous solution is added to the water in a proportion lying approximately in the range 0.2% to 0.5% of the mass of cement alone, and preferably about 0.25%.

At the outlet of the mixer a moist mortar paste is obtained that is metered out before being fed into the skirt 2 of the insulator 1.  It can be understood that

the quantity of mortar is metered out accurately depending on the size of the insulator.

In order to assemble an insulator 1 of the invention, mortar is prepared as described above, and firstly a metered quantity of mortar 5 is fed into the cavity 7 of the top portion 3 of the skirt 2.  The pin 6 is then inserted into the mortar 5 while applying vibration to the assembly, so that the pin 6 penetrates into the mortar until it comes into abutment against the end-wall of the cavity 7.  Another metered quantity of mortar 5 is then deposited in the cap 4 and the top portion 3 of the skirt 2 is inserted into the cap 4 while also applying vibration so as to facilitate putting the skirt 2 into place in the cap 4.  It can be understood that it is also possible to put the cap 4 on the skirt 2 first, and then to put the pin 6 in the skirt 2.  The operations of assembling the metal pin 6 and the metal cap 4 to the skirt 2 may also be simultaneous.

Finally, the mortar is set by immersing the assembly formed by the skirt 2, by the cap 4, and by the pin 6 into a bath of water, preferably a bath of hot water at a temperature lying approximately in the range 50°C to 70°C for a length of time lying approximately in the range 60 minutes to 120 minutes.  It is also possible to immerse the mortar in a bath of water at ambient temperature for a length of time lying in the range 8 hours to 24 hours.  Once set in this way, the mortar is left to cool in the surrounding air at ambient temperature.

EXAMPLE:

Mechanical strength tests were conducted on mortars based on aluminous cement and prepared using the following protocol:

•	dry-mixing cement and sand, and, where applicable, silica for one minute; and

•	adding mixing water and, where applicable, glucose solution, and then mixing for 4 minutes.

The mechanical strength tests were conducted after the mortars had been treated to set in water at 55°C for 1 hour (hr) and 30 minutes (mins), and then cooled in air at 20°C for 1 hr.  The mechanical strengths were measured on testpieces of dimensions

4 centimeters (cm) * 4 cm * 16 cm fabricated on a standardized NF EN 196-1 shock table.

Table 1 gives the results of the bending strength and compression strength tests for a mortar prepared using the method of the invention, for a conventional mortar without any admixture, and for other test mortars. As appears from Table 1, the composition for a sealing mortar of the invention (row 2 of Table 1) procures much better strength, both in bending and in compression, than the reference composition without any admixtures (row 1) and than the compositions with silica fume only (row 3) or with glucose aqueous solution only (row 4).

Table 1

(Table Removed)

CLAIMS

1.	A method of fabricating a high-voltage insulator (1) comprising a glass or porcelain skirt (2), a metal cap (4), and a metal pin (6), in which method the cap (4) and the pin (6) are respectively sealed to said skirt (2) of the insulator (1) by means of a sealing mortar, the sealing mortar being obtained by mixing aluminous cement with sand to form a dry mix, and then by mixing the resulting mix with water, said method being characterized in that silica fume is also dry-mixed with the cement and sand, and in that, prior to mixing the mix with water, an aqueous solution containing a hydrosoluble dispersant containing carboxylic functions and polyether chains is added to said water.

2.	A method of fabricating a high-voltage insulator (1) according to claim 1, in which method the mass of aluminous cement represents approximately in the range "50'% to 80% relative-to the total mass of the sand-and-cement mix, the mass of sand represents approximately in the range 20% to 50% relative to the total mass of the sand and cement mix, the mass of silica fume represents approximately in the range 2% to 10% relative to the mass of said cement alone in the mortar, the mass of water represents approximately in the range 17% to 27% relative to the mass of said cement alone in the mortar, and the mass of said aqueous solution represents approximately in the range 0.2% to 0.5% relative to the mass of said cement alone in the mortar.

3.	A method of fabricating a high-voltage insulator (1) according to claim 1 or claim 2, in which, relative to the mass of said cement alone in the mortar, the mass of silica fume preferably represents about 6%, the mass of water preferably represents about 22%, and the mass of said aqueous solution preferably represents about 0.25%.

4.	A method of fabricating a high-voltage insulator (1) according to any preceding claim, in which said cement contains an alumina content lying in the range 30% to 75%.

5.	A method of fabricating a high-voltage insulator (1) according to any preceding claim, in which said sand has a grain size centered on a value lying approximately in the range 200 µm to 300 µm.

Documents:

				http://ipindiaonline.gov.in/patentsearch/GrantedSearch/viewdoc.aspx?id=CB6YNyFwwSVIXEA62Knm1w==&amp;loc=+mN2fYxnTC4l0fUd8W4CAA==

« Previous Patent

Next Patent »

Patent Number	271153	

Indian Patent Application Number	529/DEL/2010	

PG Journal Number	06/2016	

Publication Date	05-Feb-2016	

Grant Date	04-Feb-2016	

Date of Filing	09-Mar-2010	

Name of Patentee	SEDIVER SOCIETE EUROPEENNE D'ISOLATEURS EN VERRE ET COMPOSITE	

Applicant Address	79 AVENUE FRANCOIS ARAGO, 92017 NANTERRE CEDEX, FRANCE	

Inventors:

#	Inventor's Name	Inventor's Address	

1	SANDRINE PRAT	12 RUE DES CHAPELLES-03270 MARIOL, FRANCE	

PCT International Classification Number	C04B35/50;	

PCT International Application Number	N/A	

PCT International Filing date		

PCT Conventions:

#	PCT Application Number	Date of Convention	Priority Country	

1	0951490	2009-03-10	France	

© All Indian Patents, 2013-2021.

  Patent data available in the public domain from Indian Patents Office, Department of Industrial Policy and Promotions, Ministry of Commerce and Industry, Government of India.

File: patents/271204-hydrogen-storage-material-formed-from-cast-magnesium-nickel-alloy-and-method-of-producing-the-same.html
Indian Patents. 271204:"HYDROGEN STORAGE MATERIAL FORMED FROM CAST MAGNESIUM-NICKEL ALLOY AND METHOD OF PRODUCING THE SAME"

Indian Patents

Recently Granted Patents

  Recently Published Patents

Title of Invention	"HYDROGEN STORAGE MATERIAL FORMED FROM CAST MAGNESIUM-NICKEL ALLOY AND METHOD OF PRODUCING THE SAME"

Abstract	A method of producing a hydrogen storage material including the steps of: magnesium - nickel melt having up to 50 wt% nickel; adding up to 2 wt% of a refining element to the melt under a non-oxidising atmosphere, the refining element having an atomic radius within the range of 1-1.65 times the atomic radius of magnesium, such as at least one element selected from the group consisting of Zr, Na, K, Ba, Ca, Sr, La, Y, Yb, Rb and Cs; and solidifying the melt to produce the hydrogen storage material.	

Full Text	Magnesium alloys for hydrogen storage

Field of the invention

This invention relates to hydrogen storage materials and particularly relates to a cast alloy which can be used as a hydrogen storage material.

Background of the invention

As the world's population expands and economic activity increases, there are ever increasing signs that increasing atmospheric concentrations of carbon dioxide are warming the earth causing climate change. While the eventual depletion of the world's oil and fossil fuel energy sources will inevitably require other economic energy sources to be found, the more noticeable signs of global warming have increased pressures for global energy systems to move away from carbon rich fuels whose combustion produces carbon monoxide and carbon dioxide gases.

Hydrogen energy is attracting a great deal of interest and is expected to eventually be a replacement for petroleum based fuels. However, there are still several technical issues and barriers that must be overcome before hydrogen can be adopted as a practical fuel, the main obstacle being the development of a viable hydrogen storage system. While hydrogen can be stored as a compressed gas or a liquid, the former occupies a large volume and the latter is energy intensive to produce, reducing any environmental benefits. In addition, both gaseous and liquid hydrogen are potentially dangerous should the pressure storage vessels be ruptured.

A safer, more compact method of hydrogen storage is to store it within solid materials. When infiltrated with hydrogen at relatively low pressures, metals and inter-metallic compounds can absorb large quantities of hydrogen in a safe, solid form. The stored hydrogen can be released when 'required by simply heating the alloy. Storage of hydrogen as a solid hydride can provide a greater weight percentage storage than compressed gas. However a desirable hydrogen storage material must have a high

storage capacity relative to the weight of the material, a suitable desorption temperature, good kinetics, good reversibility and be of a relatively low cost

Pure magnesium has sufficient theoretical hydrogen carrying capacity at 7.6 wt %. However the resulting hydride is too stable and the temperature must be increased to 278°C for the hydrogen to be released. This desorption temperature makes such materials economically unattractive. A lower desorption temperature is desirable to not only reduce the amount of energy required to release the hydrogen but to enable the efficient utilisation of exhaust heat from vehicles to release the hydrogen. Compared to pure magnesium, the compound Mg2Ni has a reduced hydrogen storage capacity of 3.6 wt % but, importantly, the temperature required for hydrogen release is decreased to less than that of pure magnesium. The mechanism of hydrogen storage is believed to involve the formation of (solid) hydride particles, i.e. MgH2 and Mg2NiH4 in the microstructure.

Recently, thixotropic casting techniques followed by partial remelting and quenching have been used [Y.-J. Kim, T.-W. Hong: Materials Transactions 43 (2002) 1741-1747] to produce hypoeutectic Mg-Ni alloys consisting of magnesium rich dendrides surrounded by refined Mg-Mg2Ni eutectic. These alloys absorb large amounts of hydrogen, similar to pure magnesium and display only a single hydrogen absorption plateau in the pressure-composition-temperature (PCT) curve, i.e. not separate plateaus for each phase. It is believed that the nickel and/or Mg2Ni phase acts as a catalyst, improving the kinetics of hydrogen transfer into the magnesium rich solid phases via MgH2 formation.

This realisation has encouraged research [See review by 8. Orimo and H. Fuji, Applied Physics A 72 (2001) 167-186] using nano technology and powder metallurgy techniques to produce materials with large internal interfacial areas. These techniques are attractive because they result in large interface areas and they introduce crystallographic defects such as dislocations and twins, which could distribute potential catalysts throughout the microstructure, enabling them to have a widespread influence on the kinetics of the reaction. Unfortunately nano-scale powder metallurgy techniques offer limited control over the crystallographic structure of the phases (ie. interfaces,

twins etc), the powder would be highly explosive and would be prohibitively expensive for large-scale mass production of commercial hydrogen storage components. None of the research reported to date considers methods by which higher performance hydrogen storage components can be produced using lower cost processes more applicable to mass production.

It is an object of the present invention to provide a castable MgNi alloy with improved hydrogen storage capabilities.

Reference to any prior art in the specification is not, and should not be taken as, an acknowledgment or any form of suggestion that this prior art forms part of the common general knowledge in Australia or any other jurisdiction.

Summary of the invention

According to one aspect, the invention may provide a method of producing a hydrogen storage material including the steps of forming a magnesium-nickel melt having additions of at least one refining element, the refining element being able to promote a refined eutectic structure with increased twinning in the magnesium-nickel intermetallic phase and solidifying the magnesium-nickel melt to a hydrogen storage material with said refined eutectic structure.

In one preferred embodiment, the magnesium-nickel melt is formed by the steps of adding nickel to the magnesium melt to produce a hypoeutectic magnesium-nickel alloy within the range of greater than zero and up to 50 wt % Ni homogenising the magnesium-nickel melt, and adding the refining element or elements to the melt under a protective atmosphere at addition rates of greater than zero and up to 2 wt% and preferably greater than zero and less than 500 ppm.

The refining element preferably has an atomic radius within the range of about 1-1.65 times that of magnesium. It is understood that refining elements with atomic radii within this range will provide the refined eutectic structure discussed above. The preferred refining elements are selected from the group comprising Zr, Na, K, Ba, Ca, Sr, La, Y,

Yb, Rb, Cs and rare earth elements such as Eu. Zirconium is added to grain refine the magnesium crystals and when used requires at least one more of the elements from the list.

In another aspect, the invention may provide a method of producing a hydrogen storage material comprising the steps of forming a magnesium nickel melt having additions of at least one refining element having an atomic radius within the range of 1-1.65 times that of magnesium, the refining element being provided in the melt at addition rates greater than zero and up to 2 wt% and preferably less than 500 ppm, and solidifying the magnesium nickel melt.

The solidifying step in both aspects is preferably a casting step where the metal is cast by a suitable procedure such as pouring into preheated metallic moulds coding the casting. The solidifying step may be other controlled solidifying processes. However, once the alloy has been cast it is then subject to activation and use as a hydrogen storage material. The alloy is preferably used in the cast condition.

In another embodiment of the invention, there is provided a hydrogen storage alloy comprising or consisting essentially of greater than zero and up to 50 wt % Ni; greater than zero and up to 2 wt % of a refining element, the refining element having an atomic radius of about 1-1.65 times that of magnesium; and the balance magnesium and incidental impurities.

The preferred refining additions are selected from the group of Zr, Na, K, Ba, Ca, Sr, La, Y, Yb, Rb, Cs and rare earth elements with addition rates greater than zero and up to 2 wt% and preferably greater than zero and less than 500 ppm. The more preferred addition elements are sodium and zirconium.

The applicants have found that by the addition of trace elements having atomic radii of about that of magnesium up to 1.65 times the atomic radius of magnesium to hypoeutectic and hypereutectic MgNi systems, twin crystal defects are encouraged in the Mg2Ni intermetallic phase. It is thought that increasing the refinement and crystal defects in the Mg2Ni phase catalyses the hydriding reaction in the magnesium rich solid

phases of the alloy, thus increasing the capacity of the alloy for hydrogen uptake and the kinetics of the hydrogen absorption.

Furthermore as the material is produced by a casting solidification process, it is a more commercially viable process for large scale mass production of hydrogen storage components.

Description of the drawings and preferred embodiment

Further features objects and advantages of the present invention will become apparent from the following description of the preferred embodiment and accompanying drawings in which

Fig 1 is a pressure composition temperature graph of an unmodified magnesium alloy with 14% Ni,

Fig 2 is a graph summarising activation time at 350°C and 2 MPa for Examples 1-6, Fig 3 is a graph of PCT absorption data at 350°C and 2 MPa for Examples 1-6, Fig 4 is a graph of PCT absorption data at 300°C and 2 MPa for Examples 1-6, Fig 5 is a graph of PCT absorption data at 250°C and 2 MPa for Examples 1-6, Fig 6 is a graph summarising PCT absorption capacity at 350°C and 2 MPa,

Fig 7 is a graph illustrating the relationship between absorption and desorption for unmodified Mg 14 Ni alloy,

Fig 8 is a graph of the desorption data at 0.2 MPa for Examples 1-6, and Fig 9(a)-9(h) are SEM micrographs of the as cast alloys of Examples 1-6.

The hydrogen storage material is produced according to the invention by forming a magnesium-nickel by adding nickel to molten magnesium. The nickel addition may be up to 50 wt % nickel but the preferred addition rate provides an alloy melt of 10-20 wt % nickel. The melt is then mixed to provide a homogenised mix.

To this magnesium-nickel alloy, trace elements of crystallography modifying material are added. The elements added are those that refine the magnesium phase and promote a refined eutectic structure with increased twinning in the magnesium-nickel intermetallic phase.

The range of elements satisfying the above two criteria have atomic radii around that of magnesium and up to 1.65 times that of magnesium and include Zr, K, Na, Ba, Ca, Sr, La, Y, Yb, Rb, Cs and rare earth metal elements. The preferred elements used are sodium and/or zirconium.

The melt is again stirred to homogenise the mix and held under a protective atmosphere during the homogenising step. The protective atmosphere is any atmosphere which prevents the magnesium from combusting. Typical atmospheres include SFe and HFC-134a.

The metal is then cast by a suitable casting procedure such as by pouring into preheated metallic moulds.

While not wishing to be restricted to a particular theory of operation, it is considered that the increase crystal defects, interfacial areas and density of dislocations catalyses the hydriding reaction in the magnesium rich solid phases of the alloy, thus increasing the capacity and kinetics of the alloy for hydrogen uptake.

Examples

The hydrogen absorption of metal hydride alloys is characterised using equilibrium pressure composition temperature (PCT) data. This data is obtained by keeping an alloy sample at constant temperature while precisely measuring the quantity of hydrogen

sorbed and the pressure at which sorption occurs. The quantity of hydrogen sorbed is expressed in terms of alloy composition, either as an atomic ratio of hydrogen atoms to the number of atoms in the base metal alloy or as the capacity of hydrogen in the material on a weight percent basis.

PCT stands for "pressure-composition-isotherm" and shows the maximum hydrogen absorption capacity possible at a fixed temperature. The pressure At absorption is higher than that at desorption and the region of the "plateau" indicates the range suitable for practical storage/release applications.

Most of the hydrogen is absorbed in a range where there is little pressure change. This region of near constant pressure is known as the plateau pressure. Metal hydride formation is also accompanied by hysteresis, which appears as the difference between the upper absorption curve and the lower desorption curve.

Example 1

An unmodified magnesium alloy containing 14 wt% Ni was subjected to a 2 MPa hydrogen atmosphere at 350°C for a period of 20 hours. The pressure composition temperature data was recorded and shown in Figure 1.

From Figure 1, the activation time (At) of the alloy can be determined. The "Activation time" indicates how quickly an alloy becomes "ready" for use as a hydrogen absorption alloy. Shorter activation times save energy and are indicative of fundamental material differences in the kinetic performance of the alloys. Note that activation is generally required only once in the life-cycle of a hydrogen storage alloy. Once the alloy has been activated, the hydrogen absorption time is significantly reduced as evidenced by the last cycles of the run.

Examples 2-6

The magnesium nickel alloy of Example 1 was modified by the addition of a refining element.

Table 1 shows the refining element and the addition rate of that element.

Table 1

(Table Removed)

The activation time from these examples is summarised in Figure 2. From these results, it can be seen that activation time can be reduced to about 40% of that of the unmodified alloy (from Shours to 3.8hours). This is of practical significance but more importantly it is indicative of the superior kinetic performance of the modified alloy.

When the data collected in the above examples was analysed by reference to the absorption curve only, the graph shown in Figure 3 was produced.

PCT curves (absorption only) at 350°C show all six samples can absorb around 7 wt% hydrogen. There is little difference between the samples. 100% pure Mg absorbs 7.6 wt% of hydrogen and 7 wt% of hydrogen absorption is close to the theoretical limits for a Mg-14 wt% Ni sample. The Mg primary phases are regarded as the hydrogen absorbing phases and eutectic regions are considered to have a catalytic function improving hydrogen kinetics.

The alloys of Examples 1-6, were then characterised at 300°C and 250°C with the absorption results shown in Figures 4 and 5 respectively.

At lower temperatures, there is a decreased capacity for absorption but a large difference in performance between alloys. The PCT curve (absorption only) at 300'C

clearly shows the improvement of hydrogen absorption from 5.7 wt% (unmodified) to 6.6 wt% (Na high, Ca and Zr addition) or 6.8 wt% (Na low).

Figure 6 is a summary of the maximum hydrogen absorption capacity taken from the results shown in Figure 5. It can be seen that at 350°C the maximum hydrogen storage capacity is similar (around 7 wt%) for all samples cast.

At 250°C the modified alloys are superior and the maximum hydrogen capacity can be increased more than 1 wt% relative to the unmodified alloy (from 5.3 wt% to 6.5 wt%).

Even at 200°C (up to 2MPa condition), the samples are shown to absorb approximately 5.5 wt% of hydrogen.

In regard to the desorption temperature, usually, at a fixed pressure, absorption temperature is lower than desorption temperature. The exact temperatures will vary depending on the pressure. Figure 7 shows the relationship between adsorption and desorption for the unmodified Mg 14Ni alloy at 0.2 MPa. The adsorption start temperature 1 is usually higher than the adsorption end temperature 2. When the alloy then goes through the desorption of cycle, the desorption start temperature 3 can be seen to be higher than the desorption end temperature 4.

In the representation of the modified alloys of Examples 2-6 relative to the unmodified alloys, it can be seen that the desorption end temperature (plateau region of Figure 8) at 0.2 MPa decreases approximately 20°C with modification. In fact, the desorption temperature for the Mg Ni alloy can be reduced by trace element additions.

The addition of the modifying elements increases the amount of internal interfacial areas within the material, the amount of stacking faults and the density of dislocations/twins in the solidified magnesium-nickel alloy. It is believed that the refining element should have an atomic radii in the range mentioned above in order to achieve the metallurgical effects in the as cast metal.

The increase in dislocations caused by the additions is illustrated in the SEM micrographs Figures 9(a)-9(h). Figure 9(a) is the SEM for Mg 14 Ni unmodified; Fig 9(b) is the SEM for the same alloy with Zr addition; Figure 9(c) is the SEM for low sodium addition; Fig 9(d) is the SEM for high sodium addition; Figure 9(e) is the SEM for calcium addition; and Fig 9(f) is the SEM for Eu addition. Fig 9(g) is the Mg 14 Ni unmodified alloy of higher magnification; Fig 9(h) is the low sodium addition at the higher magnification of Fig 9(g).

Figure 9 shows SEM secondary electron images of hypo-eutectic Mg-14wt%Ni alloys of (a) and (g) unmodified, (b) 2wt%Zr addition, (c) and (h) 600ppm Na addition, (d) 2400ppm Na addition, (e) BOOppm Ca addition and (f) 600ppm Eu addition alloys. The black in the figures are primary Mg dendrites and small black and white contrast is the Mg-Mg2Ni eutectic structure. The images clearly demonstrate a very refined fibrous eutectic microstructure in all modified samples compared with a coarse eutectic microstructure in the unmodified sample.

All modified samples show a relative improvement of approximately 1 wt% for the maximum hydrogen absorption capacity. The refinement of the structure, even at trace levels of addition is considered quite remarkable yielding eutectic spacings below µm and often below 500 nm. Thus, a nano-scale material is obtained through the combination

CLAIMS

1.	A method of producing a hydrogen storage material including the steps of:

forming a magnesium-nickel melt having up to 50 wt % nickel;

adding up to 2 wt % of a refining element to the melt under a non-oxidising atmosphere, the refining element having an atomic radius within the range of 1-1.65 times the atomic radius of magnesium; and

solidifying the melt to produce the hydrogen storage material.

2.	The method of producing a hydrogen storage material of claim 1 wherein the

refining element is at least one element selected from the group consisting of Zr, Na, K,

Ba, Ca, Sr, La, Y, Yb, Rb and Cs.

3.	The method of claim 1 or 2 wherein the magnesium-nickel melt contains nickel

within the range of 10-20 wt %.

4.	The method of claim 1 or 2 wherein the refining element is added at an addition

rate of up to 500 ppm.

5.	The method of claim 1 wherein the melt is solidified by casting.

6.	A magnesium nickel alloy consisting essentially of:

greater than zero and up to 50 wt % Ni;

greater than zero and up to 2 wt % of a refining element, the refining element having an atomic radius in the range of 1 to 1.65 times the atomic radius of magnesium; and

the balance magnesium and incidental impurities.

7.	The magnesium nickel alloy of claim 6 wherein the refining element is at least

one element selected from the group of Zr, Na, K, Ba, Ca, Sr, La, Y, Yb, Rb and Cs.

8.	The magnesium nickel alloy of claim 7 wherein the refining element is present at

addition rates greater than zero and up to 500 ppm.

9.	The magnesium nickel alloy of claim 6 wherein the alloy as cast has a refined

eutectic structure with twinning in the magnesium-nickel intermetallic phase.

10.	A hydrogen storage material formed from a magnesium-nickel alloy, the alloy

including:

greater than zero and up to 50 wt % Ni;

greater than zero and up to 2 wt % of a refining element, the refining element having an atomic radius in the range of 1 to 1.65 times the atomic radius of magnesium; and

the balance magnesium and incidental impurities.

11.	The hydrogen storage material of claim 10 wherein the material is formed from

the as cast alloy.

12.	A method of modifying the hydrogen adsorption and/or desorption characteristics

of a magnesium nickel alloy including the steps of

adding to a magnesium-nickel melt including greater than zero and up to 50 wt% nickel, up to 2 wt% of a refining element under a non-oxidising atmosphere, the refining element having an atomic radius within the range of 1-1.65 times the atomic radius of magnesium; and

solidifying the melt to produce the modified magnesium-nickel alloy.

13.	The  method  of  modifying  the  hydrogen  adsorption  and/or  desorption

characteristics of a magnesium nickel alloy of claim 12 wherein the refining element is

at least one element selected from the group consisting of Zr, Na, K, Ba, Ca, Sr, La, Y,

Yb, Rb and Cs.

14.	The  method  of  modifying  the  hydrogen  adsorption  and/or  desorption

characteristics of a magnesium nickel alloy of claims 12 or 13 wherein the magnesium-

nickel melt contains nickel within the range of 10-20 wt %.

15.	The  method  of  modifying  the  hydrogen  adsorption  and/or  desorption

characteristics of a magnesium nickel alloy of claims 12 or 13 wherein the refining

  element is added at an addition rate of greater than zero and up to 500 ppm.

16.	The  method  of  modifying  the  hydrogen  adsorption  and/or  desorption

characteristics of a magnesium nickel alloy of claim 12 wherein the melt is solidified by

casting and cooling the casting.	

Documents:

				http://ipindiaonline.gov.in/patentsearch/GrantedSearch/viewdoc.aspx?id=lXKRqitEFXz/ndW0eF8QWQ==&amp;loc=+mN2fYxnTC4l0fUd8W4CAA==

« Previous Patent

Next Patent »

Patent Number	271204	

Indian Patent Application Number	4013/DELNP/2007	

PG Journal Number	07/2016	

Publication Date	12-Feb-2016	

Grant Date	09-Feb-2016	

Date of Filing	28-May-2007	

Name of Patentee	HYDREXIA PTY LIMITED	

Applicant Address	Level 7, General purpose South Building, Staff House Road, The University of Queensland,St. Lucia, Queensland 4067 Austrailia.	

Inventors:

#	Inventor's Name	Inventor's Address	

1	DAHLE, ARNE KRISTIAN	49/1060 WATERWORKS ROAD, THE GAP, QUEENSLAND 4061 AU	

2	NOGITA, KAZUHIRO	34 COOMBELL STREET, JINDALEE, QUEENSLAND 4074 AU	

PCT International Classification Number	C22C 23/00	

PCT International Application Number	PCT/AU2005/001825	

PCT International Filing date	2005-12-02	

PCT Conventions:

#	PCT Application Number	Date of Convention	Priority Country	

1	2004907006	2004-12-07	Australia	

© All Indian Patents, 2013-2021.

  Patent data available in the public domain from Indian Patents Office, Department of Industrial Policy and Promotions, Ministry of Commerce and Industry, Government of India.
