Repository: anandvc/allindianpatents

File: patents/271216-method-for-preparation-of-zinc-oxide-nanoparticle-synthesis-using-solar-energy.html
Indian Patents. 271216:"METHOD FOR PREPARATION OF ZINC OXIDE NANOPARTICLE SYNTHESIS USING SOLAR ENERGY"

Indian Patents

Recently Granted Patents

  Recently Published Patents

Title of Invention	"METHOD FOR PREPARATION OF ZINC OXIDE NANOPARTICLE SYNTHESIS USING SOLAR ENERGY"

Abstract	Present invention reports a novel method for the synthesis of zinc oxide nanoparticles using solar energy as a driving force. Zinc oxide nanoparticles are synthesized by zinc acetate as a precursor with 1,4-butanediol as a solvent and the use of solar energy as an energy source. The process was carried out in presence or absence of capping agent. Starch was used as a capping agent. The process is novel as it does not require any other conventional and expensive energy source. This method avoids high temperature heating i.e. calcinations in the zinc oxide nanoparticles synthesis reported in the conventional methods. The size of zinc oxide nanoparticles were found to be in the range of 1-100 nm.	

Full Text	FORM 2

THE PATENTS ACT, 1970

(39 OF 1970)

&

THE PATENTS RULES, 2003

COMPLETE SPECIFICATION

(Section 10 and rule 13 )

1.	"Method for Zinc oxide nanoparticle synthesis using solar Energy."

2.	(a) Bhanage Bhalchandra Mahadeo

(b)	Department of Chemistry, Institute of Chemical Technology, Nathalal Parekh Marg., Matunga. Mumbai 400019, Maharashtra, India.

(c)	INDIAN.

The following specification particularly describes the invention and the manner in which it is to be performed.

FIELD OF THE INVENTION

The metal oxide nanoparticle synthesis is in high demand due to their extensive range of applications in various fields. From last few decades different types of methods have been developed for the synthesis. The novel method for metal oxide nanoparticles synthesis has been studied in this invention, which deals with the synthesis of zinc oxide nanoparticles using naturally available solar energy as an energy source. Application of solar energy makes this technique greener, economically cheaper and safer as compared reported methods. The obtained nanoparticles are in the range of 1-100 nm size.

BACKGROUND OF THE INVENTION

In the field of Material science nanomaterial synthesis had proven the greatest demand due to its frequent applications in fields like electronics, photonics, catalysis and biomedical sensing. Nanoparticles are showing their characteristic properties which are different from bulk because of large surface to volume ratio.

Zinc oxide nanoparticles, have been attracting much attention due to wide range of applications in solar cells, gas sensors, optoelectronic devices, light emitting diodes optical waveguides and laser diodes. Till date different techniques are developed for the synthesis of zinc oxide nanocrystallites, including sol gel method, microwave synthesis, wet chemical synthesis, hydrothermal synthesis, chemical vapor deposition. However most of these techniques tend to be expensive due to the use of sophisticated equipments or setup and the use of conventional energy sources like hydrocarbons, electricity etc as a driving force for the synthesis. In addition these conventional energy sources are directly or indirectly responsible for the problem of global

warming by continuous emission of carbon dioxide. So the attention has been put up to develop the greener and cheaper method for the synthesis of zinc oxide nanoparticles by replacement of conventional energy sources with available renewable energy sources like sunlight, wind, rain, tides, and geothermal heat.

Solar energy is widely considered to be the largest source of carbon neutral renewable energy source. As compared to chemical reagent, sunlight is non-toxic, non-polluting, and traceless in chemical processes. Earlier, nanoparticles synthesis using solar energy was used for the synthesis of gold. Y. Luo [Materials Letters 2008, 62, 3770-3772] reported the Size-controlled preparation of dendrimer-protected gold nanoparticles by application of sunlight. Followed to this X. Luo [Colloid Journal 2009, 71, 281-284.] reported the one step dendrimer-protected gold nanoparticles by solar energy. In addition to this recently, Chien et al. [Green Chem. 2011, 13, 1162-1166] reported the synthesis of gold nanoparticles in which they exposed gold salt to sunlight for 5 h. However these methods cannot be extended further due to different amount of solar radiation and different intensity of solar radiation required for other metal or metal oxide nanoparticles. Therefore these methods cannot be extended further for other metal or metal oxide nanoparticles synthesis.

The intention of this creation is to provide the strategy which is economical for the synthesis of zinc oxide nanoparticle by replacing conventional energy source like heat, electricity, hydrocarbons etc. by using renewable energy sources like sunlight, wind, rain, tides, and geothermal heat. The use of solar radiations in zinc oxide nanoparticles synthesis makes the technique specifically different than those reported previously. In literature there is no method which shows zinc oxide nanoparticles synthesis using solar radiation.

SUMMARY OF THE INVENTION:

The major aspect of the present invention is associated with the zinc oxide nanoparticles synthesis by the application of solar energy. Since the energy source is naturally available and it does not require any sophisticated equipment or setup this synthesis protocol observed to be economical compared to the reported methods. This method avoids higher temperature heating step i.e. calcinations step which is essential in the conventional synthesis. Use of solar energy and starch make the protocol green, clean and safe.

DETAIL DESCRIPTION OF THE INVENTION:

This innovation include the synthesis of zinc oxide nanoparticles using solar radiations as an energy source using 1,4-butane diol as a solvent and with/without using capping agent. Starch may be used as a capping agent

An Important feature of the present invention relates to develop novel method for the synthesis of zinc oxide nanoparticles using environmentally available energy source. The scheme higher temperature heating step i.e. calcinations step.

The characterisation of zinc oxide nanoparticle synthesised by this technique was done by various analytical methods like UV-vis spectroscopy, X-ray diffraction (XRD), Transmission Electron Microscopy (TEM), Field Emission Gun-Scanning Electron Microscopy (FEG-SEM), Energy dispersive X-ray Spectral analysis (EDS) which established that ZnO nanoparticles are formed in the nano range of 1-100 nm.

Until now, there is not a single report which is known for the preparation of zinc oxide nanoparticles using solar energy as an energy source. So here we are reporting economically cheaper and greener way for the synthesis of zinc oxide nanoparticles.

The process of the invention is described in detail in the example given below that is presented by the way of illustration only and should not be confined to limit the scope of the present invention.

EXAMPLE 1:

In a typical synthesis of zinc oxide nanoparticles a mixture of 1 g zinc acetate, 0.2 g starch as a capping agent and 5 mL 1,4-butanediol as a solvent was taken in a 50 mL glass beaker. This mixture was irradiated under solar radiations concentrated by Fresnel lens at noon in summer for 6 hrs. To isolate synthesized zinc oxide nanoparticles the reaction mixture was centrifuged at 8000 rpm for 25 min. The obtained precipitate was washed thrice with distilled water and absolute ethanol then dried at 80 °C for 5 hrs under vacuum.

EXAMPLE 2:

The charge similar to that of given in examplel here the volume of 1,4-butanediol was doubled i.e. 10 mL and the reaction mixture was irradiated by solar radiations (The radiations were concentrated by using 'Fresnel lens') for 6 h. at noon time.

EXAMPLE 3:

The charge similar to that of given in example 1 was taken except that the reaction mixture was irradiated by solar radiations (The radiations were concentrated by using 'Fresnel lens') for 10 h at noon time.

EXAMPLE 4:

The charge similar to that of given in examplel but here the reaction was carried out in absence of capping agent (starch) and the reaction mixture was irradiated by solar radiations (The radiations were concentrated by using 'Fresnel lens') for 6 h at noon time.

EXAMPLE 5:

The charge similar to that of given in example 4 was taken except that the reaction mixture was irradiated by solar radiations (The radiations were concentrated by using 'Fresnel lens') for 10 hat noon time.

EXAMPLE 6:

The charge similar to that of given in example 4 here the volume of 1,4-butanediol was doubled i.e. 10 mL and the reaction mixture was irradiated by solar radiations (The radiations were concentrated by using 'Fresnel lens') for 6 h. at noon time.

In all above examples the white colour precipitate formation indicates the zinc oxide nanoparticle synthesis which further supported by the UV-vis analysis in which the λmax obtained at 367.40 nm which due to the zinc oxide nanoparticles [Figure 1], Crystalline pattern of synthesized zinc oxide nanoparticles was determined by the XRD analysis [Figure 2]. The particle shape and size were characterised by transmission electron microscopy [Figure 3], The particle size and shape also confirmed by Field Emission Gun-Scanning Electron Microscopy (FEG-SEM). The elemental analysis was done by Energy -dispersive X-ray Spectral analysis (EDS) showing the presence of Zn and 0 only [Figure 4].

I Claim:

1.	A method for preparation of zinc oxide nanoparticles in the range of 1 -100 nm using solar energy irradiation with a solution of zinc acetate as a precursor and 1,4-butanediol as a solvent with/without starch as a capping agent.

2.	A process as claimed in claim 1, wherein the metal precursors are selected from Zinc acetate, Zinc nitrate, Zinc chloride, Zinc Carbonate.

3.	A process as claimed in claim 1, wherein solvents are selected from ethylene glycol, 1,2-propylene glycol, 1,3-propylene glycol, 1,4-butanediol.

4.	A process as claimed in claim 1, wherein capping agents are selected from starch, Poly (vinyl pyrrolidone)[ PVP (MW-30000)], Poly (vinyl pyrrolidone)[ PVP ( MW-40000)].

5.	A process as claimed in claim 1, wherein the reaction is in the temperature range of 30-90 °C under atmospheric pressure.

6.	A process as claimed in claim 1, wherein time required are selected from 3h to 20 h.

7.	A process as claimed in claiml wherein concentration of zinc precursor is in the range of I mmol-100 mmol.

Documents:

				http://ipindiaonline.gov.in/patentsearch/GrantedSearch/viewdoc.aspx?id=PvNwSgX3nXkSmYFeeIJESg==&amp;loc=vsnutRQWHdTHa1EUofPtPQ==

« Previous Patent

Next Patent »

Patent Number	271216	

Indian Patent Application Number	3275/MUM/2011	

PG Journal Number	07/2016	

Publication Date	12-Feb-2016	

Grant Date	09-Feb-2016	

Date of Filing	22-Nov-2011	

Name of Patentee	BHANAGE BHALCHANDRA MAHADEO	

Applicant Address	DEPARTMENT OF CHEMISTERY INSTITUTE OF CHEMICAL TECHNOLOGY NATHALAL PAREKH MARG, MATUNGA (EAST), MUMBAI- 400 019 MAHARASHTRA, INDIA	

Inventors:

#	Inventor's Name	Inventor's Address	

1	LANKE SATISH ROHIDAS	DEPARTMENT OF CHEMISTERY INSTITUTE OF CHEMICAL TECHNOLOGY NATHALAL PAREKH MARG, MATUNGA (EAST), MUMBAI- 400 019 MAHARASHTRA, INDIA	

2	PANDIT ANIRUDDHA BHALCHANDRA	DEPARTMENT OF CHEMISTERY INSTITUTE OF CHEMICAL TECHNOLOGY NATHALAL PAREKH MARG, MATUNGA (EAST), MUMBAI- 400 019 MAHARASHTRA, INDIA	

3	PATIL ANIRUDDHA BALKRISHNA	DEPARTMENT OF CHEMISTERY INSTITUTE OF CHEMICAL TECHNOLOGY NATHALAL PAREKH MARG, MATUNGA (EAST), MUMBAI- 400 019 MAHARASHTRA, INDIA	

4	BHANAGE BHALCHANDRA MAHADEO	DEPARTMENT OF CHEMISTERY INSTITUTE OF CHEMICAL TECHNOLOGY NATHALAL PAREKH MARG, MATUNGA (EAST), MUMBAI- 400 019 MAHARASHTRA, INDIA	

PCT International Classification Number	B82Y30/00	

PCT International Application Number	N/A	

PCT International Filing date		

PCT Conventions:

#	PCT Application Number	Date of Convention	Priority Country	

1			NA	

© All Indian Patents, 2013-2021.

  Patent data available in the public domain from Indian Patents Office, Department of Industrial Policy and Promotions, Ministry of Commerce and Industry, Government of India.

File: patents/271217-spheroidal-cast-alloy-and-method-for-producing-cast-parts-from-said-spheroidal-cast-alloy.html
Indian Patents. 271217:SPHEROIDAL CAST ALLOY AND METHOD FOR PRODUCING CAST PARTS FROM SAID SPHEROIDAL CAST ALLOY

Indian Patents

Recently Granted Patents

  Recently Published Patents

Title of Invention	SPHEROIDAL CAST ALLOY AND METHOD FOR PRODUCING CAST PARTS FROM SAID SPHEROIDAL CAST ALLOY

Abstract	The invention relates to a spheroidal cast alloy for producing cast iron products with great mechanical strength, high wear-resistance and a high degree of ductility. Said alloy comprises the following as non-iron components: between 2.5 and 3.8 wt. % C, between 2.4 and 3.4 wt. % Si, between 0.02 and 0.08 wt. % P, between 0.02 and 0.06 wt. % Mg, between 0.01 and 0.05 wt. % Cr, between 0.002 and 0.02 wt. % Al, between 0.0005 and 0.015 wt. % S, between 0.0002 and 0.002 wt. % B and conventional impurities. According to the invention, the alloy contains between 3.0 and 3.7 wt. % C, between 2.6 and 3.4 wt. % Si, between 0.02 and 0.05 wt. % P, between 0.025 and 0.045 wt. % Mg, between 0.01 and 0.03 wt. % Cr, between 0.003 and 0.017 wt. % Al, between 0.0005 and 0.012 wt. % S and between 0.0004 and 0.002 wt. % B. The alloy is used for example to produce chassis parts or brake discs in the automobile industry.	

Full Text	WO 2006/056334	PCT/EP2005/012160

Spheroidal cast alloy and method for producing cast parts from said spheroidal cast alloy

The invention relates to a spheroidal cast alloy for cast iron products with great mechanical strength, high wear resistance and at the same time a high degree of ductility, comprising as non-iron constituents 2.5 to 3.8% by weight C, 2.4 to 3.4% by weight Si, 0.02 to 0.08% by weight P, 0.02 to 0.06% by weight Mg, 0.01 to 0.05% by weight Cr, 0.002 to 0.02% by weight Al, 0.0005 to 0.015% by weight S, 0.0002 to 0.002% by weight B and the conventional impurities.

In motor vehicle construction, cast iron alloys are used for producing cast parts that must have high wear resistance, for example brake disks, which during the braking operation have to convert the kinetic energy of the vehicle into thermal energy. The brake disks can in this case reach temperatures of up to about 850°C. During the braking operation, not only the brake linings but also the brake disks are worn. Brake disks have irregular wear and often have to be replaced while still under warranty, involving high costs for the automobile manufacturer. In order that the wear on the surface of the brake disk takes place as evenly as possible, high demands are made of the crystalline structure and the homogeneity of the structure. The homogeneity can be improved by a suitable casting process.

GB 832 666 discloses a cast iron alloy comprising as non-iron constituents 1.0 to 2.5% by weight C, 1.5 to 3.2% by weight Si, less than 1.15% by weight Mn, less than 0.5% by weight S and 0.001 to 0.05% by weight B. After casting, the graphite component takes on the compact form. Because the alloy does not contain any Mg there is no spheroidal graphite or vermicular graphite present, but rather a graphite formation that

WO 2006/056334	PCT/EP2005/012160

- 2 -

resembles temper carbon nodes of malleable cast iron predominates. The alloy contains 5 to 10% carbides in a predominantly pearlitic matrix, which has the consequence that the elongation at rupture becomes relatively low. In order to limit the formation of lamellar graphite, and consequently improve the modulus of elasticity, tellurium and bismuth are admixed as alloying elements. Higher elongation at rupture values are achieved by a subsequent heat treatment.

US 2004/0112479-A1 discloses a further cast iron alloy, which preferably contains 3.7% by weight C, 2.5% by weight Si, 1.85% by weight Ni, 0.85% by weight Cu and 0.05% by weight Mo. This material is distinguished by an elongation of 20 to 16% with a tensile strength of 500 to 900 MPa and by a Brinell hardness of 180 to 290 HB. These properties are achieved after a time-consuming heat treatment, which comprises the following successive steps: 10 to 360 minutes of austenitizing at temperatures between 750 and 790°C, rapid cooling in a salt bath at a temperature between 300 and 400°C, 1 to 3 hours of austempering at temperatures between 3 00 and 400°C and cooling to room temperature. After this treatment, the material has a structure with an austenitic and ferritic microstructure. The material is distinguished by easier machinability than a cast iron that has been subjected to a conventional type of austempering.

On the basis of this prior art, the object of the invention is to provide a cast iron alloy which is produced from elements that are as inexpensive as possible, the cast parts having the highest or greatest possible heat resistance and strength, in particular wear resistance, and at the same time a very high degree of ductility, without an additional heat treatmen3t.

WO 2006/056334	PCT/EP2005/012160

- 3 -

This object is achieved by a spheroidal cast alloy for cast iron products with great mechanical strength, high wear resistance and at the same time a high degree of ductility, comprising as non-iron constituents 2.5 to 3.8% by weight C, 2.4 to 3.4% by weight Si, 0.02 to 0.08% by weight P, 0.02 to 0.06% by weight Mg, 0.01 to 0.05% by weight Cr, 0.002 to 0.02% by weight Al, 0.0005 to 0.015% by weight S, 0.0002 to 0.002% by weight B and the conventional impurities, the alloy containing 3.0 to 3.7% by weight C, 2.6 to 3.4% by weight Si, 0.02 to 0.05% by weight P, 0.025 to 0.045% by weight Mg, 0.01 to 0.03% by weight Cr, 0.003 to 0.017% by weight Al, 0.0005 to 0.012% by weight S and 0.0004 to 0.002% by weight B.

Preferred developments of the invention are provided by the dependent claims.

It is of advantage that the alloy has the best possible strength-strain behavior. This is achieved by the spheroidal cast alloy containing 0.1 to 1.5% by weight Cu, preferably 0.5 to 0.8% by weight Cu. This is also achieved by the alloy containing 0.1 to 1.0% by weight Mn, preferably 0.15 to 0.2% by weight Mn.

It is also of advantage that the alloy has the best possible wear behavior. This is achieved by the alloy containing 0.1 to 1.5% by weight Cu, preferably 0.5 to 0.8% by weight Cu and 0.1 to 1.0% by weight Mn, preferably 0.15 to 0.2% by weight Mn. This is also achieved by the alloy containing 0.1 to 1.5% by weight Mn, preferably 0.5 to 1.0% by weight Mn, and 0.05 to 1.0% by weight Cu, preferably 0.05 to 0.2% by weight Cu.

The essential idea of the invention is to provide a cast iron alloy which has a Brinell hardness of over 22 0 and which is worn as evenly as possible when used

WO 2006/056334	PCT/EP2005/012160

- 4 -

as a brake disk. The graphite in the cast iron alloy may be of a spheroidal or vermicular, but not lamellar form. Although brake disks with lamellar graphite are inexpensive, they have lower resistance to temperature changes. As a result, so-called fire cracks can already occur after a short time in use, rapidly growing and leading to irregularities of the surface. An irregular surface in turn leads to irregular thermal loading, irregular wear and so-called brake juddering.

Further applications of the spheroidal cast alloy according to the invention are axle and chassis parts for trucks and for passenger cars, such as for example wishbones, wheel carriers and pivot bearings, which are exposed to high mechanical and dynamic loads and in the case of a collision of the motor vehicle must plastically deform and must not rupture.

Example 1

A brake disk was produced from the spheroidal cast alloy according to the invention. The chemical composition was 3.34% by weight C, 2.92% by weight Si, 0.62% by weight Cu, 0.17% by weight Mn, 0.038% by weight Mg, 0.025% by weight P, 0.021% by weight Cr, 0.01% by weight Al, 0.001% by weight S and 0.0008% by weight B, the remainder Fe and the conventional impurities. The brake disk was investigated for the number of spherulites, graphite content, graphite form and graphite size, pearlite content and Brinell hardness. Specimens from the brake disk were subjected to a tensile test in order to establish the strength-strain behavior. The number of spherulites is 384 +/-76 spherulites per mm2. The graphite content is 9.7 +/- 0.7%. The graphite form in accordance with DIN EN ISO 945 is 97.9% of the form VI. The size distribution in accordance with DIN EN ISO 945 is 45% of size 8, 42% of size 7 and 13% of size 6. The pearlite content is

WO 2006/056334	PCT/EP2005/012160

- 5 -

84 +/- 1%. The Brinell hardness is 248 +/- 3 HB. In the tensile test, the following values were established: yield strength Rp0.2 = 474 MPa, tensile strength Rm = 778 MPa, elongation at rupture A5 = 11.4% and modulus of elasticity E = 165 to 170 kN/mm2.

In comparison with the known materials for brake disks, it was possible to establish a much better oxidation behavior (see Figure 1) and a greatly reduced tendency to fire cracking (see Figures 2 and 3) . The oxidation behavior, and consequently also the wear behavior, is greatly improved by the addition of a mixture of copper and/or manganese to the spheroidal cast alloy.

In Figure 1, the weight increase in grams per square meter and per day caused by oxidation at 700°C in air is represented. The material according to the invention shows a weight increase of about 9 g/m2.d, in comparison with a cast iron material for conventional brake disks with a weight increase of about 21 g/m2.d.

The tests to test for fire cracking were carried out as follows: a sample with the dimensions 40 x 20 x 7 mm is subjected to at least 100 cycles comprising 7 seconds of heating up to 700°C and 6 seconds of quenching in water. Subsequently, transverse sections are produced and examined under a microscope and photographed.

Figure 2 shows a microphoto of a commercially available brake disk with a fire crack 0.4 mm deep. Figure 3 shows a further microphoto of the brake disk according to the invention, to the same magnification, with a fire crack 0.14 mm deep.

Example 2

A wishbone for passenger cars was produced from the spheroidal cast alloy according to the invention. The

WO 2006/056334	PCT/EP2005/012160

- 6 -

chemical composition was 3.5% by weight C, 2.85% by weight Si, 0.63% by weight Cu, 0.18% by weight Mn, 0.038% by weight Mg, 0.026% by weight P, 0.029% by weight Cr, 0.004% by weight Al, 0.001% by weight S and 0.0007% by weight B, the remainder Fe and the conventional impurities. In the tensile test, the following values were established: yield strength Rp0.2 = 465 MPa, tensile strength Rm = 757 MPa, elongation at rupture A5 = 11.1% and modulus of elasticity E = 165 to 170 kN/mm2. The Brinell hardness is 258 +/- 3 HB.

Example 3

A wheel carrier for passenger cars was produced from the spheroidal cast alloy according to the invention. The chemical composition was 3.43% by weight C, 3.38% by weight Si, 0.71% by weight Cu, 0.2% by weight Mn, 0.037% by weight Mg, 0.047% by weight P, 0.043% by weight Cr, 0.012% by weight Al, 0.004% by weight S and 0.0008% by weight B, the remainder Fe and the conventional impurities. In the tensile test, the following values were established: yield strength Rp0.2 = 558 MPa, tensile strength Rm = 862 MPa and elongation at rupture A5 = 6.1%. The Brinell hardness is 288 HB. The number of spherulites in the microstructure was determined as 455 spherulites per mm2.

Figure 4 shows the elongation at rupture A5 as a function of the tensile strength Rm. The solid line indicates the minimum values in accordance with the standard EN 1563 for cast iron with spheroidal graphite of types produced in the cast state. The measurements of the material according to the invention are entered in accordance with Examples 1 to 3 presented above.

Figure 5 shows the elongation at rupture A5 as a function of the yield strength Rp0.2. The solid line indicates the minimum values in accordance with the

WO 2006/056334	PCT/EP2005/012160

- 7 -

standard EN 1563 for cast iron with spheroidal graphite of types produced in the cast state. The measurements of the material according to the invention are entered in accordance with Examples 1 to 3 presented above.

The material properties of the spheroidal cast iron according to the invention are consequently far above the European standard EN 1563 for cast iron with spheroidal graphite and even reach the values of ADI (= Austempered Ductile Iron) , a cast iron material standardized in Europe under EN 1564 which is produced by a very complex heat treatment in relatively great wall thicknesses that can only be obtained by alloying the expensive elements nickel and/or molybdenum, and is consequently correspondingly expensive.

Figure 6 shows the strength ranges against the elongation at rupture of the materials aluminum cast alloys, cast iron with spheroidal graphite, ADI and the material according to the invention with Examples 1 to 3 entered.

The uniformity of the structure is also achieved by a novel casting process. The casting mold is divided horizontally instead of vertically, the brake disks being arranged horizontally and the filling of the casting mold being carried out from the middle toward the edge of the brake disk. This has the consequence that the casting mold is filled rotationally symmetrically and that the brake disk is uniformly cooled from the inside to the outside after casting. As a result, a uniform, homogeneous structure is created over the entire circumference of the brake disk. A subsequent heat treatment, which is time-consuming and incurs costs, is no longer required.

WO 2006/056334	PCT/EP2005/012160

- 8 -

Patent claims

1.	A spheroidal cast alloy for cast iron products with

great mechanical strength, high wear resistance and

at the same time a high degree of ductility,

comprising as non-iron constituents

2.5	to 3.8% by weight C,

2.4 to 3.4% by weight Si,

0.02 to 0.08% by weight P,

0.02 to 0.06% by weight Mg,

0.01 to 0.05% by weight Cr,

0.002 to 0.02% by weight Al,

0.0005 to 0.015% by weight S,

0.0002 to 0.002% by weight B and the conventional impurities, characterized in that the spheroidal cast alloy contains 3.0 to 3.7% by weight C,

2.6	to 3.4% by weight Si,

0.02 to 0.05% by weight P,

0.025 to 0.045% by weight Mg,

0.01 to 0.03% by weight Cr,

0.003 to 0.017% by weight Al,

0.0005 to 0.009% by weight S and

0.0004 to 0.002% by weight B.

2.	The spheroidal cast alloy as claimed in claim 1,

characterized in that the alloy contains 0.1 to

1.5% by weight Cu, preferably 0.5 to 0.8% by weight

Cu.

3.	The spheroidal cast alloy as claimed in claim	1,

characterized in that the alloy contains 0.1	to

1.0% by weight Mn, preferably 0.15 to 0.2%	by

weight Mn.

4.	The spheroidal cast alloy as claimed in claim 1,

characterized in that the alloy contains 0.1 to

1.5% by weight Cu, preferably 0.5 to 0.8% by weight

WO 2006/056334	PCT/EP2005/012160

- 9 -

Cu, and 0.1 to 1.0% by weight Mn, preferably 0.15 to 0.2% by weight Mn.

5.	The spheroidal cast alloy as claimed in claim 1,

characterized in that the alloy contains 0.1 to

1.5% by weight Mn, preferably 0.5 to 1.0% by weight

Mn, and 0.05 to 1.0% by weight Cu, preferably 0.05

to 0.2% by weight Cu.

6.	The spheroidal cast alloy as claimed in at least

one of claims 1 to 5, characterized in that,

immediately after casting and cooling, the graphite

component is of a spheroidal and/or vermicular form

in respect of over 90% of the graphite present.

7.	The spheroidal cast alloy as claimed in at	least

one of claims 1 to 6, characterized in	that,

immediately after casting and cooling,	the

crystalline structure of the cast part is	of a

pearlitic form in respect of 70 to 90%.

8.	The spheroidal cast alloy as claimed in at least

one of claims 1 to 7, characterized in that,

immediately after casting and cooling, the

crystalline structure of the cast part has 200 to

700 spherulites per mm2.

9.	The spheroidal cast alloy as claimed in at least

one of claims 1 to 8, characterized in that the

cast part has a Brinell hardness of over 220.

10.	The spheroidal cast alloy as claimed in at least

one of claims 1 to 9, characterized in that the

graphite particles have a size distribution of at

least 30% of size 8, 10% to 70% of size 7 and at

most 20% of size 6 in accordance with DIN EN ISO

945.

WO 2006/056334	PCT/EP2005/012160

- 10 -

11.	The spheroidal cast alloy as claimed in at least

one of claims 1 to 10, characterized in that the

cast part has an elongation at rupture A5 of 5 to

14% with a tensile strength Rm of 900 to 600 MPa.

12.	The spheroidal cast alloy as claimed in at least

one of claims 1 to 11, characterized in that the

cast part has an elongation at rupture A5 of 5 to

14% with a yield strength Rp0.2 of 600 to 400 MPa.

13.	The spheroidal cast alloy as claimed in at least

one of claims 1 to 12, characterized in that it is

used for chassis parts in motor vehicles.

14.	The spheroidal cast alloy as claimed in at least

one of claims 1 to 12, characterized in that it is

used for wishbones in motor vehicles.

15.	The spheroidal cast alloy as claimed in at least

one of claims 1 to 12, characterized in that it is

used for wheel carriers in motor vehicles.

16.	The spheroidal cast alloy as claimed in at least

one of claims 1 to 12, characterized in that it is

used for pivot bearings in motor vehicles.

17.	The spheroidal cast alloy as claimed in at least

one of claims 1 to 12, characterized in that it is

used for brake disks in motor vehicles.

18.	A method for producing a cast part from a

spheroidal cast alloy as claimed in one of claims 1

to 17, characterized in that, after the casting and

cooling of the cast part, no heat treatment of the

cast part is performed.

19.	A method for producing a cast part as claimed in

one of claims 1 to 18, characterized in that the

WO 2006/056334	PCT/EP2005/012160

- 11 -

casting mold is divided horizontally, the cast part being arranged horizontally in the casting mold.

20. A method for producing a rotationally symmetrical cast part as claimed in one of claims 1 to 19, characterized in that the casting mold is filled rotationally symmetrically from the middle point of the cast part.

The invention relates to a spheroidal cast alloy for producing cast iron products with great mechanical strength, high wear-resistance and a high degree of ductility. Said alloy comprises the following as non-iron components: between 2.5 and 3.8 wt. % C, between 2.4 and 3.4 wt. % Si, between 0.02 and 0.08 wt. % P, between 0.02 and 0.06 wt. % Mg, between 0.01 and 0.05 wt. % Cr, between 0.002 and 0.02 wt. % Al, between 0.0005 and 0.015 wt. % S, between 0.0002 and 0.002 wt. % B and conventional impurities. According to the invention, the alloy contains between 3.0 and 3.7 wt. % C, between 2.6 and 3.4 wt. % Si, between 0.02 and 0.05 wt. % P, between 0.025 and 0.045 wt. % Mg, between 0.01 and 0.03 wt. % Cr, between 0.003 and 0.017 wt. % Al, between 0.0005 and 0.012 wt. % S and between 0.0004 and 0.002 wt. % B. The alloy is used for example to produce chassis parts or brake discs in the automobile industry.

Documents:

				http://ipindiaonline.gov.in/patentsearch/GrantedSearch/viewdoc.aspx?id=AxdCXJWmPRywHXgWh8wgRw==&amp;loc=wDBSZCsAt7zoiVrqcFJsRw==

« Previous Patent

Next Patent »

Patent Number	271217	

Indian Patent Application Number	669/KOLNP/2007	

PG Journal Number	07/2016	

Publication Date	12-Feb-2016	

Grant Date	09-Feb-2016	

Date of Filing	23-Feb-2007	

Name of Patentee	GEORG FISCHER AUTOMOTIVE AG.	

Applicant Address	MUHLENTALSTRASSE 65, 8201 SCHAFFHAUSEN.	

Inventors:

#	Inventor's Name	Inventor's Address	

1	WERNER MENK	PILATUSSTRASSE 33, 8200 SCHAFFHAUSEN.	

2	ANDREAS HECKER	WUHRSTRASSE 7, 78267 AACH.	

3	TORSTEN RIECK	KARL-THEODOR-STRASSE 4, 40878 RATINGEN.	

4	ROLF RIETZSCHER	BRAHMSSTRASSE 13, 40822 METTMANN.	

PCT International Classification Number	C22C 37/04	

PCT International Application Number	PCT/EP2005/012160	

PCT International Filing date	2005-11-14	

PCT Conventions:

#	PCT Application Number	Date of Convention	Priority Country	

1	102004056331.4	2004-11-22	Germany	

© All Indian Patents, 2013-2021.

  Patent data available in the public domain from Indian Patents Office, Department of Industrial Policy and Promotions, Ministry of Commerce and Industry, Government of India.
