Repository: anandvc/allindianpatents

File: patents/271323-polyamide-based-thermoplastic-polymer-composition.html
Indian Patents. 271323:"POLYAMIDE BASED THERMOPLASTIC POLYMER COMPOSITION"

Indian Patents

Recently Granted Patents

  Recently Published Patents

Title of Invention	"POLYAMIDE BASED THERMOPLASTIC POLYMER COMPOSITION"

Abstract	The invention relates to a polyamide-based thermoplastic polymer composition that cxihibits a good balance between its properties, particularly its mechanical properties, and a high fluidity in the molten state. The invention particularly relates to a composition containing at least one high-fluidity polyamide and a shock modification agent having functional groups that react with the polyamide, and to a method for preparing such a composition.	

Full Text	 

Polyamide based thermoplastic polymer composition

The present invention relates to a polyamide-based thermoplastic polymer composition that exhibits a good balance between its properties, in particular its mechanical properties, and a high melt flow. The invention relates in particular to a composition comprising at least one high-fluidity polyamide and an impact modifier comprising functional groups that react with the polyamide, and to a method for preparing such a composition.

PRIOR ART

Among the properties that it is often desired to control in the case of a _thermoplastic intended to be formed by techniques such as injection molding, gas injection molding, extrusion and extrusion-blow molding, mention may be made of stiffness, impact strength, dimensional stability, in particular at a relatively high temperature, low post-forming shrinkage, a capacity for coating by various processes, surface appearance and density. These properties can be controlled, within certain limits, through the choice of a polymer or through the addition to the polymer of compounds of various natures. In the latter case, the term polymeric compositions is used. The choice of a material for a given application is generally guided by the required level of performance with respect to certain properties and by its cost. The aim is always to obtain new materials that can meet a specification in terms of performance and/or cost. Polyamide is, for example, a material that is widely used, in particular in the sector of the automobile industry.

Polyamide is a polymer which is chemically resistant, which is stable at high temperatures and which can be mixed with other types of polymers in order to modify the properties' thereof. It is, for example, possible to

improve its resilience by adding an elastomeric polymer.

There are at least three major properties that it is desired to obtain for these polyamide-based compositions, in particular when they are used in these conversion processes.

The first of these properties lies in the fact that these thermoplastic compositions used should be characterized, in the melting state, by a fluidity and a rheological behavior compatible with the forming processes of interest, such as injection molding. Specifically, these thermoplastic compositions should be sufficiently fluid, when they are molten, for it to be possible to easily and rapidly convey and manipulate them in certain forming devices, such as, for example, injection molding devices.

It is also sought to increase the mechanical properties of these compositions. These mechanical properties are in particular the impact strength, the flexural or tensile modulus, the flexural strength or tensile strength, inter alia. Reinforcing fillers, such as glass fibers, are generally used to this effect.

Finally, in the case of components molded from these thermoplastic compositions, a clean and uniform surface appearance is desired. This constraint becomes a problem which is difficult to solve, particularly when a thermoplastic composition with a high load of glass fibers is used, these glass fibers detrimentally affecting the surface appearance of the molded components. It is known practice, in order to obtain an acceptable surface appearance, to use thermoplastic compositions that exhibit a high fluidity. However, this increase in fluidity results in a decrease in the mechanical properties of the articles obtained.

The result is thus that it is difficult to obtain these various properties for the same polyamide-based thermoplastic composition.

INVENTION

The applicant has developed a polyamide composition that exhibits an increased melt flow and equivalent or superior mechanical properties, in comparison with conventional polyamide compositions, and that makes possible the preparation of articles having an excellent surface appearance, in particular when they comprise a high level of fillers.

The subject of the invention is thus a composition comprising at least:

a)	a polyamide of type 6 or 66 obtained by means of a process of polymerization of the monomers of the polyamide 6 or 66 in the presence, in addition, of monofunctional and/or difunctional compounds comprising carboxylic acid or amine functions; said polyamide having a melt flow index of greater than or equal to 10 g/10 min. according to the IS01133 standard measured at a temperature of 275°C with a load of 325 g; and

b)	an impact modifier comprising functional groups that react with the polyamide a).

DETAILED DISCLOSURE OF THE INVENTION

The polyamide a) may be a thermoplastic polyamide of type 66, i.e. a polyamide obtained at least from adipic acid and hexamethylenediamine, which may optionally comprise other polyamide monomers.

The term "polyamide of type 66" is intended in particular to mean a polyamide comprising at least 80 mol%, preferably at least 90 mol% of adipic acid and hexamethylenediamine monomer residues.

The polyamide a) may be a thermoplastic polyamide of type  6,  i.e.  a  polyamide  obtained  at  least  from

caprolactam, which may optionally comprise other polyamide monomers.

The term "polyamide of type 6" is intended in particular to mean a polyamide comprising at least 80 mol%, preferably at least 90 mol% of caprolactam monomer residues.

Preferably, the polyamide according to the invention has a molecular weight Mn of between 3000 and 25000 g/mol, more preferably between 5000 and 15000. It may have a polydispersity index (D=Mw/Mn) of less than or equal to 2.

The polymerization of the polyamide of the invention is in particular carried out according to the conventional operating conditions for the polymerization of polyamides, continuously or batchwise.

Such a polymerization process may comprise, briefly:

heating the mixture of monomers and water, with stirring and under pressure; and

maintaining the mixture at this temperature for a given period of time, followed by decompression and maintaining, for a given period of time, at a temperature above the melting point of the mixture, in particular under nitrogen or under vacuum, so as to thus continue the polymerization by removal of the water formed.

At the end of polymerization, the polymer can be cooled advantageously with water, and extruded in the form of rods. These rods are cut up so as to produce granules.

According to the invention, the polyamide is produced by adding during polymerization, in particular at the beginning of the polymerization, monomers of the polyamides 6 or 66, in the presence, in addition, of difunctional  and/or  monofunctional  compounds.  These

difunctional and/or monofunctional compounds have amine or carboxylic acid functions capable of reacting with the polyamide monomers . The difunctional compounds may have the same amine or carboxylic acid functionality.

The difunctional and/or monofunctional compounds used are agents for modifying the chain length of polyamides of type 6 or 66 and make it possible to obtain polyamides having a melt flow index of greater than or equal to 10 g/10 min. according to the IS01133 standard measured at a temperature of 275°C with a load of 325 g.

The polyamide-6 monomers are in particular adipic acid and hexamethylenediamine, or hexamethylenediamine adipate, also called nylon salt or N salt. The polyamide-6 monomers are caprolactam or derivatives thereof.

It is possible to use, at the beginning, during or at the end of polymerization, aliphatic or aromatic, monocarboxylic or dicarboxylic acids of any type or aliphatic or aromatic, monoamines or diamines of any type. It is in particular possible to use, as monofunctional compound, n-hexadecylamine, n-octadecylamine and n-dodecylamine, acetic acid, lauric acid, benzylamine and benzoic acid. It is in particular possible to use, as difunctional compound, succinic acid, terephthalic acid, isophthalic acid, sebacic acid, azelaic acid, dodecanoic acid, fatty acid diamers, di(p-ethylcarboxy)cyclohexanone, 5-methyl pentamethylenediamine, metaxylylenediamine, isophorone diamine and 1,4-cyclohexanediamine.

It is also possible to use an excess of adipic acid or an excess of hexamethylenediamine for the production of a polyamide of type 66 that exhibits a high melt flow.

Preferably, the proportion of acid end groups is different than the proportion of amine end groups, in particular at least twice as many or half as many. The .amounts of amine and/or acid end groups are determined by potentiometric assays after dissolution of the polyamide. A method is, for example, described in "Encyclopedia of Industrial Chemical Analysis", volume 17, page 293, 1973.

Preferably, the polyamide according to the invention has a melt flow index, according to the IS01133 standard measured at a temperature of 275°C with a load of 325 g, of between 10 and 50 g/10 min., more preferably between 20 and 40 g/10 min.

According to the invention, the term "impact modifier" is intended to mean a compound capable of modifying the impact strength of a polyamide composition. These impact-modifier compounds comprise functional groups that react with the polyamide a).

According to the invention, the expression "functional groups that react with the polyamide a)" is intended to mean groups capable of reacting or of interacting chemically with the acid or amine functions of the polyamide, in particular by covalence, ionic or hydrogen interaction or van der Walls bonding. Such reactive groups make it possible to provide good dispersion of the impact modifiers in the polyamide matrix. Good dispersion in the matrix is generally obtained with impact-modifier particles having a size of between 0.1 and 1 )ain.

The impact modifiers may very well comprise, in themselves, functional groups that react with the polyamide a) , for example as regards ethylene acrylic acid (EAA).

It is also possible to attach thereto functional groups that react with the polyamide a), generally by grafting or copolymerization, for example for ethylene-propylene-diene (EPDM) grafted with maleic anhydride.

According to the invention, use may be made of the impact modifiers, which are oligomeric or polymeric compounds, comprising at least one of the following monomers, or a mixture thereof: ethylene, propylene, butene, isoprene, diene, acrylate, butadiene, styrene, octene, acrylonitrile, acrylic acid, methacrylic acid, vinyl acetate, vinyl esters such as acrylic and methacrylic esters, and glycidyl methacrylate.

The compounds according to the invention may also comprise, in addition, monomers other than those mentioned above.

The base of the impact-modifier compound, optionally referred to as elastomeric base, can be chosen from the group comprising: polyethylenes, polypropylenes, polybutenes, polyisoprenes,  ethylene-propylene rubbers

(EPRs), ethylene-propylene-diene rubbers (EPDMs), ethylene butene rubbers, ethylene acrylate rubbers, butadiene styrene rubbers, butadiene acrylate rubbers, ethylene octene rubbers, butadiene acrylonitrile rubbers, ethylene acrylic acids (EAAs), ethylene vinyl acetate (EVAs), ethylene acrylic esters (EEAs), acrylonitrile-butadiene-styrene (ABS) copolymers, styrene-ethylene-butadiene-styrene (SEES) block copolymers, styrene-butadiene-styrene (SBS) copolymers, core-shell elastomers of methacrylate-butadiene-styrene

(MBS) type, or blends of at least two elastomers listed above.

In addition to the groups listed above, these impact modifiers may also comprise, generally grafted or copolymerized, functional groups that react with the polyamide a), such as, in particular, functional groups

as follows: acids, such as carboxylic acids, salified acids, esters, in particular acrylates and methacrylates, ionomers, glycidyl groups, in particular epoxy groups, glycidyl esters, anhydrides, in particular maleic anhydrides, maleimides, or mixtures thereof.

Such functional groups on the elastomers are, for example, obtained by using a comonomer during the preparation of the elastomer.

As impact modifiers comprising functional groups that react with the polyamide a) , mention may in particular be made of ethylene/acrylic ester/glycidyl methacrylate terpolymers, ethylene/butyl ester acrylate copolymers, ethylene/n-butyl acrylate/glycidyl methacrylate copolymers, ethylene/maleic anhydride copolymers, maleic anhydride-grafted styrene/maleimide copolymers, copolymers of styrene/ethylene/butylene/styrene modified with maleic anhydride, maleic anhydride-grafted styrene/acrylonitrile copolymers, maleic anhydride-grafted acrylonitrile/butadiene/styrene copolymers, and hydrogenated versions thereof.

The proportion by weight of the elastomers b) of the invention in the total composition is in particular between 0.1% and 50%, preferably between 0.1% and 20%, in particular between 0.1% and 10%, in particular the values 1, 2, 3, 4, 5, 6, 7, 8, 9 or 10 or any ranges composed of said values, in particular between 1% and 6%.

In order to improve the mechanical properties of the composition according to the invention, it may be advantageous to add thereto at least one reinforcing and/or bulking filler preferably chosen from the group comprising fibrous fillers such as glass fibers, inorganic fillers such as clays, kaolin, or reinforced nanoparticles or nanoparticles made of thermosetting

material, and powder fillers such as talc. The degree of incorporation of reinforcing and/or bulking filler is in accordance with the standards in the composite material field. It may, for example, be a degree of filler of from 1% to 50% by weight, relative to the total weight of the composition.

The composition may comprise, in addition to the modified polyamide of the invention, one or more other polymers, preferably polyamides or copolyamides.

The composition according to the invention may also comprise additives normally used for the production of polyamide compositions. Thus, mention may be made of lubricants, flame retardants, plasticizers, nucleating agents, catalysts, agents for improving impact strength, such as optionally grafted elastomers, light and/or heat stabilizers, antioxidants, antistatics, colorants, mattifying agents, molding aids or other conventional additives.

These fillers and additives can be added to the modified polyamide by standard means suited to each filler or additive, such as, for example, during melt blending or polymerization.

The thermoplastic compositions are generally obtained by mixing the various compounds that go to make up the composition, the thermoplastic compounds being in molten form. The process is carried out at more or less high temperature, and at more or less high shear force depending on the nature of the various compounds. The compounds can be introduced simultaneously or successively. An extrusion device in which the material is heated, subjected to a shear force and conveyed along, is generally used. Such devices are entirely known to those skilled in the art.

According to a first embodiment, all the compounds are melt blended during a single operation, for example during an extrusion operation. It is, for example, possible to blend granules of the polymeric materials, and to introduce them into the extrusion device in order to melt them and to subject them to a more or less large shear stress.

According to particular embodiments, it is possible to prepare pre-blends, which may or may not be melt pre-blends, of some of the compounds before preparation of the final composition.

The composition according to the invention, when it is prepared using an extrusion device, is preferably conditioned in the form of granules. The granules are intended to be formed by means of processes involving melting so as to obtain articles. The articles are thus made up of the composition. According to one customary embodiment, the modified polyamide is extruded in the form of rods, for example in a twin-extrusion device, and said rods are then cut into granules . The molded components are then prepared by melting the granules produced above and feeding the molten composition into injection molding devices.

The use of the compositions according to the invention is particularly advantageous in the context of the manufacture of articles for the automobile or electrical industry, in particular for the molding of components of large sizes or with a complex geometry.

Specific terms are used in the description in such a way as to facilitate understanding of the principle of the invention. It should nevertheless be understood that no limitation of the scope of the invention is envisioned with the use of these specific terms. The term "and/or" includes the meanings and, or, and also

all the other possible combinations of elements connected to this term.

Other details or advantages of the invention will emerge more clearly in view of the examples below, given only by way of indication.

EXPERIMENTAL SECTION

The following compounds are used:

PAl: Polyamide 66 having an MFI of 2.7 g/10 minutes (according to the IS01133 standard measured at 275°C with a load of 325 g) and an IV of 14 0. Contents of following end groups: amine end groups = 40 meq/kg, carboxylic end groups = 60 meq/kg.

PA2: Polyamide 66 having an MFI of 30 g/10 minutes (according to the IS01133 standard measured at 275°C with a load of 325 g) and an IV of 98. Contents of following end groups: amine end groups = 28 meq/kg, carboxylic end groups = 90 meq/kg. Obtained by adding 0.7 mol% of benzoic acid at the beginning of polymerization.

Glass fibers: Vetrotex 99B.

El: ethylene/acrylicester/glycidyl methacrylate terpolymer elastomer (8% by weight of glycidyl methacrylate), sold under the name Lotader® AX8 900 by the company Arkema.

E2: ethyleno/butyl ester acrylate copolymer elastomer, sold under the name Lotryl® 30 BA 02 by the company Atofina,

E3: ethylene/n-butyl acrylate/glycidyl methacrylate copolymer elastomer, sold under the name Elvaloyl® PTW by the company DuPont.

E4: ethylene/maleic anhydride copolymer elastomer, sold under the name Exxelor® VA 1840 by the company Exxon Mobil.

E5: ethylene/maleic anhydride copolymer elastomer, sold under the name Fusabond® N MN4 93D by the company DuPont.

E6: ethylene/acrylic acid copolymer elastomer, sold under the name Primacor® EAA 44 9 by the company Dow.

E7: ethylene/vinyl acetate copolymer elastomer, sold under the name Escorene UL 02528 by the company Exxon Mobil.

Additives: EBS wax, and nigrosine sold under the name 54/1033 by the company Ferroplast.

The compositions are prepared by melt blending, using a Werner and Pfleiderer ZSK twin-screw extruder, the polyamides, 5% by weight of elastomers, 30% by weight of glass fibers, and 1.3% by weight of additives. The extrusion conditions are the following: temperature: between 240 and 280°C, rotation speed: between 200 and 300 rpm, flow rate between 25 and 60 kg/hour.

The various compositions prepared are shown in Table 1

Table 1

Examples	Polymer	Elastomer	Spiral test (cm)	Unnotched Charpy impact (KJ/m^)

CI	PAl	-	25	86.3

C2	FAX	El	24	89.7

C3	PA2	-	46	58.2

1	PA2	El	47	82.2

2	PA2	E3	45	84.4

3	PA2	E4	45	88.1

4	PA2	E5	44	88.8

5	PA2	30% El + 70% E2	45	86.8

6	PA2	15% El +85% E2	46	80.8

7	PA2	E6	41	78.8

8	PA2	E7	46	79.7

The unnotched Charpy impact strength is measured according to ISO standard 179/leU.

The spiral test makes it possible to quantify the fluidity of the compositions by melting the granules and injecting them into a spiral-shaped mold with a semicircular cross section of thickness 2 mm and of width 4 cm, in a BM-Biraghi 85T press at a barrel temperature of 275°C and a mold temperature of 80°C and with a maximum injection pressure of 130 bar, which corresponds to an injection time of approximately 0.4 seconds (the result is expressed as length of mold correctly filled by the composition).

It is thus observed that the compositions obtained exhibit excellent compatibilization between the polyamide of the invention and the grafted elastomers,

thereby resulting in the obtaining of articles having an excellent balance between mechanical properties and melt flow. It is, moreover, observed that the articles of Examples 1-8 exhibit a good surface appearance.

WE CLAIM:

1.	A composition comprising at least:

a)	a polyamide of type 6 or 66 obtained by means of a process of polymerization of the monomers of the polyamide 6 or 56 in the presence of monofunctional and/or difunctional compounds comprising carboxylic acid or amine functions; said polyamide having a melt flow index of greater than or equal to 10 g/10 min. according to the IS01133 standard measured at a temperature of 275°C with a load of 325 g; and

b)	an impact modifier comprising functional groups that react with the polyamide a).

2.	The composition as claimed in claim 1, characterized in that the molecular weight Mn of the polyamide is between 3000 and 25000 g/mol.

3.	The composition as claimed in claim 1 or 2, characterized in that the polydispersity index of the polyamide is less than or equal to 2.

4.	The composition as claimed in any one of claims 1 to 3, characterized in that the polyamide is obtained in particular by adding, at the beginning, during or at the end of polymerization, aliphatic or aromatic, monocarboxylic or dicarboxylic acids and/or aliphatic or aromatic, monoamines or diamines.

5.	The composition as claimed in any one of claims 1 to 4, characterized in that the polyamide has a melt flow index of between 10 and 50 g/10 min.

6.	The composition as claimed in any one of claims 1 to 5, characterized in that the polyamide has a melt flow index of between 20 and 40 g/10 min.

The composition as claimed in any one of claims 1 to 6, characterized in that the impact modifiers are oligomeric or polymeric compounds comprising at least one of the following monomers, or a mixture, thereof: ethylene, propylene, butene, isoprene, diene, acrylate, butadiene, styrene, octene, acrylonitrile, acrylic acid, methacrylic acid, ■ vinyl acetate, vinyl esters such as acrylic and methacrylic esters, and glycidyl methacrylate.

The composition as claimed in any one of claims 1 to 7, characterized in that the elastomeric base of the impact modifiers is chosen from the group comprising: polyethylenes, polypropylenes, polybutenes, polyisoprenes, ethylene-propylene rubbers  (EPRs),  ethylene-propylene-diene rubbers

(EPDMs), ethylene butene rubbers, ethylene acrylate rubbers, butadiene styrene rubbers, butadiene acrylate rubbers, ethylene octene rubbers, butadiene acrylonitrile rubbers, ethylene acrylic  acids  (EAAs),  ethylene  vinyl  acetate

(EVAs), ethylene acrylic esters (EEAs), acrylonitrile-butadiene-styrene (ABS) copolymers, styrene-ethylene-butadiene-styrene (SEES) block copolymers, styrene-butadiene-styrene (SBS) copolymers, core-shell elastomers of methacrylate-butadiene-styrene (MBS) type, or blends of at least two elastomers listed above.

The composition as claimed in any one of claims 1 to 8, characterized in that the functional groups, of the impact modifier, that are capable of reacting chemically with the polyamide a) are chosen from the group comprising: acids, such as carboxylic acids, salified acids, esters, in particular acrylates and methacrylates, ionomers, glycidyl groups, in particular epoxy groups, glycidyl esters, anhydrides, in particular maleic anhydrides, maleiraides, or mixtures thereof.

10.	The composition as claimed in any one of claims 1

to 9, characterized in that the impact modifiers

are chosen from the group comprising:

ethylene/acrylic ester/glycidyl methacrylate

terpolymers, ethylene/butyl ester acrylate

copolymers, ethylene/n-butyl acrylate/glycidyl

methacrylate copolymers, ethylene/maleic anhydride

copolymers, maleic anhydride-grafted

styrene/maleimide copolymers, copolymers of

styrene/ethylene/butylene/styrene modified with

maleic anhydride, maleic anhydride-grafted

styrene/acrylonitrile copolymers, maleic

anhydride-grafted acrylonitrile/butadiene/styrene

copolymers, and hydrogenated versions thereof.

11.	The composition as claimed in any one of claims 1

to 10, characterized . in that the proportion of

impact modifiers in the composition is between

0.1% and 10% by weight.

12.	The composition as claimed in any one of claims 1

to 11, characterized in that said composition

comprises at least one reinforcing and/or bulking

filler.

13.	A method for producing a composition as claimed in

any one of claims 1 to 12, comprising at least a

step of melt blending the polyamide a) and the

impact strength modifiers b).

Documents:

				http://ipindiaonline.gov.in/patentsearch/GrantedSearch/viewdoc.aspx?id=11T8u4N/6By3CH+0D5ijUQ==&amp;loc=egcICQiyoj82NGgGrC5ChA==

« Previous Patent

Next Patent »

Patent Number	271323	

Indian Patent Application Number	4863/CHENP/2009	

PG Journal Number	08/2016	

Publication Date	19-Feb-2016	

Grant Date	16-Feb-2016	

Date of Filing	19-Aug-2009	

Name of Patentee	RHODIA OPERATIONS	

Applicant Address	40, RUE DE LA HAIE-COQ, F-93306 AUBERVILLIERS,	

Inventors:

#	Inventor's Name	Inventor's Address	

1	AMICI, MARCO	STRADA PERUGIA-S. MARCO 93, I-06131 PERUGIA	

2	GUAITA, CESARE	VIA FRANCESCO BARACCA, 6, I-21049 TRADATE	

PCT International Classification Number	C08L77/02	

PCT International Application Number	PCT/EP08/52134	

PCT International Filing date	2008-02-21	

PCT Conventions:

#	PCT Application Number	Date of Convention	Priority Country	

1	0701302	2007-02-23	France	

© All Indian Patents, 2013-2021.

  Patent data available in the public domain from Indian Patents Office, Department of Industrial Policy and Promotions, Ministry of Commerce and Industry, Government of India.

File: patents/271344-process-for-the-preparation-of-a-composition-for-adsorption-of-phosphate.html
Indian Patents. 271344:PROCESS FOR THE PREPARATION OF A COMPOSITION FOR ADSORPTION OF PHOSPHATE

Indian Patents

Recently Granted Patents

  Recently Published Patents

Title of Invention	PROCESS FOR THE PREPARATION OF A COMPOSITION FOR ADSORPTION OF PHOSPHATE

Abstract	The present invention relates to a process for the preparation of a novel composition, and to the use of the composition as a phosphate adsorbent, in particular for administration in humans or animals.	

Full Text	DESCRIPTION:	

The present invention relates to a process for the

preparation of a novel composition, and to the use of the

composition as a phosphate adsorbent, in particular for

administration in humans or animals.

An adsorbent for phosphate from aqueous media is known from

EP 0 8 68 12 5, which adsorbent contains polynuclear β-iron

hydroxide stabilised by carbohydrates and/or humic acid.

The product is produced by reacting an iron(III) chloride

solution with a base (in particular soda solution) and

adding the carbohydrate or humic acid before the resulting

iron hydroxide ages. The use of the iron(III) chloride

solution in the precipitation is necessary because the

presence of chloride ions is essential for the formation of

the β-iron hydroxide (akaganeite) . It is assumed that the

addition of the carbohydrate or humic acid causes

stabilisation of the freshly prepared β-iron hydroxide, as

a result of which the resulting material exhibits a

superior phosphate-absorbing capacity as compared with a

mixture of aged β-iron hydroxide with carbohydrates or

humic acid.

However, the use of iron(III) chloride as the starting

material in the preparation of the phosphate adsorbent

according to EP 0 868 125 gives rise to problems. For

example, the use of iron(III) chloride leads to corrosion

problems in the installation owing to the presence of

chloride ions. In addition, the cost of iron(III) chloride

is relatively high.

It was, therefore, desirable to provide a phosphate

adsorbent that does not exhibit the above-described

disadvantages owing to the use of iron(III) chloride as

starting material. At the same time, the phosphate

adsorbent should have substantially the same phosphate -

adsorbing capacity as the material according to EP

0 868 125.

The present inventors have now found, surprisingly, that by

using iron sulfate and/or iron nitrate compounds as

starting material it is possible, without using iron(III)

chloride, to obtain an iron hydroxide which is evidently

likewise stabilised, for example, by carbohydrates or humic

acids and whose phosphate-adsorbing capacity corresponds

substantially to that of the material of EP 0 868 125. On

the basis of this finding, the inventors completed the

present patent application.

The invention accordingly provides a process for the

preparation of a composition, comprising the following

steps:

a)	adding at least one base to an aqueous, sulfate-

and/or nitrate-containing iron(III) salt solution to

form a precipitate of iron hydroxide,

b)	optionally washing the resulting precipitate one or

more times with water, yielding an aqueous suspension

of the iron hydroxide,

c)	adding to the resulting aqueous suspension at least

one further constituent that inhibits ageing of the

precipitate of iron hydroxide obtained in step b),

d)	drying the composition obtained in step c) .

In step a), an aqueous, sulfate- and/or nitrate-containing

iron(III) salt solution is reacted with at least one base

to form a precipitate of iron hydroxide.

The aqueous, sulfate-containing iron(III) salt solution may

be in particular a solution of iron(III) sulfate (Fe2(SO4)3)

(including its hydrates) in water. It is also possible,

however, to use other aqueous, sulfate-containing iron(III)

salt solutions, such as solutions of iron alums, such as

KFe(SO4)2 or NH4Fe(SO4)2- It is further possible according to

the invention to use sulfuric-acid-containing solutions of

iron(II) sulfate, which are subjected to oxidation, for

example with nitric acid.

The aqueous, sulfate-containing iron(III) salt solution

that is used preferably has a concentration of

approximately from 3 to 16 wt.%, based on the amount of

iron.

The aqueous, nitrate-containing iron(III) salt solution may

be in particular a solution of iron(III) nitrate (Fe(NO3)3)

(including its hydrates) in water.

The aqueous, nitrate-containing iron(III) salt solution

that is used preferably has a concentration of

approximately from 3 to 16 wt.%, based on the amount of

iron.

The amount of base added in step a) is expediently so

chosen that a pH value of at least about 3, preferably of

at least about 6, is established. Expediently, the amount

of base used is such that, from an economic point of view,

the iron precipitates from the solution as completely as

possible. In general, therefore, the procedure is carried

out at pH values of not more than about 10. Higher pH

values are no longer expedient from an economic point of

view. The pH value established in step a) is, therefore,

preferably approximately from 3 to 10, more preferably

approximately from 5 to 8.

There is preferably used as the base in step a) an alkali

metal and/or alkaline earth metal compound. Such compounds

are particularly preferably hydroxides or carbonates of

alkali or alkaline earth metals. Alkali carbonates, alkali

bicarbonates and alkali metal hydroxides, especially of

sodium, are more preferred. The bases are expediently and

preferably used in the form of an aqueous solution,

preferably having a molarity of approximately from 0.01 to

2 mol/1. It is, however, also possible to add the bases in

solid form to the sulfate- and/or nitrate-containing

iron(III) salt solution.

There is most preferably used as the base in step a) sodium

hydroxide, sodium carbonate and/or sodium bicarbonate,

preferably in the form of their aqueous solutions.

The reaction with the base is preferably not carried out at

elevated temperatures, because these might lead to

accelerated ageing of the hydroxide that is formed. The

temperature in the reaction is preferably maintained in the

range from 10 to 40°C, more preferably from 2 0 to 30°C; even

more preferably, the reaction is carried out at room

temperature (2 5°C) . The suspension can expediently be

allowed to rest for a short time after the precipitation.

In practice, the suspension can be left to stand, for

example, for from 1 to 5 hours at room temperature or

below. During that time, the suspension can be stirred.

The resulting precipitate is then preferably washed once,

preferably several times, with water, the water being

removed after the washing/suspension operation in each case

preferably by decanting, filtering, centrifugation and/or

by processes of reverse osmosis, for example by membrane

filtration. The resulting moist product is not dried. The

moist product is suspended in water. The amount of water is

not critical; preferably, the procedure is such that the

iron content of the resulting suspension (calculated as Fe)

is up to 10 wt.%, particularly preferably from 2 to 8 wt.%.

The resulting aqueous suspension of the iron hydroxide

preferably has an approximately neutral pH value in the

range of approximately from 6.5 to 7.5, before the further

constituent is added. Lower pH values would result in the

iron hydroxide going partly into solution again. Higher pH

values are undesirable because they can lead to complex

formation in step c).

The process according to the invention is particularly

preferably carried out in such a manner that substantially

no ageing of the iron hydroxide has occurred before the

addition of the further constituent in step c). During the

ageing of precipitates, the re-grouping of initially

randomly placed molecules to form a more or less regular

crystal lattice often takes place. The ageing of

precipitates in most cases involves not only

crystallisation but also particle enlargement as a result

of Ostwald ripening.

In step c) there is added to the suspension obtained above

at least one further constituent that inhibits the above-

described ageing of the precipitate of iron hydroxide

obtained in step b). This constituent inhibiting ageing of

the iron hydroxide can preferably be selected from the

group consisting of carbohydrates, carbohydrate derivatives

and humic acid. The constituent is preferably added in

solid form, but addition in the form of an aqueous solution

is also possible in principle.

According to the invention there are particularly

preferably used as the further ageing-inhibiting

constituent carbohydrates, such as various carbohydrates

and sugars, for example agarose, dextran, dextrin,

maltodextrin, dextrin derivatives, dextran derivatives,

starch, cellulose, such as microcrystalline cellulose and

cellulose derivatives, sucrose, maltose, lactose or

mannitol.

Particular preference is given to starch, sucrose, dextrin

and/or a mixture thereof. Starch, sucrose or a mixture

thereof are most preferred. A mixture of sucrose and at

least one further constituent selected in particular from

starch, maltodextrin and cellulose, especially

microcrystalline cellulose, is very preferred. The function

of the additional constituent is presumably - without being

bound to one theory - to be regarded as that of stabilising

the freshly precipitated iron hydroxide, whereby ageing of

the iron hydroxide precipitate is prevented.

It is preferable to select the amount of carbohydrates or

humic acid so that at least 0.5 g, preferably at least 1 g,

of the further constituent inhibiting ageing of the iron

hydroxide, such as carbohydrate and/or humic acid, is added

per g of iron (calculated as Fe). Preferably, the iron

content of the resulting composition should be not more

than 50 wt.%, preferably not more than about 40 wt.%. The

iron content of the resulting composition should preferably

be at least 20 wt.%. The maximum content of the constituent

inhibiting ageing of the iron hydroxide, such as

carbohydrates and/or humic acid, is not subject to any

limitation and is determined primarily by economic reasons.

The mentioned content is preferably approximately from 5 to

60 wt.%, more preferably approximately from 20 to 60 wt.%.

After the addition in step c) of the constituent inhibiting

ageing of the iron hydroxide, the resulting aqueous

suspension is dried in a manner known per se. The drying

can be carried out, for example, by concentration in vacuo

or by spray drying.

In a preferred embodiment of the process according to the

invention, at least one calcium salt is added before or

after the composition obtained according to the invention

is dried. Suitable calcium salts are, for example, salts of

inorganic or organic acids, in particular calcium acetate.

The addition of the calcium salt increases the

phosphate-binding capacity, especially at higher pH values.

It is particularly advantageous to use such adsorbents

provided with calcium salts at pH values of more than 5,

because even then the complete phosphate-binding capacity

is retained. It has been shown that an addition of from

400 mg to 2 g, for example about 1 g, of calcium salt,

especially calcium acetate, per g of iron is particularly

advantageous.

The material obtained according to the invention is

substantially a physical mixture of iron hydroxide and the

constituent inhibiting ageing of the iron hydroxide, such

as carbohydrates or humic acid. As already mentioned above,

it is assumed that the latter come into contact with the

freshly precipitated iron hydroxide and lead to

stabilisation of the iron hydroxide, so that no ageing of

the material, which reduces the phosphate-adsorbing

ability, occurs. Complex formation, as described in

DE 42 3 9 442, cannot occur under the conditions chosen

according to the invention of the addition of an aqueous

suspension, because complex formation requires strongly

alkaline conditions during the addition of, for example,

carbohydrates to the iron hydroxide.

The compositions obtained by the process according to the

invention are preferably used in the production of an

adsorbent for phosphate from aqueous solutions. Preferably,

a preparation for oral and/or parenteral administration in

humans or animals is produced from the compositions

obtained by the process according to the invention. In

particular, the compositions obtained according to the

invention are used in the production of a preparation for

the prophylaxis and/or treatment of the hyperphosphataemic

state. Particularly preferably, the compositions obtained

according to the invention are used in the production of a

preparation for the prophylaxis and/or treatment of

dialysis patients.

To that end, the compositions obtained according to the

invention are formulated in a manner known per se into

pharmaceutical dosage forms, such as, for example, for oral

administration. They can be formulated as such or together

with conventional pharmaceutical additives, such as

conventional carriers or auxiliary substances. For example,

encapsulation can be carried out, it being possible to use

as encapsulating agents conventional materials used in the

pharmaceutical sector, such as hard or soft gelatin

capsules. Microencapsulation of the compositions obtained

according to the invention is also possible. It is also

possible to provide the adsorbents, optionally together

with auxiliary substances and additives, in the form of

granules, tablets, dragees, filled into sachets, in gel

form or in the form of sticks. The daily dose of the

compositions obtained according to the invention is, for

example, from 1 to 3 g, preferably approximately 1.5 g,

based on iron.

The compositions obtained according to the invention are

also suitable for use for the adsorption of phosphate

bonded to foodstuffs; for this purpose they may be mixed

into foodstuffs, for example. To that end there may be

prepared, for example, formulations as described above for

medicaments.

The compositions obtained according to the invention are

suitable in particular as adsorbents especially for

inorganic and foodstuffs-bonded phosphate from body fluids,

chyme and foodstuffs. They have a phosphate-adsorbing

ability similar to that of the agents obtained according to

EP 0868125 and can be produced simply and inexpensively.

The invention relates further to an adsorbent obtained by

the process according to the invention.

By using iron sulfate and/or iron nitrate as starting

material it is possible according to the invention to

obtain a composition having a particularly low content of

chloride, which is present in the composition only in

traces. The chloride content is especially lower than the

chloride content conventional for akaganeite. The invention

accordingly relates also to a composition containing

iron(III) hydroxide as well as at least one constituent

selected from the group consisting of carbohydrates and

humic acid, which composition contains less than 0.05 wt.%,

preferably less than 0.03 wt.%, more preferably less than

0.01 wt.%, chloride.

The invention is explained in greater detail by means of

the following examples:

Example 1

444 g of iron(III) sulfate solution (11.3 % w/w Fe) are

added dropwise in the course of 20-30 minutes, with

stirring (vane-type stirrer), to 1160 g of soda solution

(d20 = 1.185 g/ml). The suspension is stirred for a further

one hour. Thereafter, 2 litres of water are added to the

suspension, with stirring; the mixture is left to stand and

then the supernatant solution is decanted off. This

procedure is repeated five times. In this manner, 1238 g of

a suspension having an iron content of 4.0 % (w/w)

(determined by complexometry) are obtained. 73.9 g of each

of sucrose and starch are added to the 123 8 g of the above

suspension. The suspension is then concentrated in a rotary

evaporator at 60°C and dried under a high vacuum at 50°C.

223 g of powder having an iron content of 21.5 % (w/w) are

obtained.

Determination of the phosphate-adsorbing capacity:

10 ml of sodium phosphate solution (13.68 g/1 Na3PO4 x

12 H2O) are added to 233 mg of the material prepared

according to the above Example (corresponding to 0.9 mmol

of iron) (molar ratio Fe:P = 1:0.4). After adjustment of

the pH value, the suspension is allowed to react at 37°C for

2 hours. The suspension is then centrifuged; the

supernatant is decanted off and made up to 25 ml with

distilled water, and its phosphorus content is determined.

The phosphate adsorption of the material prepared according

to the Example, determined by ion chromatography, was 0.2 0

mg P/mg Fe at a pH of 3.0 and 0.16 mg P/mg Fe at a pH of

5.5.

Example 2

439 g of iron(III) sulfate solution (11.5 % w/w Fe) are

added dropwise in the course of 20-30 minutes, with

stirring (vane-type stirrer), to 1014 ml of sodium

hydroxide solution (9.6 % w/v). The suspension is stirred

for a further one hour. Thereafter,-2 litres of water are

added to the suspension, with stirring; the mixture is left

to stand and the supernatant solution is then decanted off.

This procedure is repeated until the supernatant that is

decanted off is free of sulfate (control with barium

chloride). In this manner, 1606 g of a suspension having an

iron content of 2.74 % (w/w) (determined by complexometry)

are obtained. 66.0 g of each of sucrose and starch are

added to the 1606 g of the above suspension. The suspension

is then concentrated in a rotary evaporator at 60°C and

dried under a high vacuum at 50°C. 190 g of powder having an

iron content of 22.2 % (w/w) are obtained.

Determination of the phosphate-adsorbing capacity:

10 ml of sodium phosphate solution (13.68 g/1 Na3PO4 x

12 H2O) are added to 226 mg of the material prepared

according to the Example (corresponding to 0.9 mmol of

iron) (molar ratio Fe:P = 1:0.4). After adjustment of the

pH value, the suspension is allowed to react at 37°C for

2 hours. The suspension is then centrifuged; the

supernatant is decanted off and made up to 25 ml with

distilled water, and its phosphorus content is determined.

The phosphate adsorption of the material prepared according

to Example 1, determined by ion chromatography, was 0.19 mg

P/mg Fe at a pH of 3.0 and 0.15 mg P/mg Fe at a pH of 5.5.

Example 3

535 g of iron(III) nitrate solution (9.7 % w/w Fe) are

added dropwise in the course of 20-3 0 minutes, with

stirring (vane-type stirrer), to 1200 g of soda solution

(d20 = 1.185 g/ml). The suspension is stirred for a further

one hour. The suspension is then transferred to a filter

bag and washed for 3 hours by continuously rinsing with

water (conductivity of the washing water after 3 hours

about 300 µS/cm) . In this manner, 923 g of a suspension

having an iron content of 4.3 % (w/w) (determined by

complexometry) are obtained. 60.1 g of each of sucrose and

starch are added to the 923 g of the above suspension. The

suspension is then concentrated in a rotary evaporator at

60°C and dried under a high vacuum at 50°C. 172 g of powder

having an iron content of 22.3 % (w/w) are obtained.

Determination of the phosphate-adsorbing capacity:

10 ml of sodium phosphate solution (13.68 g/1 Na3PO4 x

12 H2O) are added to 225 mg of the material prepared

according to the Example (corresponding to 0.9 mmol of

iron) (molar ratio Fe:P = 1:0.4). After adjustment of the

pH value, the suspension is allowed to react at 3 7°C for

2 hours. The suspension is then centrifuged; the

supernatant is decanted off and made up to 25 ml with

distilled water, and its phosphorus content is determined.

The phosphate adsorption of the material prepared according

to the Example, determined by ion chromatography, was 0.21

mg P/mg Fe at a pH of 3.0 and 0.17 mg P/mg Fe at a pH of

5.5.

Example 4

234 g of iron(III) sulfate solution (11.4 % w/w Fe) are

added dropwise in the course of 20-30 minutes, with

stirring (vane-type stirrer), to 615 g of soda solution (d20

= 1.185 g/ml). The suspension is stirred for a further .one

hour. The suspension is then transferred to a filter bag

and washed for about 3 hours by continuously rinsing with

water (test for absence of sulfate with barium chloride).

In this manner, 470 g of a suspension having an iron

content of 6.0 % (w/w) (determined by complexometry) are

obtained. 21.1 g of each of sucrose and maltodextrin are

added to the 470 g of the above suspension. The suspension

is then concentrated in a rotary evaporator at 60°C and

dried under a high vacuum at 50°C. 66 g of powder having an

iron content of 2 0.3 % (w/w) are obtained.

Determination of the phosphate-adsorbing capacity:

10 ml of sodium phosphate solution (13.68 g/1 Na3PO4 x

12 H2O) are added to 247 mg of the material prepared

according to the Example (corresponding to 0.9 mmol of

iron) (molar ratio Fe:P = 1:0.4). After adjustment of the

pH value, the suspension is allowed to react at 37°C for

2 hours. The suspension is then centrifuged; the

supernatant is decanted off and made up to 25 ml with

distilled water, and its phosphorus content is determined.

The phosphate adsorption of the material prepared according

to the Example, determined by ion chromatography, was 0.21

mg P/mg Fe at a pH of 3.0 and 0.17 mg P/mg Fe at a pH of

5.5.

Example 5

223 g of iron(III) sulfate solution (11.3 % w/w Fe) are

added dropwise in the course of 20-30 minutes, with

stirring (vane-type stirrer), to 585 g of soda solution (d20

= .1.185 g/ml). The suspension is stirred for a further one

hour. The suspension is then transferred to a filter bag

and washed for about 3 hours by continuously rinsing with

water (test for absence of sulfate with barium chloride).

In this manner, 447 g of a suspension having an iron

content of 6.0 % (w/w) (determined by complexometry) are

obtained. 2 0.6 g of each of sucrose and crystalline

cellulose are added to the 447 g of the above suspension.

The suspension is then concentrated in a rotary evaporator

at 60°C and dried under a high vacuum at 50°C. 65 g of

powder having an iron content of 20.6 % (w/w) are obtained.

Determination of the phosphate-adsorbing capacity:

10 ml of sodium phosphate solution (13.68 g/1 Na3PO4 x

12 H2O) are added to 244 mg of the material prepared

according to the Example (corresponding to 0.9 mmol of

iron) (molar ratio Fe:P = 1:0.4). After adjustment of the

pH value, the suspension is allowed to react at 37°C for

2 hours. The suspension is then centrifuged; the

supernatant is decanted off and made up to 2 5 ml with

distilled water, and its phosphorus content is determined.

The phosphate adsorption of the material prepared according

to the Example, determined by ion chromatography, was 0.2 0

mg P/mg Fe at a pH of 3.0 and 0.17 mg P/mg Fe at a pH of

5.5.

WE CLAIM;

1. Process for the preparation of a composition for adsorption of

phosphate which contains less than 0.05 wt % chloride,

comprising the following steps:

(a)	adding at least one base to an aqueous, sulfate- and/or nitrate-

containing iron (III) salt solution to form a precipitate of iron

hydroxide,

(b)	optionally washing the resulting precipitate one or more times with

water, yielding an aqueous suspension of the iron hydroxide,

(c)	adding to the resulting aqueous suspension at least one further

constituent that inhibits ageing of the precipitate of iron hydroxide

obtained in step b),

(d)	drying the composition obtained in step (c).

2.Process as claimed in claim 1, wherein a sulfate-containing iron (III)

salt solution is used.

3.	Process as claimed in claim 1 or 2, wherein the further constituent

inhibiting ageing of the precipitate of iron hydroxide is selected from

the group consisting of carbohydrates and humic acid.

4.	Process as claimed in any one of claims 1 to 3, wherein the iron (III)

salt solution is an aqueous solution of iron (III) sulfate.

5.	Process as claimed in any one of claims 1 to 3, wherein the iron (III)

salt solution is an aqueous solution of iron (III) nitrate.

6.	Process as claimed in any one of claims 1 to 5, wherein a pH value

of at least 3 is established in step a).

7.	Process as claimed in any one of claims 1 to 6, wherein the

resulting composition contains not more than 50 wt. % iron.

8.	Process as claimed in any one of claims 1 to 7, wherein the base is

selected from alkali metal and alkaline earth metal compounds.

9.	Process as claimed in any one of claims 1 to 8, wherein the base is

selected from alkali metal hydroxides and alkali metal carbonates.

10.	Process as claimed in any one of claims 1 to 9, wherein an

aqueous solution of an alkali metal carbonate, of an alkali metal

bicarbonate or of an alkali metal hydroxide is used as the base in step

a).

11.	Process as claimed in any one of claims 1 to 10, wherein a pH

value of at least 6 is established in step a).

12.	Process as claimed in any one of claims 1 to 11, wherein sodium

hydroxide, sodium carbonate and/or sodium bicarbonate is used as

the base in step a).

13.	Process as claimed in any one of claims 1 to 12, wherein the

further constituent inhibiting ageing of the iron hydroxide is selected

from the group consisting of starch, sucrose and dextrin.

14.	Process as claimed in any one of claims 1 to 13, wherein at least

one calcium salt is added before or after the composition is dried.

15.	Process as claimed in any one of claims 1 to 14, wherein

substantially no ageing of the iron hydroxide has occurred before the

addition of the further constituent in step c).

16.	Process as claimed in any one of claims 1 to 15, wherein the

resulting composition is formulated in a further step e) into a

pharmaceutical dosage form.

17.	Adsorbent obtainable by the process as claimed in any one of

claims 1 to 16.

18.	Composition containing iron (III) hydroxide as well as at least one

selected from the group consisting of carbohydrates and humic acid,

wherein it contains less than 0.05 wt. % chloride.

ABSTRACT:

The present invention relates to a process for the

preparation of a novel composition, and to the use of the

composition as a phosphate adsorbent, in particular for

administration in humans or animals.	

Documents:

				http://ipindiaonline.gov.in/patentsearch/GrantedSearch/viewdoc.aspx?id=XGOSHD9AriDqh/TsZ3Dv1A==&amp;loc=wDBSZCsAt7zoiVrqcFJsRw==

« Previous Patent

Next Patent »

Patent Number	271344	

Indian Patent Application Number	3919/KOLNP/2006	

PG Journal Number	08/2016	

Publication Date	19-Feb-2016	

Grant Date	17-Feb-2016	

Date of Filing	27-Dec-2006	

Name of Patentee	VIFOR (INTERNATIONAL) AG	

Applicant Address	RECHENSTRASSE 37 9001 ST.GALLEN, SWITZERLAND	

Inventors:

#	Inventor's Name	Inventor's Address	

1	DR.ERIK PHILIPP	GRUNTALSTRASSE 8 9303 WITTENBACH SCHWEIZ	

2	DR.HANS-MARTIN MULLER	KREUZSTRASSE 24 9032 ENGELBURG SCHWEIZ	

3	DR.PETER GEISSER	MARWEESSTRABE 8 9014 ST.GALLEN SCHWEIZ	

PCT International Classification Number	C09C 1/24	

PCT International Application Number	PCT/EP2005/052861	

PCT International Filing date	2005-06-21	

PCT Conventions:

#	PCT Application Number	Date of Convention	Priority Country	

1	102004031181.1	2004-06-28	Germany	

© All Indian Patents, 2013-2021.

  Patent data available in the public domain from Indian Patents Office, Department of Industrial Policy and Promotions, Ministry of Commerce and Industry, Government of India.
