Repository: anandvc/allindianpatents

File: patents/271433-composite-adsorbent-for-catalyst-residues-removal-from-polyolefin-solution-polymerization-mixture.html
Indian Patents. 271433:COMPOSITE ADSORBENT FOR CATALYST RESIDUES REMOVAL FROM POLYOLEFIN SOLUTION POLYMERIZATION MIXTURE.

Indian Patents

Recently Granted Patents

  Recently Published Patents

Title of Invention	COMPOSITE ADSORBENT FOR CATALYST RESIDUES REMOVAL FROM POLYOLEFIN SOLUTION POLYMERIZATION MIXTURE.

Abstract	A solid shaped composite adsorbent for reducing deactivated catalyst residues and contaminants from a post polyolefin solution polymerization mixture is disclosed. The composite adsorbent comprises 70 - 90 wt% of an alumina component; 30 - 10 wt% of a clay component; and 0.5 - 3.5 wt% of at least one alkali metal component selected from the group consisting of elements in Group IA of the modern periodic table.	

Full Text	

FORM 2

THE PATENTS ACT, 1970

(39 of 1970)

THE PATENTS RULES, 2003

COMPLETE SPECIFICATION

(See section 10; rule 13)

COMPOSITE ADSORBENT FOR CATALYST RESIDUES REMOVAL FROM 

	POLYOLEFIN SOLUTION POLYMERIZATION MIXTURE

Inventors: (a) Kumar Prakash, (b) Srivastava Manoj Kumar, (c) Gopalakrishnan Kalpana,

(d) Kaushik Vijay Kumar, and (e) Puranik Ravi Vijayalakshmi

Applicant: RELIANCE INDUSTRIES LIMITED

an Indian Company incorporated under the Companies Act 1956

of Reliance Technology Group, Reliance Corporate Park, 7B, Ground Floor,

Thane-Belapur Road, Ghansoli, Navi Mumbai - 400701, Maharashtra, India.

THE FOLLOWING SPECIFICATION PARTICULARLY DESCRIBES THE NATURE OF THE INVENTION AND THE MANNER IN WHICH IT IS TO BE PERFORMED.

FIELD OF THE INVENTION 

This invention relates to adsorbents for adsorbing deactivated catalyst residues 

and other contaminants from a post polyolefin solution polymerization 

mixtures. 

BACKGROUND 

Synthesis of polyethylene (PE) in solution polymerization is achieved using 

transition metal based catalysts, namely titanium tetrachloride 	(TiC14) and 

vanadium oxy trichioride (VOC)3) and co-catalyst such as Triethylaluminium 

(TEAL, Al(C2H5)3). During the polymerization process the co-catalyst gets 

converted to Al(C2H5)2C1,A1(C2H5)C12 and finally to A1C13. Some by-products 

like butene--2, octene-2 are also formed during polymerization due to 

isomerization of co-monomers like butane-1 	and octane-1. Deactivation 

substances are also added to prevent isomerization. Deactivation of the catalyst is carried out after polymerization to terminate the polymerization reaction and to maximize the polymer product color. Organic fatty acids (C8 - CIO), such as n- nonanoic acid and the like, are used as deactivators. 

Deactivated catalyst residues as well as deactivator material are removed by 

passing the polymer solution through a fixed adsorbent bed called solution 

adsorber loaded with activated alumina at operating conditions of pressure and temperature like 120-150 kg/cm2 and at 220-300 °C. 

Activated alumina is used as the adsorbent of choice to remove the catalyst and 

co-catalyst residues present in the form of chlorides like TiC13, VOC12IVOC1 

organometallic complexes (catalyst residues) and Al(C2H5)2C1 coming from 

2 

the unreacted or deactivated catalyst and carboxylic acid from deactivator C8 -

CIO organic fatty acids. 

Activated . alumina used for adsorptive removal of catalyst residues 

(organometallic complexes) is porous gamma alumina. Activated alumina 

performs adsorption both by physisorption as well as chemisorption. Activated 

alumina is chosen as the adsorbent, not only because of its porous structure and 

high surface area, but also because of the availability of acid and base sites as 

Lewis and Bronsted sites on its surface that play an important role in the 

removal of deactivated catalyst residues, especially in the case of ethylene 

copolymers. 

Isomerization of the comonomer butene is another parameter for adsorbent 

selection. Lewis acid sites available on the alumina surface are responsible for 

isomerization of 1-butene to 2-butene (cis and trans) at high operating 

temperature of 280°C. Isomerization is expected to be severe at the start of the 

adsorber bed operation and is further impacted by hold up time of the 

comonomer with the alumina. Activated alumina is treated with sodium salts 

during commercial manufacture to minimize isomerization. Optionally, low 

concentration of sodium salts doping up-to 	3 	wt% not only reduces the 

isomerization effect but also enhances the color of the polyethylene resin product. 

Crush strength of the fresh and spent alumina is an indicative element of the 

resistance of the alumina to compaction of the adsorber. Higher the crush 

strength better is the ability to withstand the effect of melt index changes of the 

polyethylene mixture. Attrition loss is indicative of the amount of alumina that 

is expected to be lost by the alumina element rubbing together. Fines resulting 

3 

from attrition tend to create undesirable fish eyes in the polymer as well channeling in the adsorber bed. 

Activated alumina adsorbents used for treating polymer solutions for removal of deactivated catalyst residue are associated with problems like formation of dust due to lower crush strength and attrition leading to high pressure drop across the bed ultimately affecting the resulting throughput. Most of the organometallic residues being relatively larger sized complexes are adsorbed only on the surface with the core of the alumina being left unutilized. This phenomenon is compensated by using smaller sized alumina balls which in turn may lead to higher pressure drop across the adsorber on account of lower crush strength and increased attrition. 

No remedy to the above problem has been reported in the literature, it is therefore desirable to have an adsorbent having superior adsorption of deactivated catalyst residues. 

A composite alumina-zeolite adsorbent is disclosed in United States Patent 

3899310 which is claimed to adsorb fatty acid compounds from refrigerant 

gases. The composite adsorbent takes up about 30 mg. of fatty acid per gram of 

adsorhent, wbJJe alumina rakes up about 2J mg. of fatty acid anti zeoiites about 

9 mg. of fatty acid per gram of adsorbent indicating superiority of the disclosed 

adsorbent composite over individual components. It is also suggested in the 

disclosure that alumina-zeolite composites can be substantially strengthened by 

moisture treatment. 

A method of preparing alumina-based bodies suitable for use as adsorbents or 

catalysts is disclosed in US patent	5,935,894	to provide composite bodies

either by spraying or soaking the aqueous solutions containing the alumina

powder and the alkali metals and the soluble carboxylic acid. Thereafter, the 

4 

bodies are thermally treated to activate alumina therein and remove or decompose the organic part, e.g., carboxylic acid, of the soluble carboxylic acid alkali metal salt. 

US patent no 4762537 discloses the use of an adsorbent comprising zeolite Y 

and alumina to remove HCl from hydrogen gas. US pat no 6013600 discloses 

the use of alumina with alkali and alkaline earth metals for removing HCl and 

other contaminants. Composite solid shaped adsorbents comprising an alumina, 

zeolite and metal component for removal of acidic impurities and organic 

compounds from ethylene stream are disclosed in US patent no 66632766. 

Canadian patent 732279 discloses use of activated alumina for removal of 

deactivated catalyst residues from polymerization reaction in a solution 

polymerization process. 

An object of the present invention is to provide an attrition-resistant, shaped, 

solid, composite adsorbent for adsorption of deactivated catalyst residues and 

deactivation materials from polyolefin in the solution polymerization 

technology under critical process conditions of temperature and pressure. 

A related object of the invention is, therefore, also to provide a method for producing said composite adsorbent with additional properties like porosity & lower surface reactivity. 

SUMMARY OF THE INVENTION 

In accordance with the present invention, there is provided a solid shaped composite adsorbent for reducing deactivated catalyst residues and contaminants from a post polyolefin solution polymerization mixture, said composite adsorbent comprising: 

5 

(A) 70 - 90 wt% of an alumina component; 

(B) 30 - 10 wt% of a clay component; and 

(C) 0.5 - 3.5 wt% of at least one alkali metal component selected from the 

	group consisting of elements in Group IA of the modern periodic table. 

Typically, the alumina component 	(A) is activated alumina, the clay 

component (B) is selected from the group comprising of kaoline, bentonite and 

any mixture thereof and the alkali metal component (C) is a sodium (Na) 

compound. 

Typically, the activated alumina component has particle size in the range of 4-

10 microns. 

Typically, the clay component has particle size in the range of 7-12 microns. 

Typically, the adsorbent has surface area in the range of 150 m2/g to 250 

m2/gm. 

Typically, the adsorbent is predominantly macroporous in nature with pores 

having diameter in the range of 	100 A to 10000 A. 

In accordance with the present invention, there is provided a method for 

preparing a shaped, solid composite adsorbent for reducing deactivated catalyst 

residues and contaminants from a post-polymerization polyolefin solution 

polymerization mixture, said method characterized by the following steps in 

sequence: 

a. sizing activated alumina to an average particle size of about less than 10 

	microns and clay particles to average particle size of about 7 to 12 microns; 

	homogenously blending the sized alumina and clay particles in a ball 

6 

milling thereby forming a blend comprising about 70-90 wt% alumina and 

about 30-10 wt% of kaolin clay; 

b. agglomerating the sized and blended alumina-clay particles in the presence 

	of water to form a shaped article selected from the group consisting of 

	irregular shapes, extrudates, and spheres; 

c. curing and drying the sized shaped articles in a closed atmosphere at 

	temperature ranging from from ambient to 150°C and for a time period of 

	about 30 minutes to about 24 hrs. 

d. calcining the dried sized shaped articles at temperatures from 550°C to 650 

	°C and over a period of about 1-4 hrs; and 

e. contacting the calcined shaped articles with an aqueous solution of an alkali 

	metal compounds after cooling the calcined shaped articles. 

Typically, the process includes making the agglomerated bodies in the form of 

spheres in the range of 12 Tyler to 8 Tyler mesh in size. 

Typically, the metal precursor is selected from the group comprising carboxylate salts of the metal; carbonate compounds of the metal and hydroxide compounds of the metal and combination thereof. 

Typically, the metal precursor is an acetate compound of the alkali-element. 

Typically, the activation conditions of the solid spherical shaped composite 

adsorbent include a temperature of about 300 to 500°C and time of about 10 to 

120 minutes. 

Typically, the method includes the step of air drying the shaped articles in an air oven under air flow. 

7 

BRIEF DESCRIPTION OF THE ACCOMPANYING DRAWINGS 

Figure 1 of the present invention illustrates porosity incremental intrusion with mercury porosimetry; 

Figure 2 of the present invention illustrates water adsorption isotherm at 30 °C; 

Figure 	3 	of the present invention represents EDAX spectra images of 

composite and activated alumina showing higher pick up of Ti and V composite adsorbent after catalyst residues adsorption for Example-1; 

Figure 4 of the present invention illustrates ESCA data showing comparison of Ti and V pick up on the surface of activated alumina and composite adsorbent after catalyst residues adsorption for Example-1. 

DETAILED DESCRIPTION OF THE INVENTION 

Composite adsorbent envisaged in the present invention comprises a solid 

shaped adsorbent and a process for preparing the adsorbent. A starting material 

for making the composite adsorbent are alumina powder having the average 

particle size of about 60 to 80 microns. Activated alumina powder is preferably 

obtained by rapid dehydration of aluminum hydroxide like alumina trihydrate 

in a stream of hot gas in the temperature range of 350-1000°C in a suitable 

apparatus. The duration of contact between alumina tri-hydrate and the hot gas 

is for less than a minute which may last from a fraction of second to several 

seconds, the preferred contact time being 3- 6 seconds. Method of such rapid 

activation is well known in art and the process is commonly referred to as flash 

8 

calcination. The alumina once activated is an amorphous transition alumina 

and is grounded to 1-20 microns more preferably about 4-10 microns of 

average particle size after rapid activation. Any grinding technique known to those skilled in art may be used. Activated alumina has LOI of about 5-8 wt% in the temperature range of 250-1000°C with 6-7 wt% being typical. 

The other necessary starting material for the present invention is clay selected 

from Kaolinite group of clay minerals having average particle size of 40-60 

microns. Kaolinite clay is de-agglomerated into particles having an average 

size of about 4-10 microns more preferably 
powder and Kaoline clay are ground and mixed together and further ground to 

form dry powder blends in different ratios ranging from 70 -90 wt% of 

activated alumina powder and balance clay to form a homogenous powder 

mixture blend. These materials are mixed together and ground to an average 

particle size of 5-10 microns. Any grinding technique known to those skilled in 

the art may be used. The homogeneous mixture is essential to form uniform 

shapes like spheres or extrudates. In a particularly preferred embodiment about 

70 wt% of activated alumina powder and about 30 wt% of clay are mixed 

together and are formed into shaped articles like extrudates or spheres with 

addition of water to the dry blend. Preferred method of forming of spheres 

involves use of a pan nodulizer and is well known to those skilled in art. The 

formed shaped balls or spheres are cured by heating at 90-130°C for about 12-

24 hrs in a humid atmosphere. This curing is conducted in a closed container so 

that the prepared composites are in self generated steam. Curing of shaped 

bodies by this method produces composites having a high dry and wet strength without affecting the adsorptive properties of the composite adsorbent.

9

Post curing prepared composite adsorbent formed bodies are dried to a water 

content of less than about 15 wt% and this is accomplished by heating the 

composites to about 100-125°C in an open atmosphere for about 2-48 hrs. 

Further dried composites are activated by heating to 150 to 650°C for about I 

to 5 hrs and closely held water molecules within the alumina and kaolin clay 

mixture are removed making the prepared composite adsorbent suitable for 

impregnating with alkali metal salts. The prepared composite adsorbents are 

strong enough to be used as commercially useful adsorbents. The composite adsorbents prepared will be useful if they have a high adsorption capacity for deactivated catalyst residues and are also strong when in a dry state. 

A particularly preferred spherical agglomerated composite adsorbent having 8-

10 mesh size (Tyler series) has about 270 m2/ g surface area, 0.47 cc/g total 

pore volume, LOI of 2.8 wt% at 280-1000°C, crush strength about 5.5 kgf and 

bulk density of about 0.80 gm/cc of formed composites spheres. The 

agglomerated composite spheres have almost zero attrition compared to 

activated alumina, which is an important parameter required for a 

polymerization mixture purification adsorbent in a solution polymerization 

adsorber. Deactivated organometallic chloride catalyst residues and free 

hydrochloric acid attack the activated alumina which results in deterioration of 

the prior art activated alumina agglomeres like dust formation and sintering 

which is undesirable. 

The formed composite agglomerated spheres are used as a support for doping 

with alkali salts. The shaped composite agglomerated spheres are further 

treated with an alkaline metal solution selected from the group consisting of 

alkali metals. Metal solutions can include salts of sodium, potassium and 

lithium. The choice of the metal solution depends on its decomposition to 

10 

metal oxides at activation conditions. Specific examples of these metal solution 

included sodium chloride, sodium acetate, sodium hydroxide or mixtures 

thereof, while other potassium and lithium salts can also be used. Formed 

composite adsorbent supports are doped in the solutions of metal solutions with 

varying compositions of alkali metal salt solution and water. Solutions of the 

desired metal compounds are prepared in an aqueous medium having pH 

variation from 7 to 14. The prepared metal solutions are used as such without 

pH adjustment further. 

In one method alumina clay composite agglomerated spheres and activated 

alumina balls are doped in an aqueous solution of the desired metal compound 

	for 1-4 hrs. Doped composite agglomerated and activated alumina balls are  

further air dried for 1-24 hrs in an open atmosphere. The amount of metal 

solution varies considerably but must be preseilt in 0.5 to 5 wt% on the 

prepared composites. 

In accordance with another method of forming the composite adsorbent, the 

alumina, kaolin clay and an aqueous solution of the desired metal compound 

are mixed together and formed into a shaped article such as cylindrical pellets 

of 1/8" or 1/16" size or tablets or spheres by methods well known in art. 

Drying of doped composites is achieved in batches like in bins or trays or in a 

continuous process using a moving belt. The dried composite adsorbent is 

further oven dried in the temperature range of 100_180°C and finally activated 

at 500-600°C under air atmosphere for a time period of 1/2hr to 4 hrs. The 

activation can be done in trays in a furnace with continuous air flow enough to 

carry away moisture released from air dried composites. The surface area of 

metal compounds doped activated alumina and composite adsorbents is 

reduced to > 200 m2/gm and >140 m2/gm and pore volume 0.34cc/gm and 

11 

0.32 cc/gm respectively. A comparison of physiochemical properties for the 

adsorbent of the invention and prior art activated alumina sodium doped 

adsorbent is compiled in Table-1 indicating that the composite adsorbent has 

significantly better physical properties compared to activated alumina alone. 

Table-l: Physicochemical properties comparison of adsorbents 

SAMPLE	Composite	Activated

Alumina

Water Adsorption	13wt%	17wt%

Capacity at 30°C, 70

RH

Crush strength	5.5 Kgf	3.95 Kgf

Attrition loss	0.01 wt%	0.5 wt%

BET surface Area	150 m2/g	210 m2/g

Pore Volume	0.32cc/g	0.34 cc/g

LOI 280-1000°C,	3 wt%	7.5 wt%

2hrs

Bulk Density	0.8 gm/cc	0.75 gm/cc

Na20	0.90wt%	0.85 wt%

The present invention also envisages a method of producing adsorbents with a 

high macroporosity and to their use for adsorption of catalyst residues from 

polymerization mixture of solution polymerization. The term "macroporosity" 

should be understood to mean, in accordance with the IUPAC data, a pore 

having a diameter greater than 100 A. Fig 1 of the accompanying drawings 

shows mercury porosimetry data indicating the composite adsorbent of this 

invention has higher macroporosity compared to activated alumina. More 

specifically, the present invention relates to a macroporous adsorbent 

comprising pores having a 69 % pore volume in the composite adsorbent and

12

activated alumina having 47% pore volume arising from >	100	A° pore

diameter. The macroporous composite adsorbents have higher catalyst residue 

adsorption from the polymerization mixture compared to activated alumina. 

The water adsorption capacity of the composite adsorbent is 
saturation vapor pressure as shown in figure 2 of the accompanying drawings. 

Clay by itself is not known as a sorbent for the adsorbate (i.e. catalyst residue of the composition), though it is known to impart certain mechanical property enhancement to materials where it is incorporated. Yet, however the overall macroporosity and resultant adsorptive efficacy of the present composition has increased due to incorporation of clay, which showcases a synergistic property enhancement in the combination of silica and clay. 

The description of the invention is now further illustrated by the following examples. It is to be understood that the examples are only by way of illustration and are not intend as an undue limitation on the wide scope of the invention as set forth in the appended claims. 

Example 1 

Composite adsorbent spherical balls were prepared containing alumina powder 

and kaolin clay in a rotating pan device. Spherical beads were continuously 

formed by simultaneously adding active alumina and kaolin clay blended with 

spraying water. The spherical balls which had particle size distribution from 8-

12 Tyler mesh were cured at 90-100°C for three hours in a closed container. 

The cured beads were air dried in a oven at 	130°C for 6 hrs followed by 

calcination at 600°C for 4 hrs under air flow. The calcined beads were cooled 

and doped in the aqueous solution of an acetate. The doping was achieved by 

13 

keeping the calcined beads in the aqueous solution of I gm of sodium acetate 

in 100 gm of adsorbent in a rotating pan device. The sample was air dried for 

12hrs followed by oven drying at 150°C for 12 hrs. Finally dried doped beads 

were activated at 450°C for 4 hrs under air flow. Sodium content on the beads 

on the volatile free basis was about 0.90 wt% . Prior art activated alumina balls 

of similar size range were doped with sodium acetate to and dried and activated 

under identical conditions as composite adsorbent to achieve 0.85 wt% sodium 

content on volatile free basis. 

Example 2 

The procedure set forth in example 1 was used to dope prepared balls except 

that solution containing 2 wt% of sodium acetate was used to dope the 100 

gm of composite adsorbent balls to achieve sodium content on thus prepared 

beads on volatile free basis was about 2.1 wt%. Similarly 100 gm of activated 

prior art alumina balls were also doped with sodium acetate under identical 

conditions as composite adsorbent to achieve 2.5 - wt% sodium content on 

volatile free basis. 

Example 3 

The procedure set forth in example 1 was used to dope prepared balls except 

that solution containing 3 wt% of sodium acetate was used to dope the 100 

gm of composite adsorbent balls to achieve sodium content on the prepared 

beads on volatile free basis was about 3.4 wt%. Similarly 100 gin of prior art 

activated alumina balls were also doped with sodium acetate under identical 

14 

conditions as composite adsorbent balls to achieve	3.1	wt% sodium content on

volatile free basis. 

Example 4 

The sodium doped composite adsorbent and prior art alumina as prepared in 

example 1-3 were tested for organometallic catalyst residue pick in a fixed 

polyethylene melt purification solution adsorber of commercial solution 

polymerization unit during linear low density polyethylene (LLDPE) 

manufacture. The sodium doped composite adsorbent and activated alumina 

balls samples of 250 gm each was placed in meshed metal cages at the inlet of 

a melt purification adsorber for 48 hrs. The mesh size was enough for the free 

flow of melt adsorber at 280°C and 140 bar pressure. Samples were taken out 

during unloading of the adsorber and analyzed for oragnometallic residues 

adsorbed by samples. The samples were analyzed for Ti and V adsorption by 

ICP elemental analysis. The results are presented in tables 2A & 2B and show 

that the composite adsorbent has adsorbed higher amount of Titanium and 

Vanadium catalyst residues compared to activated alumina. Total chloride 

adsorbed on the composite and activated alumina are given in table 3 and 

shows that composite adsorbent adsorbed considerably higher amount of total 

chlorides as determined by the turbidity method. Similarly figures 3 and 4 

shows higher adsorption of titanium and vanadium on the composite adsorbent 

compared to activated alumina wherein surface sensitive EDXA 	(Energy 

Dispersive X-ray Analysis) and ESCA 	(Electron Spectroscopy Chemical 

analysis) techniques were used for comparison. In figure 3 and 4, titanium and 

vanadium catalyst residues on adsorbent surface are compared for activated 

15 

alumina and composite adsorbent which shows higher pickup of residues on composite adsorbent. 

Table 2A: Titanium adsorption on different loadings in LLDPE mixture, wt% 

SAMPLE	Activated

Composite	alumina

Example -1	0.27 wt%	0.14 wt%

Example -2	0.35 wt%	0.21wt%

Example -3	0.41 wt%	0.3 7 wt%

Table 2B: Vanadium adsorption on different loadings in LLDPE mixture, wt%

SAMPLE	Activated

Composite	alumina

Example -1	0.25 wt%	0.21wt%

Example -2	0.25 wt%	0.16 wt%

Example -3	0.18wt%	0.15 wt%

Table 3: Total Chloride adsorption in LLDPE mixture, wt%

SAMPLE	Activated

Composite	Alumina

Example 1	0.93 wt%	0.76 wt%

Example 3	2.07 wt%	1.65 wt%

Further Examples: 

The procedure set forth in example 1 was used to dope the prepared balls with 

solutions containing chlorides, hydroxides, and carbonates of alkali metals 

such as sodium, potassium and lithium (NaCl, NaOH, Na2CO3, KCI, K2CO3, 

KOH and Li2CO3, LiCI and LiOH) in different wt % and it was found that the 

16 

doping was satisfactory and their activity for adsorption of the residues were 

also roughly similar to the results obtained for the doping as per examples 1, 2 

and 3. 

17 

We Claim: 

1. 	A solid shaped composite adsorbent for reducing deactivated catalyst 

	residues and contaminants from a post polyolefin solution polymerization 

	mixture, said composite adsorbent comprising: 

(A) 70 - 90 wt% of an alumina component; 

(B) 30 - 10 wt% of a clay component; and 

(C) 0.5 - 3.5 wt% of at least one alkali metal component selected from the 

	group consisting of elements in Group 1 A of the modern periodic table; 

2. The composite adsorbent as claimed in claim I wherein the alumina 

	component (A) is activated alumina. 

3. The composite adsorbent as claimed in claim 1 wherein the clay component 

(B) is selected from the group consisting of kaoline, bentonite and any mixture thereof. 

4. The composite adsorbent as claimed in claim 1 wherein the alkali metal 

	component (C) is a sodium (Na) compound. 

5. The composite adsorbent as claimed in claim	1	wherein the alumina

component has particle size in the range of 4-10 microns.

18

6. The adsorbent as claimed in claim I wherein the clay component has 

	particle size in the range of 7-12 microns. 

7. The composite adsorbent as claimed in claim 1 wherein said adsorbent has 

surface area in the range of 150 m2/g to 250 m2/gm. 

8.	The composite adsorbent as claimed in claim 1 wherein the adsorbent is

predominantly macroporous in nature with pores having diameter in the

range of	100 A° to 10000 A°.

9. The composite adsorbent as claimed in claim 	1 	wherein the alumina is 

activated alumina having particle size in the range of 4 to 10 microns and clay component is selected from the group consisting of kaoline, bentonite and any mixtures thereof having the particle size in the range of 7-12 microns and alkali metal component is a sodium (Na) compound. 

10.A method for preparing a shaped, solid composite adsorbent for reducing 

deactivated catalyst residues and contaminants from a post-polymerization 

polyolefin solution polymerization mixture, said method characterized by 

the following steps in sequence: 

a. sizing activated alumina to an average particle size of about less than 10 

	microns and clay particles to average particle size of about 7 to 12 

microns; homogenously blending the sized alumina and clay particles in 

19 

a ball milling thereby forming a blend comprising about 70-90 wt% alumina and about 30-10 wt% of kaolin clay; 

b. agglomerating the sized and blended alumina-clay particles in the 

	presence of water to form a shaped article selected from the group 

	consisting of irregular shapes, extrudates, and spheres; 

c. curing and drying the sized shaped articles in a closed atmosphere at 

	temperature ranging from from ambient to 150°C and for a time period 

	of about 30 minutes to about 24 hrs. 

d. calcining the dried sized shaped articles at temperatures from 550°C to 

650 °C and over a period of about 1-4 hrs; and 

e. contacting the calcined shaped articles with an aqueous solution of an 

	alkali metal compounds after cooling the calcined shaped articles. 

11.The method for preparing a solid composite adsorbent as claimed in claim 7 

wherein agglomerated bodies are in the form of spheres in the range of 12 Tyler to 8 Tyler mesh in size. 

12.The method for preparing a solid composite adsorbent as claimed in claim 7 

	wherein the metal precursor is selected from the group comprising 

	carboxylate salts of the metal; carbonate compounds of the metal and 

hydroxide compounds of the metal and combination thereof. 

13.The method for preparing a solid composite adsorbent as claimed in claim 7 

wherein the metal precursor is an acetate compound of the alkali element. 

20 

14.The method for preparing a solid composite adsorbent as claimed in claim 7 

wherein the activation conditions of the solid spherical shaped composite adsorbent include a temperature of about 300 to 500°C and time of about 10 to 120 minutes. 

15.The method for preparing a solid composite adsorbent as claimed in claim 7 

wherein the shaped articles are air oven dried under air airflow. 	

Documents:

				http://ipindiaonline.gov.in/patentsearch/GrantedSearch/viewdoc.aspx?id=koCTAAK8JDsKf0uGISJHaw==&amp;loc=vsnutRQWHdTHa1EUofPtPQ==

« Previous Patent

Next Patent »

Patent Number	271433	

Indian Patent Application Number	2106/MUM/2009	

PG Journal Number	09/2016	

Publication Date	26-Feb-2016	

Grant Date	22-Feb-2016	

Date of Filing	15-Jan-2010	

Name of Patentee	RELIANCE INDUSTRIES LTD.	

Applicant Address	CIPT-RELIANCE TECHNOLOGY GROUP, RELIANCE INDUSTRIES LIMITED, RELIANCE CORPORATE PARK, 7B, GROUND FLOOR, THANE-BELAPUR ROAD, GHANSOLI, NAVI MUMBAI - 400 701, MAHARASHTRA, INDIA	

Inventors:

#	Inventor's Name	Inventor's Address	

1	KUMAR PRAKASH	A-7, JALANAND TOWNSHIP, NR. PANCHWATI CANAL, REFINERY ROAD, GORWA, VADODARA 390 016, GUJARAT, INDIA.	

2	SRIVASTAVA MANOJ KUMAR	RELIANCE INDUSTRIES LIMITED, HAZIRA MANUFACTURING DIVISION, VILLAGE-MORA, POST-BHATHA, SURAT-HAZIRA ROAD, SURAT, GUJARAT, INDIA	

3	GOPALAKRISHNAN KALPANA	RELIANCE INDUSTRIES LIMITED, R&D CENTRE, RELIANCE TECHNOLOGY GROUP, VADODARA 391 346 GUJARAT, INDIA.	

4	KAUSHIK VIJAY KUMAR	RELIANCE INDUSTRIES LIMITED, R&D CENTRE, RELIANCE TECHNOLOGY GROUP, VADODARA 391 346 GUJARAT, INDIA.	

5	PURANIK RAVI VIJAYALAKSHMI	RELIANCE INDUSTRIES LIMITED, R&D CENTRE, RELIANCE TECHNOLOGY GROUP, VADODARA 391 346 GUJARAT, INDIA.	

PCT International Classification Number	B01J20/08	

PCT International Application Number	N/A	

PCT International Filing date		

PCT Conventions:

#	PCT Application Number	Date of Convention	Priority Country	

1			NA	

© All Indian Patents, 2013-2021.

  Patent data available in the public domain from Indian Patents Office, Department of Industrial Policy and Promotions, Ministry of Commerce and Industry, Government of India.
