Repository: anandvc/allindianpatents

File: patents/271459-a-method-of-producing-ultra-high-strength-steel-with-minimal-ductility-from-ferrite-bainite-starting-dual-phase-steel.html
Indian Patents. 271459:A METHOD OF PRODUCING ULTRA HIGH STRENGTH STEEL WITH MINIMAL DUCTILITY FROM FERRITE-BAINITE STARTING DUAL PHASE STEEL

Indian Patents

Recently Granted Patents

  Recently Published Patents

Title of Invention	A METHOD OF PRODUCING ULTRA HIGH STRENGTH STEEL WITH MINIMAL DUCTILITY FROM FERRITE-BAINITE STARTING DUAL PHASE STEEL

Abstract	This invention relates to a method of producing an ultra high strength steel with minimal ductility from ferrite-bainite dual phase steel comprising the steps of: producing C-Mn-Si based steel having composition in weight % of C - 0.1-0.3, Mn - 1.1 - 1.7, Si - 0.2 - 0.6, S - &#8804; 0.015, P - &#8804; 0.02, Ti - &#8804; 0.01, V - 0.1 - 0.3, Cr - 0.05 - 0.1, 1 in an air induction furnace, forging a bloom of said steel at 900-1100°C with different amount of deformation at each stroke to achieve a homogenized structure and conveying the same to hot rolling mill, and hot rolling the bloom at just above Ar3 temperature and normalising to obtain slab of ferrite-bainite steel slab, cold rolling the said hot rolled slab to 20-85 % deformation and annealing the cold reduced steel sheet / strip at 200-700°C for 20 - 60 minutes to result ultra high strength steel with minimal ductility.	

Full Text	-2-

FIELD OF THE INVENTION

The present invention relates to producing an ultra high strength steel with

minimal ductility from ferrite-bainite-dual phase steel and the steel sheet / strip

produced thereof.

BACKGROUND OF THE INVENTION

In automobile and traction application problems are associated to generate high

horse power motors for higher weight of auto-traction body, tractions parts and

various locking and coupling parts of strips and sheets.

Attempts have been therefore made in automobile industry to develop auto body

and its associated parts with reduced weight with higher strength maintenance

for optimal and smooth running of auto and traction equipment.

-3-

In general such steels as referred in the prior state of art have been developed

with strength ductility relationship having inverse relationship in steel gamete.

The present invention has proposed to develop advance high strength steel

(AHSS) from Carbon-Manganese-Silicon based steel to result very high strength

steel with nominal ductility in a new approach.

DESCRIPTION OF THE INVENTION

One of the object of the invention is to prepare a steel composition in weight %

C - 0.1-0.3, Mn - 1.1 - 1.7, Si - 0.2 - 0.6, S - 
V - 0.1 - 0.3, Cr - 0.05 - 0.1, in an air induction furnace.

Another object of the invention is to develop a dual phase ferrite-bainite steel

with homogenized microstructure by forging a steel bloom of C-Mn-Si based steel

at 900 - 1100° C with different amount of deformation and temperature within

the said range at each stroke and hot rolling the forged bloom just above Ar3

(860° C - 920° C) temperature followed by normalizing to obtain a hot rolled

steel sheet / strip.

-4-

A yet another object of the invention is cold deforming the ferrite-bainite-steel

slab to different percentages of 20 to 85 and finally recrystallised annealing the

resulted strip or sheet at temperature ranges from 200-700° C for 20 - 60

minutes.

The hot rolled structure of ferrite bainite has YS - 400 MPa, UTS - 550 MPa and

elongation - 20 %.

The said hot rolled ferrite - bainite structure is further transformed with further

reduction of ductility on cold working the slab at different percentages of 20 to

85 % and on final recrystallisation annealing at 200° C to 700° C to result

advance high strength steel with YS-750 MPa, UTS - 850 MPa and elongation -

15 %.

-5-

The microstructures of the hot rolled ferrite-bainite steel slab and final cold

worked recrystallised annealed slab of transformed ferrite-bainite structure at

different magnifications of 50 to 500 are represented in Figures 1 and 2. The

initial microstructure of hot rolled slab constituents of ~ 75 vol % of bainite and

~ 25 vol % of ferrite. It results in YS: ~ 400 MPa, UTS: ~ 550 MPa and

Elongation: ~ 20 %. The final microstructure also constitutes the same amount

of bainite and ferrite. The cold rolling and subsequent annealing results in YS: ~

750 MPa, UTS: ~ 850 MPa and Elongation: ~ 15 %.

More oriented grains in the final structure and more fine grained structures

obtained after giving cold deformation and recrystallisation annealing of the hot

rolled slab of ferrite-bainite structure.

The invention is illustrated with an example in Table-1 below showing high

strength-steel obtained of 750 MPa with 15 % elongation on 20 to 80 % cold

working and final recrystallisation annealing at 200° C to 700°

C of the steel slabs. The steel samples of tensile strength resulted above UTS

850 MPa with less than 15 % elongation of the slab samples break under the

conditions used in automobile or traction parts and therefore discarded.

-6-

% Cold Rolledreduction	Annealingtemperature, ° C	Strength, MPa	% Elongation

	200	870	9

	300	800	11

20	400	790	13

	500	750	15

	600	680	16

	700	550	19

30	200	850	9

	300	845	10

	400	840	12

	500	790	14

	600	700	18

	700	600	20

50	200	880	7

	300	870	12

	400	850	15

	500	820	16

	600	750	19

	700	700	20

	200	1100	4

	300	1085	7

80	400	1000	9

	500	990	9

	600	800	14

	700	600	20

-7-

Though the invention has been narrated with a specific embodiment, it should

not be read and construed in a restrictive manner as various modifications,

alterations and adaptations are possible within the scope and ambit of the

invention as defined in the encompassed appended claims.

-8-

WE CLAIM

1. A method of producing an ultra high strength steel with minimal ductility

	from ferrite-bainite dual phase steel comprising the steps of:

		producing C-Mn-Si based steel having composition in weight %

		C - 0.1-0.3, Mn - 1.1 - 1.7, Si - 0.2 - 0.6, S - 
		.02, 71 - 
		induction furnace, forging a bloom of said steel at 900-1100° C

		with different amount of deformation at each stroke to achieve

		a homogenized structure and conveying the same to hot rolling

		mill, and hot rolling the bloom at just above Ar3 (860o C - 920°

		C) temperature and normalising to obtain slab of ferrite-bainite

		steel slab,

		cold rolling the said hot rolled slab to 20-85 % deformation and

		annealing the cold reduced steel sheet / strip at 200-700° C for

		20 - 60 minutes to result ultra high strength steel with minimal

		ductility.

-9-

2.	A method of producing an ultra high strength steel as claimed in claim 1,

	wherein on hot rolling at final recrystallisation temperature just above A3,

	results ferrite-bainite microstructure steel having YS-400 MPa, UTS - 550

	MPa and elongation - 20 %.

3.	A method as claimed in claim 1, wherein the high strength end product

	steel sheet / strip has YS - 750 MPa, UTS - 850 MPa and elongation - 15

	%.

4.	A steel sheet / strip of composition in weight % C - 0.1-0.3, Mn - 1.1 -

	1.7, Si - 0.2 - 0.6, S - 
	0.05 - 0.1, with ultra high strength and minimal ductility produced

	according to the method of claim 1.

This invention relates to a method of producing an ultra high strength steel with minimal ductility from ferrite-bainite dual phase steel comprising the steps of: producing C-Mn-Si based steel having composition in weight % of C - 0.1-0.3, Mn - 1.1 - 1.7, Si - 0.2 - 0.6, S - ≤ 0.015, P - ≤ 0.02, Ti - ≤ 0.01, V - 0.1 - 0.3, Cr - 0.05 - 0.1, 1 in an air induction furnace, forging a bloom of said steel at 900-1100°C with different amount of deformation at each stroke to achieve a homogenized structure and conveying the same to hot rolling mill, and hot rolling the bloom at just above Ar3 temperature and normalising to obtain slab of ferrite-bainite steel slab, cold rolling the said hot rolled slab to 20-85 % deformation and annealing the cold reduced steel sheet / strip at 200-700°C for 20 - 60 minutes to result ultra high strength steel with minimal ductility.	

Documents:

				http://ipindiaonline.gov.in/patentsearch/GrantedSearch/viewdoc.aspx?id=a0oXRQfYi5q8NW2i8VhWTA==&amp;loc=wDBSZCsAt7zoiVrqcFJsRw==

« Previous Patent

Next Patent »

Patent Number	271459	

Indian Patent Application Number	690/KOL/2007	

PG Journal Number	09/2016	

Publication Date	26-Feb-2016	

Grant Date	22-Feb-2016	

Date of Filing	04-May-2007	

Name of Patentee	TATA STEEL LIMITED.	

Applicant Address	JAMSHEDPUR	

Inventors:

#	Inventor's Name	Inventor's Address	

1	HALDAR, ARUNANSU	TATA STEEL LIMITED. JAMSHEDPUR-831 001	

2	GHOSH, CHIRADEEP	TATA STEEL LIMITED. JAMSHEDPUR-831 001	

PCT International Classification Number	C21D1/19; C21D8/02; C22C38/00	

PCT International Application Number	N/A	

PCT International Filing date		

PCT Conventions:

#	PCT Application Number	Date of Convention	Priority Country	

1			NA	

© All Indian Patents, 2013-2021.

  Patent data available in the public domain from Indian Patents Office, Department of Industrial Policy and Promotions, Ministry of Commerce and Industry, Government of India.

File: patents/271470-process-for-producing-a-repair-coating-on-a-coated-metallic-surface.html
Indian Patents. 271470:PROCESS FOR PRODUCING A REPAIR COATING ON A COATED METALLIC SURFACE

Indian Patents

Recently Granted Patents

  Recently Published Patents

Title of Invention	PROCESS FOR PRODUCING A REPAIR COATING ON A COATED METALLIC SURFACE

Abstract	The present invention relates to the preparation of 3-methylamino-1-(2-thienyl)-1-propanone and its use for preparing the pharmaceutical (+)-(S)-N-methyl-3-(1-naphthyloxy)-3-(2-thienyl)propylamine oxalate - (trade name Duloxetine®).	

Full Text	3-Methylamino-1-(2-thienyl)-1-propanone, its preparation and use

Description

3-Methylamino-1-(2-thienyl)-1-propanone, its preparation and use

The present invention relates to the preparation and use of 3-methylamino-1-(2-thienyl)-1 -propanone.

The amino alcohol 1 (Fig. 1) [(1S)-3-methylamino-1-(2-thienyl)propan-1-ol] is a sought-after intermediate in the preparation of a pharmaceutical ((+)-(S)-N-methyl-3-(1-naphthyloxy)-3-(2-thienyl)propylamine oxalate - trade name Duloxetine®). The method which has been used thus far for preparing this intermediate is elaborate and requires expensive and labile reagents. Furthermore, a technically elaborate chromatography is required for preparing a pure compound. See, for example, EP 273658 A1; Liu et.al., Chirality 2000, 12 (1), 26-29; Wheeler et.al, J. Labelled Comp. Radiopharm. 1995, 36(3), 213-23; US 5362886, EP 457559, Deeter et al, Tet. Lett. 1990, 31(49), 7101-4; EP 0650965; LA. Sorbera, R.M. Castaner, J. Castaner, Drugs of the Future 2000, 25(9): 907-916.

The object therefore was to make available simpler and more economical processes for preparing Duloxetine®.

The present invention describes novel and economical processes for obtaining the isomerically pure compound 1. As an intermediate which they share in common, the processes according to the invention use the novel ketone 5 (Fig. 1) [3-methylamino-1-(2-thienyl)-1-propanone], from which the amino alcohol 1 can be obtained by means of enantioselective reduction. The subsequent reaction of the aminoalcohol 1 to give Duloxetine® is well known to the skilled person and can be carried out in analogy with the process described in EP 0457559 A2 (reaction with 1-fluoronaphthalene).

The invention relates to 3-methylamino-1-(2-thienyl)-1-propanone (Fig. 1, compound 5) and its acid addition salts. The acid addition salts of compound 5 are products of the reaction of compound 5 with inorganic or organic acids. Acids which are particularly

suitable for this purpose are hydrochloric acid, sulfuric acid, phosphoric acid, oxalic acid, fumaric acid, maleic acid and acetic acid.

The starting compound for preparing the ketone 5 or the amino alcohol 1 can be thiophene or 2-acetylthiophene. Fig. 1 depicts three routes for preparing the ketone 5 (routes 1 to 3), which routes are described below:

Route 1

Compound 4 is obtained by way of a classical Mannich reaction starting with acetylthiophene, formaldehyde and dimethylamine (EP 0457559 A2 Example 1). The monomethylamino ketone 5 is obtained by means of a retromichael/Michael reaction, by reacting 4 with an excess of methylamine.

Route 2

Compound 6 is obtained by means of a classical Mannich reaction starting with

acetylthiophene, formaldehyde and methylamine (Blicke; Burckhalter; JACSAT;

J. Amer. Chem. Soc; 64; 1942; 451, 453). The monomethylamino ketone 5 is obtained

by means of a retromichael/Michael reaction, by reacting 6 with an excess of

methylamine.

Route 3

The compound 7 is obtained by means of a classical Friedel-crafts acylation of thiophene 8 with 3-chloropropionyl chloride (described in El-Khagawa, Ahmed M.; El-Zohry, Maher F.; Ismail, Mohamed T.; PREEDF; Phosphorus Sulfur; EN; 33; 1987; 25-32). The monomethylamino ketone 5 is obtained by reaction with methylamine.

The invention also relates to the use of 3-methylamino-1-(2-thienyl)-1-propanone or its acid addition salts for preparing N-methyl-3-(1-naphthyloxy)-3-(2-thienyl)propylamine, or its acid addition salts, in racemic or enantiomerically pure form. Particular preference is given to the use for preparing (+)-(S)-N-methyl-3-(1-naphthyloxy)-3-(2-thienyl)propylamine oxalate (Duloxetin®).

The invention also relates to a process for preparing N-methyl-3-(1-naphthyloxy)-3-(2-thienyl)propylamine, or its acid addition salts, in racemic form or, preferably, in enantiomerically pure form, with 3-methylamino-1-(2-thienyl)-1-propanone or its acid addition salts being prepared as intermediate in a first step with this intermediate then being reduced to the corresponding alcohol.

The reduction can be carried out either under racemizing conditions or enantioselectively. Preference is given to an enantioselective reduction, in particular to such a reduction which yields the (S)-enantiomer 1 as the product.

This can be carried out either chemically, using classical enantioselective hydrogenation methods, such as using NaBH4 or LiAIH4, which are provided with chiral ligands for the purpose of achieving enantioselectivity, or using transition metal-containing hydrogenation catalysts or using enzymic reductions, for example using microbial, in particular bacterial or fungal, dehydrogenases.

Experimental:

Route 1:

5 g of dimethylamino ketone 4 are initially introduced as the hydrochloride in 25 ml of ethanol after which 20 eq. of methylamine (40% in water) are added dropwise and the mixture is stirred at 60-70°C for 6 h. After the reaction has come to an end, part of the ethanol is removed and the product 5 is obtained as a white crystalline solid (yield, 3.45 g as the hydrochloride).

Route 2:

5 g of diketone 6 are initially introduced, as the hydrochloride, in 25 ml of ethanol after which 20 eq. of methylamine (40% in water) are added dropwise and the mixture is stirred at 70-80°C for 6 h. After the reaction has come to an end, part of the ethanol is removed and the product 5 is obtained as a white crystalline solid (yield, 3.87 g as the hydrochloride).

Route 3:

5 g of chloroketone 7 are initially introduced in 25 ml of THF after which 20 eq. of methylamine (40% in water) are added dropwise and the mixture is stirred at 30-40°C for 6 h. After the reaction has come to an end, most of the THF is removed and the product 5 is isolated as a white crystalline solid (yield, 4.10 g as the hydrochloride).

In routes 1-3, aqueous methylamine can also be replaced with gaseous or liquefied methylamine.

Spectroscopic data for the monomethylamino ketone 5 as the hydrochloride:

13C NMR (D20,125 MHz) spin-echo multiplicities in brackets:

5 (ppm)= 188.5 (s), 140.4 (s), 139.2 (d), 137.8 (d), 131.9 (d), 46.9 (t), 37.3 (t), 36.0 (q)

1H NMR (D20, 500 MHz):

8 (ppm) = 8.00 (m, 1H), 7.95 (m, 1H), 7.25 (m, 1H), 3.40 (m,2H), 2.75 (m, 2H), 2.62 (s,

3H)

Reduction of compound 5 to give compound 1 (Fig. 1)

NaBH4 (racemic):

5	g of methylamino ketone 5 were initially introduced in 20 ml of ethanol after which 0.8 eq. of NaBH4 was added in portions at 20°C. After the mixture had been stirred for

6	h, it was subjected to aqueous workup. The racemic monomethylaminoalcohol 1 was obtained as a pale yellow solid (yield: 3.9 g)

1H NMR (500 MHz, CDCI3)

5 (ppm)= 2.1 (m, 2H), 2.5 (s, 3H), 2.9 (m, 2H), 4.5 (br s, 2H), 5.25 (m, 1H), 6.94 (m,

1H), 7.00 (m,1H), 7.22 (m,1H)

13C NMR (125 MHz, CDCI3)

8 (ppm) = 35.4, 36.3, 49.7, 71.4, 122.5, 123.8, 126.6, 149.3

LiAIH4 (chirally modified) carried out as in EP 0457559 A2, example 1B (enantioselectively).

The yield of 1 was 74%, with an enantiomeric purity of 72% ee.

We claim:

1.	3-Methylamino-1-(2-thienyl)-1-propanone, and its acid addition salts.

2.	3-Methylamino-1 -(2-thienyl)-1 -propanone hydrochloride.

3.	The use of 3-methyIamino-1-(2-thienyl)-1-propanone or its acid addition salts for

preparing N-methyl-3-(1-naphthyloxy)-3-(2-thienyl)propylamine or its acid

addition salts.

4.	The use according to claim 3 for preparing (+)-(S)-N-methyl-3-(1-naphthyloxy)-3-

(2-thienyl)propylamine oxalate (Duloxetin®).

5.	The use according to claim 3, wherein 3-methylamino-1-(2-thienyl)-1-propanone

or its acid addition salts is/are reduced to (1S)-3-methylamino-1-(2-

thienyl)propan-1-ol or its acid addition salts.

6.	A process for preparing (+)-(S)-N-methyl-3-(1-naphthyloxy)-3-(2-thienyl)-

propylamine oxalate (Duloxetin®), wherein 3-methylamino-1-(2-thienyl)-1-

propanone, or an acid addition salt thereof, is prepared as intermediate.

7.	The process according to claim 6, wherein 3-methylamino-1-(2-thienyl)-1-

propanone, or an acid addition salt thereof, is reduced to (1S)-3-methyiamino-1-

(2-thienyl)propan-1-ol. or an acid addition salt thereof.

8.	The process according to claim 7, wherein the reduction is carried out using a

microbial dehydrogenase.	

Documents:

				http://ipindiaonline.gov.in/patentsearch/GrantedSearch/viewdoc.aspx?id=P4Dk599xNyr8VDFZm+BxBg==&amp;loc=egcICQiyoj82NGgGrC5ChA==

« Previous Patent

Next Patent »

Patent Number	271470	

Indian Patent Application Number	1988/CHENP/2007	

PG Journal Number	09/2016	

Publication Date	26-Feb-2016	

Grant Date	23-Feb-2016	

Date of Filing	09-May-2007	

Name of Patentee	CHEMETALL GMBH	

Applicant Address	TRAKEHNER STRASSE, D-60487 FRANKFURT, GERMANY	

Inventors:

#	Inventor's Name	Inventor's Address	

1	ERIKSSON, MATS	ATTINGSGATAN 6, S-44252 YTTERBY, SWEDEN	

2	WALTER, MANFRED	KRUMMWIESE 15, 63589 LINSENGERICHR, GERMANY	

PCT International Classification Number	C09D 5/12	

PCT International Application Number	PCT/EP05/11955	

PCT International Filing date	2005-11-09	

PCT Conventions:

#	PCT Application Number	Date of Convention	Priority Country	

1	102005015576.6	2005-04-04	U.S.A.	

2	102005015573.1	2005-04-04	U.S.A.	

3	102005015575.8	2005-04-04	U.S.A.	

4	10/985,652	2004-11-10	U.S.A.	

© All Indian Patents, 2013-2021.

  Patent data available in the public domain from Indian Patents Office, Department of Industrial Policy and Promotions, Ministry of Commerce and Industry, Government of India.

File: patents/271526-chrome-free-resin-composition-having-good-alkaline-resistance-and-processibility-method-for-surface-treated-steel-sheet-using-the-same-and-surface-treated-steel-sheet.html (part 1 of 2)
Indian Patents. 271526:CHROME-FREE RESIN COMPOSITION HAVING GOOD ALKALINE RESISTANCE AND PROCESSIBILITY, METHOD FOR SURFACE-TREATED STEEL SHEET USING THE SAME AND SURFACE-TREATED STEEL SHEET

Indian Patents

Recently Granted Patents

  Recently Published Patents

Title of Invention	CHROME-FREE RESIN COMPOSITION HAVING GOOD ALKALINE RESISTANCE AND PROCESSIBILITY, METHOD FOR SURFACE-TREATED STEEL SHEET USING THE SAME AND SURFACE-TREATED STEEL SHEET

Abstract	There is provided a chrome-free resin composition for surface-treating a steel sheet having excellent corrosion resistance, alkaline resistance, processibilities and conductivity, chemical resistance, a method for manufacturing a steel sheet using the same, and a surface-treated steel sheet manufactured according to the method. The surface-treated steel sheet is prepared by coating a steel sheet with a resin composition including a mixture of soft urethane resin and hard urethane resin; a Ti or Zr-based organic oxide; at least one compound selected from the group consisting of monoaluminum phosphate, aluminum dihydrogen phosphate, monozinc phosphate and hydrated manganese phosphate; and a solvent, wherein, after the drying of the steel&nbsp;sheet,&nbsp; an&nbsp;amount&nbsp;of&nbsp;the&nbsp;resin&nbsp;composition&nbsp;attached&nbsp;to&nbsp;the&nbsp;steel&nbsp;sheet is in a range of 300 to 1,800 mg/m2, wherein the urethane resin mixture is present in a content of 10 to 90 % by weight, the Ti or Zr-based organic oxide is present in a content of 1 to 20 % by weight, and the at least one compound selected from the group consisting of monoaluminum phosphate, aluminum dihydrogen phosphate, monozinc phosphate and hydrated manganese phosphate is present in a content of 0.1 to 10.0 % by weight, based on the total solid content of the resin composition, and the soft urethane resin is present in a content of 5 to 95 % by weight, and the hard urethane resin is present in a content of 5 to 95 % by weight , based on the total amount of the&nbsp;urethane&nbsp;resin mixture.	

Full Text	[DESCRIPTION]

[invention Title]

CHROME-FREE RESIN COMPOSITION HAVING GOOD ALKALINE RESISTANCE AND PROCESSIBILITY, METHOD FOR SURFACE-TREATED STEEL SHEET USING THE SAME AND SURFACE-TREATED  STEEL  SHEET

[Technical  Field]

The present invention relates to a chrome-free resin composition for surface-treating a steel sheet having excellent alkaline resistance and processibilities, as well as excellent corrosion resistance, conductivity and chemical resistance, a method for manufacturing a steel sheet using the same, and a  surface-treated  steel  sheet manufactured  according  to  the  method.

[Background Art]

Recently, the controls over the use of environmental pollutants, for example Cr, Pb, Cd, Hg, PBB, PBDE, etc. have been strengthened all over the world with an increasing concern in environmental issues. As representative examples of the controls, there are, in particular, Restriction of Hazardous Substances (RoHS, enforced on July 01, 2006), Waste from Electrical and Electronic Equipment (WEEE, enforced on July 01, 2006), Registration, Evaluation and Authorization of Chemicals (REACH), End-of-Life Vehicles (ELV, enforced on January 01, 2007), etc., all of which were adopted by EU. These require all enterprises all over the world to positively cope with new policies for environmental management such as development of environment-friendly product,  reduction  of wastes  in  factories,  green  purchasing,  etc.

In the past, a surface-treating method for coating a surface of a steel sheet  with  chromate  film  including  chrome  as  a  major  component  has  been

[DESCRIPTION]

[invention  Title]

CHROME-FREE RESIN COMPOSITION HAVING GOOD ALKALINE RESISTANCE AND PROCESSIBILITY, METHOD FOR SURFACE-TREATED STEEL SHEET USING THE SAME AND SURFACE-TREATED  STEEL  SHEET

[Technical  Field]

The present invention relates to a chrome-free resin composition for surface-treating a steel sheet having excellent alkaline resistance and processibilities, as well as excellent corrosion resistance, conductivity and chemical resistance, a method for manufacturing a steel sheet using the same, and  a  surface-treated  steel  sheet  manufactured according  to  the method.

[Background Art]

Recently, the controls over the use of environmental pollutants, for example Cr, Pb, Cd, Hg, PBB, PBDE, etc. have been strengthened all over the world with an increasing concern in environmental issues. As representative examples of the controls, there are, in particular, Restriction of Hazardous Substances (RoHS, enforced on July 01, 2006), Waste from Electrical and Electronic Equipment (WEEE, enforced on July 01, 2006), Registration, Evaluation and Authorization of Chemicals (REACH), End-of-Life Vehicles (ELV, enforced on January 01, 2007), etc., all of which were adopted by EU. These require all enterprises all over the world to positively cope with new policies for environmental management such as development of environment-friendly product,  reduction  of wastes  in  factories,  green purchasing,  etc.

In the past, a surface-treating method for coating a surface of a steel sheet  with  chromate  film  including  chrome  as  a  major  component  has  been

widely used to give corrosion resistance and paint adhesion to galvanized steel sheets, galvannealed steel sheets, aluminized steel sheets, aluminum alloy coated steel sheets, cold-rolled steel sheets and hot-rolled steel sheets, which have been used for automotive materials, home appliances, building materials, etc. Major chromate treatments are carried out using electrolytic chromate and coating-type chromate. Among them, an electrolytic chromate treatment is generally carried out by cathodically electrolyzing a metal plate with a treatment solution that includes hexavalent chrome as a major component and also include various negative ions such as sulfuric acid, phosphoric acid, boric acid and halogen as the other components. Meanwhile, the coating-type chromate treatment is generally carried out by dipping a metal plate into a treatment solution, or spraying a treatment solution onto a metal plate, wherein the treatment solution is prepared by adding inorganic colloids and inorganic ions to a solution in which some of hexavalent chrome is  reduced  into  trivalent  chrome  in  advance.

These methods require a variety of countermeasures against work environments, sewage disposals, etc. due to the toxicity of hexavalent chrome in the chromate treatment solution. Also, the recycling and waste disposal of automobiles, electronic appliances, building materials, all of which use the surface-treated metals, cause problems regarding harmfulness to human body and environmental pollutions. Furthermore, the use of trivalent chrome is also problematic since some of the trivalent chrome is converted into hexavalent chrome by surrounding conditions such as temperature, microorganisms,  etc.

Therefore,  steel  companies  have  concentrated  their  efforts  on

developing  a  chrome-free,  surface-treated  steel  sheet  that  does  not  include

hexavalent  chrome  and  simultaneously  satisfies  various  requirements  of

desired characteristics such as corrosion resistance, alkaline resistance, conductivity, etc. In the prior art, a chrome-free, surface-treated metal sheet was manufactured by primarily coating a surface of a steel sheet with a metal salt film containing phosphate as a major component and secondarily coating the primarily coated steel sheet surface with a resin film containing acryl, epoxy and urethane resin as a major component, or forming each of the primary  and  secondary  films  with  a  resin  film.

However, the products have problems that it is not suitable to suppress electromagnetic waves and inner noises from photocopiers, printers, VCRs, computers and the like, and ensure their processibilities since the electrical conductivity and weldability of the metal sheet are often deteriorated  according  to  the  thickness  of metal  salt  or  film.

With a recent increasing demand for a chrome-free, surface-treated steel sheet having excellent conductivity, there have been attempts to develop a chrome-free coated steel sheet using a method of primarily coating the resin film in the field of most home appliances companies. However, as far as a resin-based surface treating composition does not have especially excellent components, the quality characteristics (i.e. corrosion resistance, etc) of the surface-treated steel sheet are more highly deteriorated than that in conventional steel sheets that are not treated with chrome or phosphate. However, the major foreign and domestic home appliances companies have recently established their own quality standard and purchased only certified products in the case of the chrome-free, surface-treated steel sheet  as  an  alternative  to  develop  their  own  environment-friendly products.

Japanese  Patent  Laid-open  Publication  No.  Hei8-92479  and  Japanese

Patent  Laid-open  Publication  No.  Hei8-500770  disclose  a  method  for  coating  a

metal  plate  with  a  polyaniline  coating  composition  that  does  not  contain

hexavalent  chrome  at  all  in  consideration  of  the  conductivity.  However,  since

the  polyaniline  having  high  rigidity  and  low  adhesion  is  present  between  the

metal  and  a  resin  film,  the  resin  film  may  be  easily  peeled  out  from

interfaces  between  the  polyaniline  and  the  metal,  and  between  the  polyaniline

and  the  resin.  Therefore,  problems  occur  when  an  upper  surface  of  a  steel

sheet  is  painted  in  order  to  give  designs,  corrosion  resistance  and  other

functions  to  the  steel  sheet.  Films  having  low  adhesion  have  been  generally

known  to  have  a  low  corrosion  resistance.  Also,  the  low  solution  stability

may  cause  precipitates  and  bad  smell,  which  leads  to  the  deteriorated

workability  such  as  general  impediments  to  the  work  environment,  etc.  A  Zn-

coated  layer  shows  its  excellent  effect  to  improve  characteristics  such  as

conductivity,  corrosion  resistance,  alkaline  resistance,  resistance  to  high

temperature  and  high  humidity  by  using  the  method  of  only  primarily  coating

the  Zn-coated  layer  with  resin,  and  since  some  severely  processed  products

lack  processibilities,  damages  are  caused  to  a  resin  layer  and  a  coating

layer  of  a  processed  friction  portion,  which  leads  to  the  loss  of  the  resin

layer  and  the  change  of  a  surface  into  a  black  surface.

Furthermore,  US  Publication  No.  2004-54044  discloses  a  composition

prepared  by  mixing  a  hexafluoro  complex  (i.e.  titanium,  zirconium,  etc.)  and

at  least  one  inorganic  compound  with  an  organic  film  forming  agent  in  water.

However,  the  composition  adversely  affects  the  environment  since  it  contains

a  fluorine  complex,  and  should  be  also  carefully  handled  due  to  its  acidity.

Also,  Japanese  Patent  Laid-open  Publication  No.  2002-030460  discloses  a

composition  prepared by mixing  a  vanadium compound  and  Zi  and Ti  with  a mixed

resin.  However,  the  problem  is  that  an  etching  process  on  a  surface  of  a

steel  sheet  should  be  carried  out  in  an  acidic  solution  so  as  to  reduce  a

vanadium  compound  and  ensure  the  adhesion.  Also,  Korean  Patent  Publication No.

2006-76953 discloses a surface-treating composition including an antirust agent and a metal chelating agent, in which a complex of organic resin and inorganic binder is prepared using a silane coupling agent, etc. However, the problem is that the complex of organic resin and inorganic binder should be prepared in advance. Also, some products whose alkaline resistance is necessarily required have problems that a resin layer is damaged due to the lack of alkaline resistance when it is in contact with an alkali solution, which leads to the loss of the resin layer or the severely discolored surface of the product. Furthermore, Japanese Patent No. 3706518 discloses a resin composition including an organic resin and a phosphate compound selected from the group consisting of ammonium phosphate, sodium phosphate and potassium phosphate. However, the use object of the phosphate compound is restricted to play a role in improving corrosion resistance by forming a thin passivation layer  on  a  steel  sheet.

[Disclosure]

[Technical  Problem]

An aspect of the present invention provides a resin composition for surface-treating a steel sheet capable of providing a chrome-free coating layer having excellent alkaline resistance and processibilities, as well as excellent corrosion resistance, conductivity and chemical resistance by coating  a  steel  sheet  with  the  resin  composition.

Another aspect of the present invention provides a surface-treated steel sheet coated with the resin composition for surface-treating a metal sheet.

Still another aspect of the present invention provides a method for manufacturing  a  surface-treated  steel  sheet  by  forming  a  resin  coating  layer

from  the  resin  composition  according  to  one  embodiment  of  the  present invention.

The objects of the present invention are not limited to the above-mentioned objects, and other objects of the invention will become apparent from the  following  description  of  embodiments.

[Technical  Solution]

Various aspects of the present invention provide a resin composition applied onto a steel sheet and/or a Zn-coated layer, a method for manufacturing a surface-treated steel sheet using the same, and a surface-treated  steel  sheet  manufactured  according  to  the method.

According to one aspect of the present invention, there is provided a resin composition for surface-treating a steel sheet, including a urethane resin mixture of soft urethane resin and hard urethane resin; a Ti or Zr-based organic oxide; at least one compound selected from the group consisting of monoaluminum phosphate, aluminum dihydrogen phosphate, monozinc phosphate and hydrated manganese phosphate;  and a  solvent.

According to another aspect of the present invention, there is provided a resin composition for surface-treating a steel sheet, including a urethane resin mixture of soft urethane resin and hard urethane resin; a Ti or Zr-based organic oxide; at least one compound selected from the group consisting of monoaluminum phosphate, aluminum dihydrogen phosphate, monozinc phosphate and hydrated manganese phosphate; and a solvent, wherein the urethane resin mixture is present in a content of 10 to 90 % by weight, the Ti or Zr-based. organic oxide is present in a content of 1 to 20 % by weight, and the at least one compound selected from the group consisting of monoaluminum phosphate,  aluminum  dihydrogen  phosphate,  monozinc  phosphate  and  hydrated

manganese  phosphate  is  present  in  a  content  of  0.1  to  10.0  %  by weight,  based on  the  total  solid  content  of  the  resin  composition.

In  this  case,  the  urethane  resin  mixture  may  include  5  to  95  %  by weight  of  a  soft  urethane  resin  and  5  to  95  %  by  weight  of  a  hard  urethane .  resin,  based  on  the  total  solid  content  of  the  urethane  resin mixture.

Also, the soft urethane resin may include polyurethane prepared from isoprene diisocyanate, adipic acid and polyhydric alcohol, or polyurethane prepared  from acryl  polyol  and pooyisocyanate.

In addition, the polyhydric alcohol may be selected from the group consisting of acrylpolyol, polyesterpolyol, polyetherpolyol, polyolefin polyol,  and mixtures  thereof.

Additionally, the soft urethane resin may have a number-average molecular  weight  of  5,000  to  300,000.

Also, the hard urethane resin may be selected from the group consisting of a polyurethane resin prepared from polycaprolactone polyol or polycarbonate polyol and diisocyanate, a polyurethane resin prepared from 4,4'-bis(ω-hydroxyalkyleneoxy)biphenyl and methyl-2,6-diisocyanatehexanoate, and  a polyurethane  resin having  an acetal  bond.

In addition, the hard urethane resin may have a number-average molecular weight  of  200,000  to  2,000,000.

Additionally, the hard urethane resin may have a Shore A hardness of 40 to  90.

Furthermore,  the  diisocyanate may be  p-phenylene  diisocyanate.

Also, the Ti or Zr-based organic oxide may be selected from the group consisting of titanium diisopropoxide bis(acetylacetonate), titanium orthoester,  titanium  (IV)  butoxide,  titanium  (IV)  (triethanolaminato)

isopropoxide,  tetrakis  (triethanolaminato)  zirconium  (IV),  titanium  (IV)  2-

ethylhexoxide,  titanium  (IV)  isopropoxide,  zirconium  (IV)  bis(diethyl citrato)-dipropoxide,  and mixtures  thereof.

Here,  the  solvent may be  water.

Also,  the  solvent  may  further  include  an  alcohol  solvent  selected  from the  group  consisting  of  ethanol,  methanol,  propanol,  isopropanol  and glycerol, an  aqueous  alkaline  solution  selected  from  the  group  consisting  of aminecompound,  N-methylpyrrolidone,  sodium  hydroxide,  potassium  hydroxide, sodium carbonate  and ammonium hydroxide,  and mixtures  thereof.

In this case, the resin composition may further include at least one additive selected from the group consisting of a wetting agent, a cross-linking agent,  a  lubricant  and an antifoaming agent.

According to still another aspect of the present invention, there is provided a method for surface-treating a steel sheet, including: coating a steel sheet with a resin composition comprising a urethane resin mixture of soft urethane resin and hard urethane resin, a Ti or Zr-based organic oxide, at least one compound selected from the group consisting of monoaluminum phosphate, aluminum dihydrogen phosphate, monozinc phosphate and hydrated manganese phosphate, and a solvent, wherein, after the drying of the steel sheet,  an  amount  of  the  resin  composition  attached to  the  steel  sheet  is  in  a

range  of  300  to  1,800 mg/m2.

According to still another aspect of the present invention, there is provided a method for surface-treating a steel sheet, including: coating a steel sheet with a resin composition comprising a urethane resin mixture of soft urethane resin and hard urethane resin, a Ti or Zr-based organic oxide, at least one compound selected from the group consisting of monoaluminum phosphate,  aluminum  dihydrogen  phosphate,  monozinc  phosphate  and  hydrated

manganese phosphate, and a solvent, wherein, after the drying of the steel sheet,  an  amount  of  the  resin composition attached to the  steel  sheet  is  in a

range of 300 to 1,800 mg/m2, wherein the urethane resin mixture is present in a content of 10 to 90 % by weight, the Ti or Zr-based organic oxide is present in a content of 1 to 20 % by weight, and the at least one compound selected from the group consisting of monoaluminum phosphate, aluminum dihydrogen phosphate, monozinc phosphate and hydrated manganese phosphate is present in a content of 0.1 to 10.0 % by weight, based on the total solid content  of  the  resin  composition.

In this case, the urethane resin mixture may include 5 to 95 % by weight of a soft urethane resin and 5 to 95 % by weight of a hard urethane resin,  based  on  the  total  solid  content  of  the  urethane  resin mixture.

Also, the method may further include: drying the resin composition-coated  steel  sheet  at  a  peak metal  temperature  (PMT)  of  80  to  200D.

In addition, the steel sheet may be selected from the group consisting of a galvanized steel sheet, an electrogalvanized steel sheet, a galvannealed steel sheet, an aluminized steel sheet, a coated steel sheet whose coating layer includes cobalt, molybdenum, tungsten, nickel, titanium, aluminum, manganese, iron, magnesium, tin, copper, and mixtures thereof, an aluminum alloy plate including silicon, copper, magnesium, iron, manganese, titanium, zinc, and mixtures thereof, a phosphate-coated galvanized steel sheet, a cold-rolled steel  sheet,  and a hot-rolled steel  sheet.

Additionally, the soft urethane resin may have a number-average molecular weight of 5,000 to 300,000, and may be prepared from isoprene diisocyanate,  adipic acid and polyhydric  alcohol.

Also,  the  hard  urethane  resin  may  have  a  number-average  molecular

weight of 200,000 to 2,000,000, and may be selected from the group consisting of a polyurethane resin prepared from polycaprolactone polyol or polycarbonate polyol and diisocyanate, a polyurethane resin prepared from 4, 4 ' -bis(ω-hydroxyalkyleneoxy)biphenyl and methyl-2,6-diisocyanatehexanoate, and  a polyurethane  resin having  an  acetal  bond.

In addition, the hard urethane resin may have a Shore A hardness of 4 0 to  90.

Additionally, the Ti or Zr-based organic oxide may be selected from the group consisting of titanium diisopropoxide bis(acetylacetonate) , titanium orthoester, titanium (IV) butoxide, titanium (IV) (triethanolaminato) isopropoxide, tetrakis (triethanolaminato) zirconium (IV), titanium (IV) 2-ethylhexoxide, titanium (IV) isopropoxide, zirconium (IV) bis(diethyl citrato)-dipropoxide,  and mixtures  thereof.

Also,  the  solvent  may be  water.

Furthermore, the solvent may further include an alcohol solvent selected from the group consisting of ethanol, methanol, propanol, isopropanol and glycerol, an aqueous alkaline solution selected from the group consisting of aminecompound, N-methylpyrrolidone, sodium hydroxide, potassium hydroxide, sodium carbonate and ammonium hydroxide, and mixtures thereof.

According  to  still  another  aspect  of  the  present  invention,  there  is

provided  a  surface-treated  steel  sheet  including  a  steel  sheet;  and  a  resin

coating  layer,  wherein  the  resin  coating  layer  is  prepared  by  coating  the

steel  sheet  with  a  resin  composition  comprising  a  mixture  of  soft  urethane

resin  and  hard  urethane  resin;  a  Ti  or  Zr-based  organic  oxide;  at  least  one

compound  selected  from  the  group  consisting  of  monoaluminum  phosphate,

aluminum  dihydrogen  phosphate,  monozinc  phosphate  and  hydrated  manganese

phosphate;  and  a  solvent,  wherein,  after  the  drying  of  the  steel  sheet,  an amount  of  the  resin  composition  attached  to  the  steel  sheet  is  in  a  range  of

300 to 1, 800 mg/m2.

According to yet another aspect of the present invention, there is provided a surface-treated steel sheet including a steel sheet; and a resin coating layer, wherein the resin coating layer is prepared by coating the steel sheet with a resin composition comprising a mixture of soft urethane resin and hard urethane resin; a Ti or Zr-based organic oxide; at least one compound selected from the group consisting of monoaluminum phosphate, aluminum dihydrogen phosphate, monozinc phosphate and hydrated manganese phosphate; and a solvent, wherein, after the drying of the steel sheet, an amount  of  the  resin  composition  attached  to  the  steel  sheet  is  in  a  range  of

300 to 1,800 mg/m2, wherein the urethane resin mixture is present in a content of 10 to 90 % by weight, the Ti or Zr-based organic oxide is present in a content of 1 to 20 % by weight, and the at least one compound selected from the group consisting of monoaluminum phosphate, aluminum dihydrogen phosphate, monozinc phosphate and hydrated manganese phosphate is present in a content of 0.1 to 10.0 % by weight, based on the total solid content of the resin composition, and the soft urethane resin is present in a content of 5 to 95 % by weight, and the hard urethane resin is present in a content of 5 to 95 % by weight  ,  based  on  the  total  amount  of  the  urethane  resin mixture.

[Advantageous  Effects]

As  described  above,  the  chrome-free  resin  composition  for  surface

treating  a  steel  sheet  and  the  surface-treated  steel  sheet  including  a

coating  layer  having  excellent  alkaline  resistance  and  corrosion  resistance

have  processibilities,  conductivity,  water  resistance,  solution  stability,

etc.,  as well  and therefore may be easily used as materials  to be processed. [Description of Drawings]

FIG. 1 is a schematic configuration view illustrating a steel sheet including a resin coating layer according to one exemplary embodiment of the present  invention.

FIG. 2 is a diagram illustrating a level of damaged surfaces of the steel sheet according to one exemplary embodiment of the present invention and a conventional steel sheet after their machining characteristics are measured using  a  draw bead  friction  tester.

FIG. 3 is a diagram illustrating appearances of the steel sheet according to one exemplary embodiment of the present invention and the conventional steel sheet after their alkaline resistances are determined in a degreasing  solution.

[Best Mode]

Hereinafter, exemplary embodiments of the present invention will be described in detail.

The present invention is related to a resin composition for surface-treating a steel sheet capable of improving alkaline resistance and processibilities and manufacturing a metal sheet having physical properties such as conductivity, corrosion resistance and chemical resistance by coating a steel sheet with a chrome-free resin composition including a urethane resin mixture of soft urethane resin and hard urethane resin, a corrosion-resistant curing agent (such as Ti or Zr organic oxides), at least one compound selected from the group consisting of monoaluminum phosphate, aluminum dihydrogen phosphate, monozinc phosphate and hydrated manganese phosphate, and  a  solvent.

The urethane resin mixture of soft urethane resin and hard urethane resin is used for the resin composition according to one exemplary embodiment of the present invention. Here, the urethane resin has strong physical properties such as water resistance, chemical resistance, acid resistance and alkaline resistance, and include soft and tough coating film, and therefore the urethane resin is used to prevent scratches of a surface of a steel sheet or an aluminum plate by painting the steel sheet or the aluminum plate, or widely used to give chemical resistance to the steel sheet or the aluminum plate.

The urethane resin mixture is present in a solid concentration of 10 to 90 % by weight, based on the total solid content of the resin composition. When the total solid concentration of the urethane resin mixture is less than 10 % by weight, the urethane resin does not show salt water resistance against the penetration of corrosive ions and chemical resistance against the penetration of chemical substances, which leads to the deteriorated chemical resistance and alkaline resistance of the resin composition. Therefore, a resin film may be discolored or peeled off when the resin film was degreased at 60▒ for 5 minutes in an alkali solution with pH 10 or higher. On the contrary, when the total solid concentration of the urethane resin mixture exceeds 90 % by weight, the solution stability of the resin composition is deteriorated due to its agglomeration, and the manufacturing cost may be increased  due  to  the  use  of  the  excessive  urethane  resin.

However,  since  the  exclusive  use  of  the  urethane  resin  has  its  limits

to  realize  a  soft  and  tough  property  of  the  resin  film,  the  urethane  resin

mixture  of  soft  urethane  resin  and  hard  urethane  resin  is  used  in  the  present

invention.  The  soft  urethane  resin  is  present  in  a  content  of  5  to  95  %  by

weight,  based  on  the  solid  concentration  of  the  urethane  resin  mixture.  When

the solid concentration of the soft urethane resin is less than 5 % by weight, the processibilities of a surface-treated steel sheet are improved, but its heat resistance and water resistance are deteriorated, whereas the corrosion resistance of the surface-treated steel sheet is highly degraded without improving its processibilities when the solid concentration of the soft urethane  resin  exceeds  95  %  by weight.

Also, a molecular weight of the soft urethane resin is preferably in a range of 5,000 to 300,000. When the molecular weight of the soft urethane resin is less than 5,000, the processibilities of the surface-treated steel sheet are highly degraded, but the solution stability of the resin composition becomes low when the molecular weight of the soft urethane resin exceeds  300,000.

The soft urethane resin that may be used herein includes, but is not particularly limited to, a polyurethane dispersion resin, a polyurethane resin (i.e. polyethylene-modified polyurethane resin, etc.) prepared from isoprene diisocyanate, adipic acid and polyhydric alcohol, and a polyurethane resin (i.e. an acryl-urethane resin, a polyethylene-acryl-modified polyurethane resin, etc.) prepared from acryl polyol and pooyisocyanate. Here, acryl polyol, polyesterpolyol, polyetherpolyol, polyolefin polyol and the like may be  used  as  the  polyhydric  alcohol.

Also, a molecular weight of the hard urethane resin is preferably is in a range of 200,000 to 2,000,000. When the molecular weight of the hard urethane resin is less than 200,000, the processibilities of the surface-treated steel sheet are not improved, whereas, when the molecular weight of the hard urethane resin exceeds 2,000,000, the low solution stability of the resin  composition  and  the  increased  viscosity  of  the  resin  solution  results

in  the  deteriorated workability of  the  resin  composition.

The hard urethane resin that may be used herein includes, but is not particularly limited to, a polyurethane resin prepared from polycaprolactone polyol or polycarbonate polyol and isocyanate (in particular, p-phenylenediisocyanate) , a polyurethane resin prepared from 4,4'-bis(ω-hydroxyalkyleneoxy)biphenyl and methyl-2,6-diisocyanatehexanoate, a polyurethane  resin  having  an  acetal  bond,  etc.

Also, the hard urethane resin having a Shore A hardness of 40 to 90 is used preferably to manufacture a dried film. When the Shore A hardness of the hard urethane resin is less than 40, the processibilities of the resin composition are not improved, whereas, when the Shore A hardness of the hard urethane resin exceeds 90, a thin film is too hard to broke during its processing, and therefore the resin composition has no effect to improve processibilities. As a result, the hard urethane resin preferably has a hardness  within  the  range.

Ti or Zr organic oxide as a corrosion-resistant curing agent is added to the urethane resin. The corrosion-resistant curing agent is present in a content of 1 to 20 % by weight, based on the total solid content of the resin composition. In this case, when the content of the corrosion-resistant curing agent is less than 1 % by weight, its addition effect is not sufficient due to the deteriorated corrosion resistance. On the contrary, when the content of the corrosion-resistant curing agent exceeds 20 % by weight, the corrosion-resistant curing agent may be abundantly precipitated due to its saturated concentration in the resin composition, and the properties (such as corrosion resistance, alkaline resistance and water resistance) of the resin composition  are  degraded with deterioration  of  the  solution  stability.

Desirable  examples  of  the  Ti  or  Zr-based  organic  oxide  include,  but  is

not  particularly  limited  to,  titanium  diisopropoxide  bis(acetylacetonate),

titanium  orthoester,  titanium  (IV)  butoxide,  titanium  (IV) (triethanolaminato)  isopropoxide,  tetrakis  (triethanolaminato)  zirconium  (IV), titanium  (IV)  2-ethylhexoxide,  titanium  (IV)  isopropoxide,  zirconium  (IV) bis(diethyl  citrato)-dipropoxide,  etc.  The  resin  composition  may  include  at least  one  compound  selected  from the  listed  compounds.

Also, the resin composition for surface-treating a steel sheet according to one exemplary embodiment of the present invention includes at least one compound selected from the group consisting of monoaluminum phosphate, aluminum dihydrogen phosphate, monozinc phosphate, hydrated manganese phosphate, etc. These compounds are added to improve adhesion between a resin (particularly, a zinc coating layer) and a steel sheet, and has effects to improve corrosion resistance, as well as conductivity and heat resistance owing to the metal salt effect by forming a passivation film on the  zinc  coating  layer.

The  compounds  such  as  monoaluminum  phosphate,  aluminum  dihydrogen

phosphate,  monozinc  phosphate  and  hydrated  manganese  phosphate  is  preferably

added  in  a  content  of  0.1  to  10.0  %  by  weight,  based  on  the  total  solid

content  of  the  resin  composition.  When  the  compounds  are  added  in  a  content

of  less  than  0.1  %  by  weight,  they  have  a  low  adhesion  to  a  steel  sheet,  and

therefore  the  resin  film  may  be  easily  peeled  off  during  processes  such  as

alkali  degreasing,  etc.  On  the  contrary,  when  the  compounds  are  added  in  a

content  of  greater  than  10.0  %  by weight,  the  solution  stability  of  the  resin

composition  may  be  deteriorated  since  the  excessive  compounds  do  not  improve

the  adhesion  between  the  resin  and  the  steel  sheet,  but  promote  the

agglomeration  of  the  resin,  and  also  the  adhesion  between  the  resin  and  the

steel  sheet may be  rather  deteriorated.

A  component  except  for  the  solid  content  in  the  resin  composition  is  a

solvent, and water may be used as the solvent. In addition, an alcohol solvent and an aqueous alkaline solution may be further separately added to the resin composition in order to enhance wetting and dispersing properties of the coating composition. Ethanol, methanol, propanol, isopropanol, glycerol and the like may be used as the alcohol solvent, amine compound, N-methylpyrrolidone, sodium hydroxide, potassium hydroxide, sodium carbonate, ammonium hydroxide  and the  like may be  used  as  the  aqueous  alkaline  solution.

The resin composition has excellent resin solution stability and shows its effects to further improve corrosion resistance, conductivity, alkaline resistance, resistance to high temperature and high humidity of an anticorrosive coating layer since particles of the corrosion-resistant curing agent are uniformly dispersed by its reaction with organic functional groups of  the  resin.

Also,  the  resin  composition  for  surface-treating  a  steel  sheet

according  to  one  exemplary  embodiment  of  the  present  invention  may  further

include  at  least  one  additive  such  as  a  wetting  agent,  a  cross-linking  agent,

a  lubricant,  an  antifoaming  agent,  etc.  The  wetting  agent  has  an  effect  to

form  stripes  and  improve  the  adhesion,  the  cross-linking  agent  has  an  effect

to  improve  the  corrosion  resistance  and  alkaline  resistance,  the  lubricant

has  an  effect  on  a  coefficient  of  friction  and  the  processibilities,  and  the

antifoaming  agent  has  an  effect  to  further  improve  the  workability.  These

additives  are  preferably  used  in  a  content  of  5  to  25  %  by  weight,  based  on

the  solid  content  of  the  resin  composition.  When  the  content  of  the  additive

is  less  than  5  %  by  weight,  an  effect  of  the  additive  on  the  corrosion

resistance,  alkaline  resistance,  etc.  is  not  shown,  but  when  the  content  of

the  additive  exceeds  25  %  by weight,  an  insignificant  effect  on  the  addition

of  the  additive  is  shown  due  to  its  saturation,  and  the  solution  stability

may be  also  degraded.

The  wetting  agent  includes  a  deflocculating  wetting  and  dispersing agent,  polymeric  wetting  and  dispersing  gent,  etc.  Desirable  examples  of  the wetting  agent  include,  but  are  not  particularly  limited  to,  wetting  and dispersing  agents  commercially  available  from EFKA and  Tego,  EFKA  3580  (Ciba), BW-W500  (Buhmwoo  Chemical),  WET  500  (Ciba),  etc.

The cross-linking agent that may be used herein includes, but is not particularly limited to, vinylsilane, methoxysilane, acrylsilane, epoxysilane, chlorosilane, alkoxysilane, silazane, silylating agent, melamine, melamine resin, alkylmelamine, alkylmelamine resin, fluorinated melamine and fluorinated melamine resin, polyamine-based, alkylated aromatic polyamine-based,  polyamide-based  or  acid  anhydride-based  curing  agent,  etc.

The  lubricant  includes,  but  is  not  particularly  limited  to,  silicon  wax, polyethylene  wax,  polypropylene  wax,  amide  wax,  polytetrafluoroethylene (PTFE)  wax,  paraffin wax,  etc.

The antifoaming agent that may be used herein includes, but is not particularly limited to, oil-type, modified oil-type, solution-type, powder-type,  emulsion-type  silicon  antifoaming  agents.

An amount of an attached coating layer coated with the resin composition  according  to  one  exemplary  embodiment  of  the  present  invention  is

preferably  in  a  range  of  300  to  1, 800mg/m2  after  the  drying  of  the  coating

layer, and a drying temperature (PMT) is in a range of 80▒ to 200▒, which are similar to the drying temperature of the conventional resin surface-treating  solution.  In  this  case,  when  the  amount  of  the  attached  coating

layer is less than 300mg/m2, the corrosion resistance and processibilities of the  resin  composition  are  not  improved,  whereas  when  the  amount  of  the

attached  coating  layer  exceeds  1,800mg/m2,  an  effect  on  the  corrosion

resistance is saturated, and the economical efficiency is low due to the low conductivity and the high manufacturing cost. Also, although the corrosion resistance of the resin film is increasingly improved as the drying temperature increases, it is reasonable to satisfy clients' requirements for products when the products are manufactured within the drying temperature of 80  to  200▒.

Also, a metal plate that is applicable in the present invention includes, but is not particularly limited to, a galvanized steel sheet, an electrogalvanized steel sheet such as a zinc/nickel-coated steel sheet, a zinc/iron-coated steel sheet, a zinc/titanium-coated steel sheet, a zinc/magnesium-coated steel sheet, a zinc/manganese-coated steel sheet, a zinc/aluminized-steel sheet and the like, a hot-dip-coated steel sheet, an aluminized steel sheet, a coated steel sheet whose coating layer includes different metals or impurities, for example, cobalt, molybdenum, tungsten, nickel, titanium, aluminum, manganese, iron, magnesium, tin, copper, etc., a coated steel sheet having a coating layer dispersed with inorganic substances such as silica and alumina, an aluminum alloy plate including silicon, copper, magnesium, iron, manganese, titanium, zinc, etc., a phosphate-coated galvanized steel sheet, a cold-rolled steel sheet, a hot-rolled steel sheet, etc. Also, a multilayer coating layer in which at least two coated steel sheets  are  sequentially  stacked  is  applicable  in  the  present  invention.

[Mode  for  Invention]

Hereinafter, the present invention will be described in more detail referring to the exemplary embodiments of the present invention. However, it should  be  understood  that  the  description  proposed  herein  is  just  a

preferable  example  for  the  purpose  of  illustrations  only,  not  intended  to limit  the  scope  of  the  invention.

Examples  1-13  and Comparative  examples  1-14

1-1.  Preparation of Resin Composition
