Repository: anandvc/allindianpatents

File: patents/271541-integrated-circuit-chips-utilizing-carbon-nanotube-composite-interconnection-vias.html (part 1 of 2)
Indian Patents. 271541:INTEGRATED CIRCUIT CHIPS UTILIZING CARBON NANOTUBE COMPOSITE INTERCONNECTION VIAS

Indian Patents

Recently Granted Patents

  Recently Published Patents

Title of Invention	INTEGRATED CIRCUIT CHIPS UTILIZING CARBON NANOTUBE COMPOSITE INTERCONNECTION VIAS

Abstract	Conductive paths in an integrated circuit are formed using multiple undifferentiated carbon nanotubes embedded in a conductive metal, which is preferably copper. Preferably, conductive paths include vias running between conductive layers. Preferably, composite vias are formed by forming a metal catalyst pad on a conductor at the via site, depositing and etching a dielectric layer to form a cavity, growing substantially parallel carbon nanotubes on the catalyst in the cavity, and filling the remaining voids in the cavity with copper. The next conductive layer is then formed over the via hole	

Full Text	The present invention relates to digital data processing, and in particular to the

design integrated circuit chips used as components of digital data systems.

Background Art

[002]	In the latter half of the twentieth century, there began a phenomenon known as the

information revolution. While the information revolution is a historical development broader in scope than any one event or machine, no single device has come to represent the information revolution more than the digital electronic computer. The development of computer systems has surely been a revolution. Each year, computer systems become faster, store more data, and provide more applications to their users.

[003]  A modern computer system typically comprises a central processing unit (CPU) and supporting hardware necessary to store, retrieve and transfer information, such as communications buses and memory. It also includes hardware necessary to communicate with the outside world, such as input/output controllers or storage controllers, and devices attached thereto such as keyboards, monitors, tape drives, disk drives, communication lines coupled to a network, etc. The CPU is the heart of the system. It executes the instructions which comprise a computer program and directs the operation of the other system components.

[004]  From the standpoint of the computer's hardware, most systems operate in fundamentally the same manner. Processors are capable of performing a limited set of very simple operations, such as arithmetic, logical comparisons, and movement of data from one location to another. But each operation is performed very quickly. Programs which direct a computer to perform massive numbers of these simple operations give the illusion that the computer is doing something sophisticated. What is perceived by the user as a new or improved capability of a computer system is made possible by performing essentially the same set of very simple operations, but doing it much faster. Therefore continuing improvements to computer systems require that these systems be made ever faster.

[005]  The overall speed of a computer system (also called the throughput) may be crudely measured as the number of operations performed per unit of time. There are numerous ways in which system speed might be improved, but conceptually the simplest and most fundamental of all improvements is to increase the speed at which the basic circuits operate, i.e., to increase the clock speeds of the various components, and par-

ticularly the clock speed of the processors). E.g,, if everything runs twice as fast but otherwise works in exactly the same manner, the system will perform a given task in half the time.

[006]  Clock speeds are necessarily limited by various design parameters, and in particular are limited by signal propagation delays. In general, clock speeds can be increased if the length of signal paths is reduced, i.e., by shrinking the size of the logic elements. Early computer processors, which were constructed from many discrete components, were susceptible to significant speed improvements by shrinking component size, reducing discrete component numbers, and eventually, packaging the entire processor as an integrated circuit on a single chip. Modern processor chip designs often include one or more caches on the same integrated circuit chip as the processor, and in some cases include multiple processors on a single integrated circuit chip.

[007]  Despite the enormous improvement in speed obtained from integrated circuitry, the demand for ever faster computer systems has continued. With this demand comes a need for even further size reduction in the logic circuitry within an integrated circuit chip.

[008]  A typical integrated circuit chip is constructed in multiple layers. Many active and passive elements are formed on a substrate (usually silicon). A dielectric layer is placed over the active elements, and multiple conductive layers, each separated by another dielectric layer, are formed over the active elements. The conductive layers carry power and ground potentials, as well as numerous signal interconnects running among active elements. Conductive interconnects between conductive layers, or between a conductive layer and an active or passive element, are formed as holes in the dielectric layers, called vias, into which a conductive metal, such as aluminum or copper, is introduced.

[009]  The number of active elements in atypical processor dictates a very large number of interconnections, and since these must be packaged within a small area, the size of individual interconnections is limited. Vias, being just metallic conductors, have a small, finite resistance, which grows as the cross-sectional area of the via shrinks. Increasing the number of logic elements on a chip requires a larger number of vias, which in turn reduces the amount of space available for each individual via. If all other design parameters remain the same, this has the effect of increasing the resistances of the individual vias. A need exists for improved design techniques for forming interconnection conductors, and in particular conductive vias, which will support reduced size of interconnects and greater circuit element density.

[010]  Recently, it has been suggested that carbon nanotubes might be used to form conductive pathways in integrated circuits. Carbon nanotubes are pure carbon molecular structures in which a graphite-like structural layer of covalently bonded

carbon atoms is wrapped around into a cylindrical shape. Such a structure has a diameter in the nanometer range, and is potentially orders of magnitude longer in the axial dimension. Some carbon nanotubes have extremely high electrical conductivity up to a current limit. The conductivity of these carbon nanotubes is significantly higher (by some estimates, an order of magnitude higher) than that of ordinary metals. Additionally, the current capacity of carbon nanotubes is higher than metals, so that use of nanotubes as conductors can be expected to improve the long-term stability of the form and electrical resistance of the structure.

[111]  While the high conductivity of certain carbon nanotubes suggests possible application in electronic circuits, there are significant engineering hurdles involved in design and commercial production of a successful device using carbon nanotubes. Disclosure of

Invention

[012]  Conductive paths in an integrated circuit are formed using multiple undifferentiated carbon nanotubes embedded in a conductive metallic material. Preferably, conductive paths include vias running between conductive layers, and the nanotubes are embedded in a conductive metal such as copper or aluminum, although other metals might be used or other conductive paths formed..

[013]  In the preferred embodiment, a metal catalyst pad is formed on a conductor at the

location of a future via. A dielectric layer is then deposited over the layer containing the conductor and catalyst, and a hole is formed in the dielectric at the location of the via. Substantially parallel carbon nanotubes are then grown within the hole from the catalyst, up to the top of the dielectric layer. The hole containing the carbon nanotubes is then filled with a conductive metal to produce a composite carbon nanotube - metal via. The next conductive layer is then formed over the via hole.

[014]  The use of metal filling in the voids between carbon nanotubes, in accordance with the preferred embodiment, resolves several potential problems in construction of practical carbon nanotube conduction devices. Although carbon nanotubes have a potentially high conductivity, the small cross sectional area of the tube makes electrical coupling at the tube interface difficult. By filling the voids in the via with copper or another metal, a large contact area is established between the metal and the carbon nanotubes, improving the conductive interface. It has further been observed that carbon nanotubes are difficult to produce in pure form, and that most established techniques produce a mixture of conductive and semi-conductive carbon nanotubes. Where the voids between multiple carbon nanotubes in a via are filled with metal, the presence of some proportion of semi-conductive tubes will not appreciably affect the characteristics of the integrated circuit as a whole.

[015]  In alternative embodiments, discontinuities are created in the catalyst area to

increase the spacing between carbon nanotubes. The increased size of the voids between carbon nanotubes may facilitate the metal fill process, which otherwise may have difficulty completely filling the voids.

[016]  The details of the present invention, both as to its structure and operation, can best be understood in reference to the accompanying drawings, in which like reference numerals refer to like parts, and in which: Brief Description of the Drawings

[017]	Fig. 1 is a high-level block diagram of the major hardware components of a

computer system for utilizing integrated circuits having carbon nanotube conductors, according to the preferred embodiment of the present invention.

[018]	Fig. 2 is a simplified illustration of an integrated circuit module in cut-away, top

view representation, according to the preferred embodiment.

[019]  Fig. 3 is a simplified illustration of a portion of an integrated circuit module in cross-sectional view, according to the preferred embodiment.

[020]	Figs. 4A-4G are simplfled enlarged cross-sectional views of a portion of an

integrated circuit chip, showing the construction of a carbon nanotube and copper composite via at various stages, in accordance with a first preferred embodiment.

[021]	Fig. 5 is a flow diagram showing the overall process steps for forming a composite

via, according to the first preferred embodiment.

[022]	Figs. 6A-6G are simplified enlarged cross-sectional views of a portion of an

integrated circuit chip, showing the construction of a carbon nanotube and metal composite via at various stages, in accordance with an alternate preferred embodiment.

[023]  Fig. 7 is a flow diagram showing the overall process steps for forming a composite via, according to the alternate preferred embodiment. Mode for the Invention

[024]	Referring to the Drawing, wherein like numbers denote like parts throughout the

several views, Fig. 1 is a high-level representation of the major hardware components of a computer system 100 for utilizing integrated circuits having carbon nanotube conductors, according to the preferred embodiment of the present invention. At a functional level, the major components of system 100 are shown in Fig. 1 outlined in dashed lines; these components include one or more central processing units (CPU) 101, main memory 102, terminal interface 106. storage interface 107, I/O device interface 108, and communications/network interfaces 109, all of which are coupled for inter-component communication via one or more buses 105.

[025]	CPU 101 is one or more general-purpose programmable processors, executing in-

structions stored in memory 102; system 100 may contain either a single CPU or multiple CPUs, either alternative being collectively represented by feature CPU 101 in

Fig. 1. and may include one or more levels of on-board cache (not shown). Memory 102 is a random-access semiconductor memory for storing data and programs. Memory 102 is conceptually a single monolithic entity, it being understood that memory is often arranged in a hierarchy of caches and other memory devices. Additionally, memory 102 may be divided into portions associated with particular CPUs or sets of CPUs and particular buses, as in any of various so-called non-uniform memory access (NUMA) computer system architectures.

[026]	Terminal interface 106 provides a connection for the attachment of one or more

user terminals 121A-C (referred to generally as 121), and may be implemented in a variety of ways. Many large server computer systems (mainframes) support the direct attachment of multiple terminals through terminal interface I/O processors, usually on one or more electronic circuit cards. Alternatively, interface 106 may provide a connection to a local area network to which terminals 121 are attached. Various other alternatives are possible. Data storage interface 107 provides an interface to one or more data storage devices 122A-C, (referred to generally as 122), which are typically rotating magnetic hard disk drive units, although other types of data storage device could be used. I/O and other device interface 108 provides an interface to any of various other input/output devices or devices of other types. Two such devices, printer 123 and fax machine 124, are shown in the exemplary embodiment of Fig. 1, it being understood that many other such devices may exist, which may be of differing types. Communications interface 109 provides one or more communications paths from system 100 to other digital devices and computer systems; such paths may include, e.g., one or more networks 126 such as the Internet, local area networks, or other networks, or may include remote device communication lines, wireless connections, and so forth.

[027]	Buses 105 provide communication paths among the various system components.

Although a single conceptual bus entity 105 is represented in Fig. 1, it will be understood that a typical computer system may have multiple buses, often arranged in a complex topology, such as point-to-point links in hierarchical, star or web configurations, multiple hierarchical busses, parallel and redundant paths, etc., and that separate buses may exist for communicating certain information, such as addresses or status information.

[028]  Physically, the major functional units are typically embodied in one or more

integrated circuit chips. Such chips are generally mounted on electronic circuit card assemblies, with multiple chips often mounted on a single circuit card. In Fig. 1, CPU 101 is represented as containing four integrated circuit chips 111A-D, each of which may contain one or more processors, or may perform only part of the functions of a single processor; memory 102 is represented as containing six chips 112A-112F, buses

105 as containing three chips 115A-C. terminal interface 106 as containing three chips 116A-116C. storage interface 107 as containing two chips 117A-B, I/O and other interface 108 as containing two chips 118A-B. and communications interface 109 as containing two chips 119A-B. However, the actual number of such chips may vary.

[029]  It should be understood that Fig. 1 is intended to depict the representative major components of an exemplary system 100 at a high level, that individual components may have greater complexity than represented Fig. 1, and that the number, type and configuration of such functional units and physical units may vary considerably. It will further be understood that not all components shown in Fig. 1 may be present in a particular computer system, and that other components in addition to those shown may be present. Although system 100 is depicted as a multiple user system having multiple terminals, system 100 could alternatively be a single-user system, typically containing only a single user display and keyboard input, or might be a server or similar device which has little or no direct user interface, but receives requests from other computer systems (clients).

[030]  Fig. 2 and Fig. 3 are simplified illustrations of an integrated circuit module 200,

also called a "chip", according to the preferred embodiment. Integrated circuit module 200 is shown in Fig. 2 in a cut-away, top view representation. A portion of integrated circuit module 200 is shown in cross-section in Fig. 3 Integrated circuit module 200 represented in Figs. 2 and 3 may be any of modules 111A-D, 112A-F, 115A-C, 116A-II6C, 117A-B. 118A-B, or 119A-B. or could be some other module not represented in Fig. 1. Integrated circuit module 200 contains a chip 201, i.e. various electronic circuits and elements formed on a single relatively broad, flat semiconductor substrate. The substrate and electronics integrally formed thereon (chip) is surrounded by and encapsulated in a protective insulator 202. The entire assembly is typically mounted on an electronic circuit card (not shown) having multiple conductive paths for connecting the module to other components of a digital device. Such a card often has multiple integrated circuit modules mounted thereon. Multiple conductive lines 203 emanate from the substrate chip and connect to I/O pins 204 which extend from module 200. I/O pins 204 are coupled to the conductive paths in the electronic circuit card. Although the I/O pins are shown in Fig. 2 along the two edges of module 200 for illustrative purposes, they are often mounted along all four edges. Alternatively. I/O connections may be formed in various other ways, now known or hereafter developed; e.g.. I/O connections can be formed in the bottom of the module, using pins, pads, or balls.

[031 ]  Chip 201 is a thin, flat member which is constructed in multiple layers. The bottom layer is a semiconductor substrate 211, which is typically silicon, although other materials, such as SiGe, SiC and GaAs, are possible. The semiconductor layer may

optionally be deposited over one or more layers of a different material providing structural support or other function, such as sapphire. Multiple active and/or passive devices 212, such as field-effect transistors, are formed on the substrate by selective doping of the substrate, and deposition of additional insulator (dielectric) and conductive material. Logic circuits are created by connecting the various active and passive devices in a desired configuration, and providing power and ground connections to the active devices. Conductive interconnections between active devices are placed in multiple layers containing conductors 213-216, each layer being separated from adjacent layers by insulative layers 301-305.

[032]	Since the number of active devices and interconnections is typically very large, and

the design of an integrated circuit typically requires interconnections in various directions, physical placement of interconnections is a challenging design issue. Generally, individual conductors within a conductive layer run in a single direction, the direction alternating at right angles with successive conductive layers. Conductive vias 31 1-316 penetrate the insulative layer or layers between conductive layers, to make electrical connections. A conductive via may ran between two conductors in different conductive layers (as represented in Fig. 3 by vias 312. 313. 315 and 316), or between some part of an active or passive device 306-308 and a conductive layer (as represented in Fig. 3 by vias 311 and 314. A single conductive path may traverse several conductive layers and several vias.

[033]  It will be understood that Figs. 2 and 3 are intended as a high-level representation of an integrated circuit module for illustrative purposes, and are not necessarily to scale. The actual number of active devices contained on a single chip module is so large and the size of an individual device so small as to be difficult or impossible to illustrate to scale in a single drawing. Furthermore, while four conductive layers are shown, the actual number of such layers may vary.

[034]  In order to support improved capabilities of computer systems and other digital

devices, it is desirable to decrease the size of, and increase the number of, active and/or passive devices in an integrated circuit chip. Increasing the number of devices requires an increase in the number of conductive interconnections. Simply making all the conductors smaller and placing them closer together, without other design modifications, can result in increased resistance and capacitance of the conductors. Using conventional technology, it is difficult to achieve sufficient conductance of the interconnection conductors within the foreseeable space limitations of future integrated circuit designs. This is particularly true of the interconnection vias, which provide conductive connections from one layer to another.

[035]  In accordance with the preferred embodiment of the present invention, conductive vias in an integrated circuit are constructed of a composite of carbon nanotubes and a

metal, such as copper. The carbon nanotubes are preferably grown in parallel in a via space, and the voids between the nanotubes are then filled with a metal, such as copper. Because carbon nanotubes have an extremely high conductivity and current carrying capacity, they can carry the bulk of the electrical current through the length of the via. However, carbon nanotubes are extremely narrow in cross section. While a via made purely of carbon nanotubes may have very high conductance through its length, the contact area at the interface with the next integrated circuit layer is so small that there may be significant resistance at the interface, counteracting the benefit of the carbon nanotube's high conductance. By filling the voids between the nanotubes with a metal such as copper, which is the same metal used for the conductors in the conductive layers, a large surface area is provided at the interface between the carbon nanotubes and the metal (e.g. copper). The carbon nanotubes are therefore grown in a spatial arrangement which facilitates subsequent deposition of the metal within the voids.

[036]  Two alternative processes for forming a carbon nanotube and copper composite via in accordance with the preferred embodiment will now be described, with reference to Figs. 4A-4G. 5. 6A-6G and 7. Fig. 5 is a flow diagram showing the overall process steps for forming a composite via., according to a first preferred embodiment. Figs. 4A-4G are simplified enlarged cross-sectional views of a portion of an integrated circuit chip, showing the construction of a carbon nanotube and copper composite via at various stages, in accordance with the first preferred embodiment. Fig. 7 is a flow diagram showing the overall process steps for forming a composite via, according to an alternative, or second preferred embodiment. Figs. 6A-6G are simplified enlarged cross-sectional views of a portion of an integrated circuit chip, showing the construction of a carbon nanotube and metal composite via at various stages, in accordance with the alternative embodiment. It should be understood that Figs. 4A-4G and Figs. 6A-6G are not necessarily drawn to scale, and in particular, the size of carbon nanotubes has been exaggerated for illustrative purposes, and the number of such features correspondingly reduced. While the processes below are illustrated and described with respect to a single via for clarity, it will be understood that in atypical implementation, multiple vias will be constructed simultaneously.

[037]	As is known, integrated circuit chips are typically built up in layers from the

substrate, successive layers being deposited according to any of various processes, sometimes selectively removed to create features, and eventually covered by other layers. In a first preferred embodiment, a "double damascene" process is used to deposit metal conductors. In a "double damascene" process, trenches and cavities are created in a dielectric, which are then filled with a metal conductor, the "double" referring to the fact that both the vias and the conductors in a planar layer are filled in a

single step. This double damascene process is particularly preferred where the metal conductor is copper, because it easily accommodates the deposition of a barrier to copper migration on all copper surfaces. However, this process can be used with other metals as well.

[038]  The process of creating a carbon nanotube and copper composite via according to the first preferred embodiment begins from a dielectric layer 401, illustrated in Fig. 4A. Dielectric layer 401 is fabricated on top of another layer 400, which could be a layer of metal conductors, or could be the substrate itself. Layer 400 may be fabricated using any conventional technique, or any technique hereafter developed, or could be another metal layer fabricated as described herein. Dielectric layer 401 is formed by depositing a substantially uniform dielectric layer on lower layer 400, represented in Fig. 5 as step 501. Preferably, the dielectric layer is a fiuorosilicate glass low-k dielectric, although other materials might alternatively be used. A pattern of trenches for conductors is then formed in the dielectric layer by lithographically patterning the top surface of the deposited dielectric with a photo-resist image, according to a pattern of desired conductors: removing a portion of the unmasked dielectric by reactive ion etch to create a pattern of trenches; and cleaning the photo-resist mask from the surface, collectively represented as step 502. Fig. 4A shows a resulting single trench 412 in cross section in dielectric layer 401, after performing step 502, it being understood that in fact dielectric layer 401 has a complex pattern of trenches.

[039]  A thin multiple-layer liner 402 is then deposited over the entire top surface of the

dielectric 401, including in particular the trenches (step 503). The liner comprises a first layer of titanium nitride (TiN), followed by a second layer of Ti, followed by a third layer of copper. All three layers are deposited by atomic layer deposition and/or chemical vapor deposition (C VD) or physical vapor deposition (PVD) processes. The TiN/Ti layers act as a barrier to prevent copper migration into the dielectric and improve adhesion. Tantalum nitride (TaN) may alternatively be used in place of TiN as a barrier. The copper layer is a seed layer to improve adhesion and filling of the trenches with copper in the plating process to come.

[040]	The entire top surface of the chip assembly is then plated with copper (step 504).

The plating process leaves copper 403 completely filling the trenches and forming the future conductors, as well as a copper residual layer over the top of the dielectric 401 and liner 402. Fig. 4B shows a resulting trench in cross section, after the copper plating process.

[041 ]  The top surface of the resulting chip assembly is then subjected to a

chemical-mechanical polish (CMP) to remove the copper residual layer and liner everywhere except the trenches, i.e., the top surface is polished down to the top of the dielectric layer401 (step505). Polishing leaves the copper 403 filling the trenches level with the

top of dielectric 401. The copper 403 is then recessed in the trenches by reactive ion etching (step 506). Preferably, an etching agent which is selective to copper is used, so that the copper is removed faster than the dielectric, leaving a shallow recess in the copper trenches.

[042]  A thin catalyst layer 404 is then deposited over the surface of the chip assembly (step 507). The catalyst is preferably nickel, iron or cobalt which may be fragmented by dilution or otherwise, as described further herein. The catalyst is preferably deposited as layer over the entire surface using atomic layer deposition or chemical vapor deposition techniques.

[043]  It is known that nickel, iron or cobalt wiE catalyze the formation of carbon

nanotubes under appropriate process conditions, and a maximum density of nanotubes can be expected by using pure catalyst. However, it may be desirable to deliberately retard carbon nanotube growth at maximum density, leaving larger voids between the tubes. The reason for this is that it facilitates the later deposition of copper into the via, helping to deposit the copper all the way to the bottom of the via. Therefore, in a preferred embodiment, the catalyst is "fragmented" by dilution with a non-reactive metal. Specifically, a metal composite of approximately 60% Ni and 40% Mo may be used to reduce carbon nanotube density in the via, it being understood that other metals and proportions may also be possible. Such a composite creates a non-uniform distribution of the catalytic metal, effectively "fragmenting" the catalyst into small areas of higher density for supporting spaced-apart carbon nanotube growth. As an alternative method of "fragmentation", the catalyst may in appropriate circumstances be subjected to an additional process step, represented as optional step 508. For example, the catalyst may be crystallized by heating, causing lumps of catalyst to form, with similar effect expected on carbon nanotube growth.

[044]  The surface is then subjected to a chemical-mechanical polish to remove the

catalyst layer from the top surface of the dielectric 401, leaving catalyst 404 only in the shallow recesses where copper trenches are located (step 509). Fig. 4C is an idealized depiction of the surface after polishing step 509.

[045] In preparation for the next dielectric layer, a barrier layer of Silicon Nitride (Si3N4) 405 is then deposited over the polished surface (step 510). Like Titanium "Nitride, Silicon Nitride acts as a barrier to the migration of copper unto the dielectric. However, unlike Titanium Nitride, Silicon Nitride is itself a dielectric material, and therefore there need be no concern if the silicon nitride barrier bridges multiple conductors in the conductive layer.

[046] A second dielectric layer 406 having trenches 407 and via cavities 408 therein is then formed immediately over the top surface of the chip assembly, as represented in Fig. 4D. The cavity can be formed according to any conventional process for forming a

dielectric layer with a cavity therein, including any process hereafter developed. Preferably, the cavity is formed in a multi-stage process, in which the dielectric layer 406 is first deposited over the entire surface of the underlying chip assembly (step 511). The dielectric layer so deposited is then patterned lithographically using a suitable photo-resist, and the unmasked portions of the dielectric layer are then partially removed by reactive ion etching to form trenches 407 (step 512), according to the lithographic pattern, the trenches corresponding to future metallic conductors in the next conductive layer. Before filling the trenches with metal, the dielectric is again patterned lithographically using a suitable photo-resist, the second pattern corresponding to future vias running between conductive layers, and the unmasked dielectric and underlying barrier layer at the via locations is removed by reactive ion etching to form via cavities 408, the via cavities running all the way through dielectric 406 and barrier layer 405 to catalyst 404 (step 513). The photo-resist is then removed from the remaining dielectric layer. It will be understood that a large number of trenches and via cavities (not shown in Fig. 4D) in the dielectric are formed simultaneously by this process. Preferably, the lithographic mask has holes for the vias approximately 200 nm square, which produces a round via hole approximately 200 nm in diameter. Via holes may be printed on a pitch of 400 nm or greater. Preferably, the etching agent is selective to the dielectric and does not affect the liner. Fig. 4D represents a portion of the chip assembly after performing step 513, showing a via cavity in cross section.

[047]  After the catalyst is exposed, carbon nanotubes 409are grown in the via from the

catalyst area (step 515). Fig. 4E represents the via after carbon nanotubes 409 have been grown therein. In the preferred embodiment, carbon nanotubes are grown from an acetylene gas source in the presence of an ammonia catalyst, at a temperature of approximately 500-600 C. The ratio of acetylene to ammonia can range from approximately 1:2 to 1:4. Reaction time can be approximately 1 -1 0 minutes, and is preferably about 2-3 minutes. The ammonia can be introduced either prior to the acetylene, or in conjunction with the acetylene. CNT's may also be grown using various combinations of a carbon containing gas and a chemical cracking catalyst.

[048]  The process described herein generates a heterogenous collection of carbon

nanotubes, which vary in diameter, length, and deposition density, as well as in other properties, particularly their electrical conductivity. Diameters vary from nanometers for single-walled carbon nanotubes to tens of nanometers for multi-walled carbon nanotubes. Fig. 4E is not intended to represent features to scale, or show a typical number of carbon nanotubes within a via, the actual number typically being larger than represented in Fig. 4E. As shown in Fig. 4E, some of the nanotubes will extend beyond the dielectric layer and out of the via cavity. Only some fraction of these nanotubes

would be highly electrically conductive nanotubes (sometimes referred to as "metallic", not because they contain metals, but because their electrical conductivity approximates or exceeds that of metals). The "non-metallic" nanotubes have some, but significantly less, electrical conductivity. For purposes of conducting electrical current through a via, only the "metallic" nanotubes are useful. Although the process described herein does not produce exclusively metallic nanotubes, the number of individual tubes in each via is sufficiently high to statistically assure that a sufficient number of metallic nanotubes should be produced in each via to provide high conductance in the via.

[049]	Carbon nanotubes are long, thin members which grow substantially parallel to one

another in the via cavity. The carbon nanotubes do not fill the entire volume of the via cavity, but leave narrow spaces, herein referred to as voids, between the tubes. After the carbon nanotubes have been formed in the via cavity as described above, these voids between the carbon nanotubes are filled with copper. The vias are filled with copper at the same time that trenches 407 are filled. To fill the trenches and vias with copper, a thin liner 410, comprising a barrier and a seed layer, is first deposited over the entire exposed surface of the chip assembly, i.e.,over the dielectric top surface, in the trenches, and in the via walls and bottom (step 516). The barrier is preferably deposited as two layers using atomic layer deposition, the first layer being TiN (or alternatively TaN), followed by a Ti layer. After the barrier is deposited, a seed layer of copper is deposited by atomic layer deposition or by chemical vapor deposition. The barrier layers act to prevent copper migration into the dielectric 404 at the via walls and trench walls. The seed layer provides a surface for subsequent deposition of copper by plating. After deposition of the liner 410, the via is filled with copper 411 by plating (step 517). Alternatively, the via may be filled by chemical vapor deposition or physical vapor deposition. Fig. 4F represents the via after a copper plating process which fills the voids in the via cavity, fills the trenches, and plates the top surface of the dielectric with a copper layer. It will be observed that, because some nanotubes extend out of the via cavity, the plating surface may be uneven, and exhibit bumps in the vicinity of the vias.

[050]	After filling the via voids, the upper surface of the chip assembly is subjected to

chemical-mechanical polishing, to remove excess copper and to trim the excessively long carbon nanotubes (step 518). This polishing step removes material down to the top of dielectric layer 406, i.e., removes the copper 411 and liner 410 everywhere except in the previously formed trenches. Fig. 4G represents the chip assembly after polishing.

[051]	After filling the via voids with copper and polishing to trim the nanotubes, the via

and conductive layer immediately above it are essentially complete. It is then possible to deposit further layers by beginning again at step 506.

[052]  Preferably, the chip is subjected to multiple double damascene processes to create

multiple respective conductive layers and vias. and the process of creating any dielectric layer includes etching the layer to form both trenches and via cavities, which is followed by a single plating process which simultaneously fills the trenches and via cavities with copper. In the description above, steps 501-505 reflect a single damascene process, in which only the copper conductors in a conductive layer are formed. I.e., the formation of any vias below copper conductors 403 is not described. This description of process steps has been adopted for ease of understanding, since it is otherwise difficult to describe the origin of the via. In the preferred embodiment, all vias and trenches are created by double damascene processes, including the very first (or lowest) conductive layer above the level of the substrate and devices. However, it would alternatively be possible to create the lowest level vias by some other process.

[053]	A process of creating carbon nanotube and copper composite vias according to an

alternative or second preferred embodiment is illustrated in the flow diagram of Fig. 7, and the cross-sectional illustrations of Figs. 6A-6G. Because this process does not form a barrier completely enclosing the metal conductor, it is preferably used with some metal other than copper, such as aluminum. Figs 6A-6G depict a single conductor in conductive layer 602, it being understood that this is in fact a layer having a complex pattern of conductors, which are separated by dielectric.

[054]	This process begins from a conductive layer formed on a dielectric layer, illustrated

in Fig. 6A. Dielectric layer 601 is initially deposited over a pre-existing layer, which could be a lower conductive layer or the substrate itself, using any conventional technique (step 701). A thin liner 602 is deposited over the dielectric layer (step 702). The liner preferably comprises a single layer of Ti, which may be deposited by atomic layer deposition or chemical vapor deposition. It functions primarily to improve adhesion, and not as a barrier to migration of the conductor. After deposition of the liner, a layer of a conductive metal 603, which is preferably aluminum 603, is deposited over the top surface by sputtering or any other suitable technique (step 703).

[055] A layer of a suitable catalyst 604 for carbon nanotube growth is then deposited over the top surface of the aluminum (step 704). The catalyst may be any of Ni, Fe or Co, which may be deposited using atomic layer deposition or chemical vapor deposition. The catalyst may be fragmented by dilution or otherwise, as described above with respect to the first preferred embodiment. Such may involve an additional process step, shown in Fig. 7 as optional step 705.

[056]	A thin barrier layer 605 is then deposited over the top of the catalyst (step 706). The
