Repository: anandvc/allindianpatents

File: patents/271702-high-toughness-abrasion-resistant-steel-with-little-change-in-hardness-during-use-and-method-of-production-of-same.html
Indian Patents. 271702:“HIGH TOUGHNESS ABRASION RESISTANT STEEL WITH LITTLE CHANGE IN HARDNESS DURING USE AND METHOD OF PRODUCTION OF SAME”

Indian Patents

Recently Granted Patents

  Recently Published Patents

Title of Invention	“HIGH TOUGHNESS ABRASION RESISTANT STEEL WITH LITTLE CHANGE IN HARDNESS DURING USE AND METHOD OF PRODUCTION OF SAME”

Abstract	The invention provides a wear-resistant steel which has a hardness of HB400 to HB520 and exhibits little hardness change in long-term service and which is excellent in toughness, namely, a steel which contains by mass C: 0.21 to 0.30%, Si: 0.30 to 1.00%, Mn: 0.32 to 0.70%, P: 0.02% or below, S: 0.01% or below, Cr: 0.1 to 2.0%, Mo: 0.1 to 1.0%, B: 0.0003 to 0.0030%, Al: 0.01 to 0.1%, and N: 0.01% or below, and further contains one or more of V: 0.01 to 0.1%, Nb: 0.005 to 0.05%, Ti: 0.005 to 0.03%, Ca: 0.0005 to 0.05%, Mg: 0.0005 to 0.05%, and REM: 0.001 to 0.1%, with the balance being Fe, characterized by having an M value of -10 to 16 as defined by the following formula (1): M = 26 × [Si] - 40 × [Mn] - 3 × [Cr] + 36 ...	

Full Text	The present invention relates to an abrasion resistant steel having the hardness of HB400 to HB520 required in construction machinery, .............	

Documents:

				http://ipindiaonline.gov.in/patentsearch/GrantedSearch/viewdoc.aspx?id=H5QzEQ+pi7YYMpdQPhWH9g==&amp;loc=+mN2fYxnTC4l0fUd8W4CAA==

« Previous Patent

Next Patent »

Patent Number	271702	

Indian Patent Application Number	1973/DELNP/2008	

PG Journal Number	10/2016	

Publication Date	04-Mar-2016	

Grant Date	29-Feb-2016	

Date of Filing	07-Mar-2008	

Name of Patentee	NIPPON STEEL &amp; SUMITOMO METAL CORPORATION	

Applicant Address	6-1, MARUNOUCHI 2-CHOME, CHIYODA-KU, TOKYO 100-8071, JAPAN	

Inventors:

#	Inventor's Name	Inventor's Address	

1	Naoki SAITOH	C/o NIPPON STEEL CORPORATION NAGOYA WORKS  5-3  Tokaimachi  Tokai-shi  Aichi  4768686 (Japan)	

2	Tatsuya KUMAGAI	C/o NIPPON STEEL CORPORATION NAGOYA WORKS  5-3  Tokaimachi  Tokai-shi  Aichi  4768686 (Japan)	

3	Katsumi KUREBAYASHI	C/o NIPPON STEEL CORPORATION  6-3  Otemachi 2-chome  Chiyoda-ku  Tokyo  1008071 (Japan)	

4	Hirohide MURAOKA	C/o NIPPON STEEL CORPORATION NAGOYA WORKS  5-3  Tokaimachi  Tokai-shi  Aichi  4768686 (Japan)	

PCT International Classification Number	C22C 38/00	

PCT International Application Number	PCT/JP2006/316657	

PCT International Filing date	2006-08-18	

PCT Conventions:

#	PCT Application Number	Date of Convention	Priority Country	

1	2005-262297	2005-09-09	Japan	

© All Indian Patents, 2013-2021.

  Patent data available in the public domain from Indian Patents Office, Department of Industrial Policy and Promotions, Ministry of Commerce and Industry, Government of India.

File: patents/271724-method-of-manufacturing-electric-resistance-welding-pipes.html (part 1 of 3)
Indian Patents. 271724:METHOD OF MANUFACTURING ELECTRIC RESISTANCE WELDING PIPES

Indian Patents

Recently Granted Patents

  Recently Published Patents

Title of Invention	METHOD OF MANUFACTURING ELECTRIC RESISTANCE WELDING PIPES

Abstract	A method of efficiently manufacturing electric resistance welding pipes having excellent characterization of welded seams is provided, by which each lateral edge of a rounded strip immediately before electric resistance welding is securely shaped with desired tapering flexibly in response to change in strip thickness, so that welding quality may be kept to be excellent. A method of manufacturing electric resistance welding pipes, in which a strip 20 is subjected to forming, then edges thereof are confronted, and then the edges are subjected to electric resistance welding to form a pipe 30, includes a process that an edge and an edge opposed thereto at one of an upper-surface side and a lower-surface side of the strip are shaped with tapering before the forming by means of cutting or shaving 3, or finpass forming 4.	

Full Text	Description

Method of Manufacturing Electric Resistance Welding Pipes

Having Excellent Characterization of Welded Seams

Technical Field

The present invention relates to a method of

manufacturing pipes required to have toughness of weld such

as line pipes for oil wells, or pipes required to have strength

of weld such as casings for oil wells.

Background Art

Generally, pipes are roughly classified into welding

pipes and seamless pipes. An electric resistance welding pipe

as one of the welding pipes is manufactured by rounding a sheet

by roll forming or the like, and then confronting each edge

and welding. In the welding pipes, toughness and strength of

weld are generally bad compared with those of a mother strip.

In use of the pipes, it is an inevitable problem to ensure

certain toughness and strength of weld for each application.

For example, since a line pipe for transporting crude

oil or natural gas is often laid in a cold latitude, low

temperature toughness is essentially concerned. Moreover,

strength is importantly concerned with a casing for protecting

a mining pipe in an oil well for mining crude oil.

Typically, a hot-rolled sheet (strip) to be a mother

strip of an electric resistance welding pipe is subjected to

composition design or heat treatment in consideration of

properties of the mother strip after being formed into a pipe

so that properties of the mother strip such as toughness and

strength are secured.

However, since characterization of welded seams is

severely affected by a method of the electric resistance

welding rather than by the composition design or heat treatment

of the mother strip, welding technique needs to be essentially

improved.

In many cases, the following phenomenon may by a cause

of problems for electric resistance welding, that is, oxides

called penetrators are generated on a strip edge, and the

penetrators are not discharged from the edge along with

discharge of melting steel during electric resistance welding

and remained thereon, and the remained penetrators cause

reduction in toughness, leading to insufficient strength.

Thus, to remove the penetrators which are causes of

conventional electric resistance welding failure from weld,

earnest investigation has been made so far on an active

discharging technique of melting steel from a strip edge in

the weld. For example, patent documents 1 to 4 describe

examples of investigation on a shape of each strip edge.

Moreover, patent document 5 describes that lateral edges

of a strip are chamfered in various shapes in order to

facilitate adjustment of confronting pressure on edges at both

sides of a strip in welding of an electric resistance welding

pipe, and to improve welding reliability.

Patent document 1: JP-A-57-031485

Patent document 2: JP-A-63-317212

Patent document 3: JP-A-2001-170779

Patent document 4: JP-A-2003-164909

Patent document 5: JP-A-2001-259733

Disclosure of the Invention

In any of the patent documents 1 to 4, it is intended

that each strip edge is shaped with tapering so as to discharge

the penetrators along with discharge of melting steel. The

reason for shaping the tapering is considered to be due to a

fact that the strip edge can be easily shaped with the tapering.

However, when the strip edge is shaped with straight or planar

tapering having a uniform slope, defects such as oxides may

have not been adequately discharged along with discharge of

melting steel.

Moreover, the patent document 5 discloses various

chamfer shapes for facilitating adjustment of confronting

pressure. However, no description is found therein on a point

of discharge of penetrators along with discharge of melting

steel, and a point of improvement in characterization of welded

seams (particularly low temperature toughness) through such

discharge of penetrators. Therefore, a particular shape that

is effective for improving the characterization of welded seams

(particularly low temperature toughness) is completely

unknown among the various chamfer shapes disclosed therein.

In an actual manufacturing process of electric

resistance welding pipes, strips having various kinds of

thickness are subjected to roll forming to be into pipes. When

means for shaping the tapering on each strip edge is solely

used, for example, a cutting bite or a shaving roll needs to

be adjusted in position to be installed at an accurate interval

similar to strip thickness, which has been a cause of

significant reduction in production efficiency.

Thus, an object of the invention is to provide a method

of efficiently manufacturing electric resistance welding

pipes having excellent characterization of welded seams, which

may adequately accelerate discharge of defects such as oxides

along with discharge of melting steel, in addition, may not

cause reduction in production efficiency.

The invention for achieving the object is described as

follows.

1. A method of manufacturing electric resistance welding

pipes, which improves characterization of welded seams,

characterized in that during a process that a strip is subjected

to forming, then edges thereof are confronted, and then the

edges are subjected to electric resistance welding to form a

pipe, edges at one of an upper-surface side and a lower-surface

side of the strip, or both of upper and lower surfaces of the

strip are shaped with tapering before electric resistance

welding.

2.	A method of manufacturing electric resistance welding

pipes, which improves characterization of welded seams,

characterized in that edges at one of an upper-surface side

and a lower-surface side of a strip are shaped with tapering

by cutting or shaving.

3.	A method of manufacturing electric resistance welding

pipes, which improves characterization of welded seams,

characterized in that edges at one of an upper-surface side

and a lower-surface side of a strip are shaped with tapering

by a hole-shape roll.

4.	A method of manufacturing electric resistance welding

pipes, which improves characterization of welded seams,

characterized in that edges at one of an upper-surface side

and a lower-surface side of a strip are shaped with tapering

by finpass forming.

5.	A method of manufacturing electric resistance welding

pipes, which improves characterization of welded seams,

characterized in that edges at one of an upper-surface side

and a lower-surface side of a strip are shaped with tapering

by cutting or shaving, or by a hole-shape roll, and edges at

the other surface side of the strip are shaped with tapering

by finpass forming.

6.	The method of manufacturing electric resistance welding

pipes, which improves characterization of welded seams,

according to the previous sections 1 to 5, characterized in

that edges at one side in a thickness direction of the strip

are round-shaped.

7.	The method of manufacturing electric resistance welding

pipes, which improves characterization of welded seams,

according to the previous sections 2 to 3 or the previous

sections 5 to 6, characterized in that the cutting or shaving,

or the rolling using the hole-shape roll is performed before

roll forming.

8.	The method of manufacturing electric resistance welding

pipes, which improves characterization of welded seams,

according to the previous section 2 or the previous sections

5 to 6, characterized in that a tool having cutting blades

disposed in a roll shape, or a roll-shape grinding stone is

used, in which each cutting blade or a stone grinding surface

includes a portion being approximately parallel to a strip edge,

and a portion being inclined to the strip edge from a middle

point.

9.	The method of manufacturing electric resistance welding

pipes, which improves characterization of welded seams,

according to the previous section 2 or the previous sections

5 to' 6, characterized in that a strip edge is subjected to

cutting or grinding while a tool having cutting blades disposed

in a roll shape, or a roll-shape grinding stone is contacted

parallel to the strip edge, and a strip edge is subjected to

cutting or grinding while a tool having different cutting

blades disposed in a roll shape, or a roll-shape grinding stone

is obliquely contacted to the strip edge, so that the strip

edges are shaped with tapering.

10.	The method of manufacturing electric resistance welding

pipes, which improves characterization of welded seams,

according to the previous section 1 or 2 or the previous

sections 4 to 9, characterized in that the tapering immediately

after cutting or grinding the strip, or the tapering

immediately after rolling the strip using the hole-shape roll

is made such that an angle from a perpendicular is in a range

of 25° to 50°, and length of a perpendicular from a starting

position to an end position of the tapering is 50% to 90% of

strip thickness.

11.	The method of manufacturing electric resistance welding

pipes, which improves characterization of welded seams,

according to the previous sections 1 to 10, characterized in

that tapering of the strip immediately before electric

resistance welding is made such that an angle from a

perpendicular is in a range of 25° to 50°, and length of a

perpendicular from a starting position to an end position of

the tapering is 20% to 45% of strip thickness.

Brief Description of the Drawings

Fig. 1 is an explanatory diagram of manufacturing

equipment of electric resistance welding pipes for carrying

out the invention;

Fig. 2 is a diagram along an arrowed line A-A in Fig.

1;

Figs. 3A and 3B are partial detail diagrams of Fig. 2

respectively;

Fig. 4A and 4B are diagrams along an arrowed line B-B

in Fig. 1 respectively;

Fig. 5 is a diagram along an arrowed line A-A in Fig.

1;

Figs. 6A and 6B are partial detail diagrams of Fig. 5

respectively;

Fig. 7 is a schematic diagram showing an example of an

embodiment of performing round shaping of a corner at an

upper-surface side of a strip by stone grinding;

Figs. 8A and 8B are diagrams showing a situation of

shaping the tapering on an edge at the upper-surface side of

the strip by a hole-shape roll respectively;

Fig. 9 is a diagram showing a situation of shaping the

tapering on an edge at the upper-surface side of the strip by

a hole-shape roll;

Fig. 10 is a diagram showing the tapering shaped on the

edge at the upper-surface side of the strip before roll forming;

and

Fig. 11 is a diagram showing a prior hole-shape roll.

Numbers in figures refer to the following respectively.

1	uncoiler

2	leveler

3	means for shaping the tapering

31	cutting roll or shaving roll

31a cutting roll

31b shaving roll

31c cutting roll

31d shaving roll

32	hole-shape roll

4	finpass forming stand

4a finpass forming end stand

5	roll forming machine

6	induction heater

7	squeeze roll (electric resistance welding section)

8	bead cutting bite

9	sizer

10	pipe cutter

20 strip

30 pipe

Best Mode for Carrying Out the Invention

In the invention, forming of a strip refers to operation

of gradually rounding a strip in a lateral direction so as to

make a section profile of the strip to be a circular shape,

and a process of the forming includes an initial stage of roll

forming in which portions near edges at both lateral sides of

the strip are bent, and a finpass rolling stage in which the

strip is finely finished into a circular section profile.

In the invention, means for shaping the tapering on edges

at one of an upper-surface side and a lower-surface side of

a strip is in a type different from a type of means for shaping

the tapering on edges at the other of the upper-surface side

and the lower-surface side, which is opposite to the previous

one surface side, that is, the edges are shaped with the

tapering by a plurality of means. Thus, the edges at one

surface side are shaped with the tapering, then the edges at

the other surface side are shaped with the tapering. According

to this, even if strip thickness is varied, a vertical position

of an apparatus for shaping the tapering is simply adjusted,

and thereby the edges at both of the upper-surface side and

the lower-surface side of the strip can be shaped with the

tapering without reduction of production efficiency.

Thus, since the strip is approximately flat in a roll

forming entrance side, the tapering is preferably shaped by

cutting or shaving. Such shaping means of the tapering

requires a relatively large installation space because its

apparatus size is relatively large, therefore the means is

hardly installed during or after roll forming since a space

between two lateral edges of the strip, which are being or have

been rounded, is reduced. Moreover, since the apparatus for

cutting or shaving is hard to vertically constrain the edge

of the strip only by the apparatus itself, high positioning

accuracy is required for installation of the apparatus in

conjunction with installation of an apparatus for accurately

keeping a position through which the strip passes. Therefore,

a station of each apparatus needs to be increased in stiffness,

leading to requirement of a further large installation space.

Thus, the cutting or shaving means is preferably installed

before roll forming.

Here, when the edges at both of the upper-surface side

and the lower-surface side of the strip are cut or shaved, since

a finpass roll is filled with the strip in finpass rolling

during roll forming, the edges of the strip are strongly

pressurized, so that the previously shaped tapering is

sometimes crushed and thereby a desired shape may not be

obtained. Therefore, it is preferable that the edges are

previously shaped with a larger tapering than a desired

tapering in consideration of crushing of the edges of the strip

in the finpass rolling. However, when the edges at both of

the upper-surface side and the lower-surface side of the strip

are shaped with the tapering, large tapering is hardly obtained

due to a limit of strip thickness, edges at only one of the

upper-surface side and the lower-surface side of the strip are

preferably cut or shaved.

Next, the edges at the other surface side, which are still

not shaped with the tapering, are shaped with the tapering by

using finpass rolling. Since the edges at only one of the

upper-surface side and the lower-surface side of the strip are

shaped with the tapering from the above reason, the edges at

the other surface side are preferably shaped with the tapering

during or after roll forming in order to shape the tapering

on both of the upper-surface side and the lower-surface side.

Thus, the inventors noticed a phenomenon that the edges of the

strip were easily crushed in the finpass rolling, and conceived

use of the phenomenon. That is, when a fin of a finpass rolling

roll is shaped with tapering in two stages, and a tapering angle

of the fin and a contact position thereof to a strip edge are

optimized depending on the amount of squeeze (upset) in finpass

rolling, the edges at the other surface side which have not

still shaped with the tapering can be also shaped with the

tapering. Since such tapering work is performed by the finpass

rolling itself, even if two edges, a space between which was

reduced by rounding a strip in a lateral direction by roll

forming, are extremely close to each other, the tapering work

can be adequately carried out.

In this way, even if strips are different in thickness,

the rounded, two lateral edges of the strip immediately before

welding are shaped with tapering as desired depending on strip

thickness.

The tapering is preferably shaped on the lateral edges

at the upper-surface side of the strip to prevent the relatively

large apparatus from interfering with a table for conveying

the strip at a roll forming entrance side.

The tapering is preferably shaped on the two lateral

edges of the strip 20 such that a slope angle a from the lateral

edge of the strip 20 to the upper or lower surface of the strip

20 is 25° to 50° immediately before electric resistance welding,

and a distance β between the tapering start position on the

lateral edge of the strip 20 and the upper or lower surface

is 20% to 40% of strip thickness.

That is, when the slope angle a is less than 25°, melting

steel is inadequately discharged from the central portion in

thickness of the strip, and penetrators are defectively

remained, resulting in reduction in toughness or strength after

electric resistance welding, and when the slope angle a is more

than 50°, the tapering is problematically remained as a flaw

on a product pipe still after electric resistance welding.

Moreover, when the distance β is less than 20% of thickness,

melting steel is inadequately discharged from the central

portion in strip thickness, so that the penetrators tend to

be remained, and when the distance β is more than 40% of

thickness, the tapering is problematically remained as a flaw

on a product pipe still after electric resistance welding.

Hereinafter, embodiments of the invention are described.

A manufacturing line of electric resistance welding

pipes used in the invention is shown in Fig. 1. The

manufacturing line of electric resistance welding pipes has

a basic configuration where a strip 20 is uncoiled from an

uncoiler 1; then the strip is reformed to be flat by a leveler

2; then the strip 20 is gradually rounded by a roll forming

machine 5; then two lateral edges of the rounded strip 20 are

subjected to electric resistance welding using an electric

resistance welder including an induction heating section 6 and

a squeeze roll (electric resistance welding section) 7 so as

to be formed into a pipe 30; then a weld bead portion of the

pipe 30 is cut by a bead cutter 8; then the pipe 30 after cutting

is adjusted in outer diameter by a sizer 9; and then the pipe

is cut out into a predetermined length by a pipe cutter 10.

The roll forming machine 5 has a predetermined number (herein,

two) of finpass forming stands 4 in a last stage.

In the embodiment, in addition to the basic configuration,

the manufacturing line has cutting or shaving means 31 for

shaping the tapering on two lateral edges at an upper-surface

side of the strip 20 between the leveler 2 and the roll forming

machine 5 . As shown in Fig. 2 showing a diagram along an arrowed

line A-A in Fig. 1, and in Figs. 3A and 3B showing partial detail

diagram of Fig. 2 respectively, the cutting or shaving means

31 rotates by a motor 3e a cutting tool 31a including cutting

blades disposed in a roll shape (Fig. 3A), or a shaving stone

31b in a roll shape (Fig. 3B) , and the cutting or shaving surface

thereof is parallel to a roll axis. The cutting or shaving

means 31 are disposed in pair in a lateral direction of the

strip 20, and each roll axis is inclined by a predetermined

angle y from a vertical direction, thereby two lateral edges

at the upper-surface side of the strip 20 are shaped with

predetermined tapering (a slope angle from the lateral edge

to the upper surface is γ, and a distance in a strip thickness

direction from the upper surface to a tapering start position

on the lateral edge is 5) . Hereinafter, the cutting tool 31a

including the cutting blades disposed in the roll shape is

called cutting roll 31a, and the shaving stone 31b in the roll

shape is called shaving roll 31b.

Furthermore, in the embodiment, as shown in Fig. 4A

showing a diagram along an arrowed line B-B in Fig. 1 and in

Fig. 4B showing a partial detail diagram of Fig. 4A, an end

stand 4a of the finpass forming stand 4 has a fin shape including

two-stage tapering (a second-stage tapering angle is a, and

second-stage slope vertical-length is β) , and such a shape is

printed to each lateral edge of the strip 20, thereby two

lateral edges at a lower-surface side of the strip 20 (an

outer-surface side of a pipe 30) are shaped with predetermined

tapering (a slope angle from the lateral edge to the lower

surface is a, and a distance in a strip thickness direction

from a tapering start position on the lateral edge to the lower

surface is β).

In the manufacturing line of electric resistance welding

pipes configured in the above, in the case that strips 20 having

different kinds of thickness are successively threaded, when

the predetermined tapering is shaped on two lateral edges at

the upper-surface side and the lower-surface side of each strip

.20, the two lateral edges at the upper-surface side of the strip

20 are cut or shaved while the cutting roll 31a or the shaving

roll 31b is inclined by the predetermined angle γ, and a position

in a height direction of the roll 31a or 31b is finely adjusted,

thereby the two lateral edges at the upper-surface side of the

strip 20 are shaped with the predetermined tapering. In

addition, the fin shape is printed to the two lateral edges

at the lower-surface side of the strip 20 by the end stand 4a

in finpass forming, thereby the two lateral edges at the

lower-surface side of the strip 20 are shaped with the

predetermined tapering. Thus, since the hole-shape rolling

roll needs not be changed depending on strip thickness, or a

relative position of the cutting bite or the like needs not

be set with taking a long time unlike in the prior art, the

two lateral edges of the strip 20 can be shaped with the

predetermined tapering depending on strip thickness without

reducing production efficiency.

As hereinbefore, in the embodiment, the two lateral edges

of the strip 20 before electric resistance welding can be shaped

with the appropriate tapering in response to change in

thickness of the strip 20. Therefore, welding quality can be

kept to be excellent, and reduction in production efficiency

can be suppressed, and consequently an electric resistance

welding pipe having excellent characterization of welded seams

can be efficiently manufactured.

In the embodiment, separately from the cutting or shaving

means 31 for shaping the tapering on two lateral edges at the

upper-surface side of the strip 20, cutting or shaving means

for cutting or shaving two lateral edges may be provided

approximately parallel to the lateral edges of the strip 20

at an upstream side of the means 31 as needed, so that the lateral

edges of the strip 20 can be previously smoothened.

A manufacturing line of electric resistance welding

pipes used in another embodiment of the invention is

approximately similar to the manufacturing line of electric

resistance welding pipes used in the first embodiment, but

different in that the cutting or shaving means 31 for shaping

the tapering on the two lateral edges at the upper-surface side

of the strip 20 is arranged between the leveler 2 and the roll

forming machine 5.

Fig. 5 shows a diagram of the cutting or shaving means

31 along an arrowed line A-A in Fig. 1. Figs. 6A and 6B show

partial detail diagrams of the cutting or shaving means 31

respectively. A cutting tool 31c (Fig. 6A) is a cutting tool

in which cutting blades are disposed in a roll shape. A cutting

surface of the cutting tool 31c has a shape where a portion

approximately parallel to a roll axis is connected to a portion

being outward inclined to the roll axis. A shaving stone 31d

(Fig. 6B) has a roll shape. A shaving surface of the shaving

stone 31d has a shape where a portion approximately parallel

to a roll axis is connected to a portion being outward inclined

to the roll axis. Hereinafter, the cutting tool 31c is called

a cutting roll 31c with tapering, and the shaving stone 31d

is called shaving roll 31d with tapering.

By using the cutting roll 31c or the shaving roll 31d

having such a shape, for strips having different kinds of

thickness, lateral edges at an upper-surface side of each strip

can be easily shaped with tapering being fixed in angle and

position by one cutting roll 31c or shaving roll 31d.

To shape the tapering on lateral edges at a lower-surface

side of the strip 10, as in the first embodiment, as shown in

Fig. 4A showing the diagram along the arrowed line B-B in Fig.

1 and in Fig. 4B showing the partial detail diagram of Fig.

4A, the end stand 4a of the finpass forming stand 4 has the

fin shape including two-stage tapering (the second-stage

tapering angle is a, and the second-stage slope vertical-length

is β) , and such a shape is printed to the lateral edges of the

strip 20, thereby the two lateral edges at the lower-surface

side of the strip 20 (an outer surface side of the pipe 30)

are shaped with predetermined tapering.

Consequently, again in the embodiment, the two lateral

edges of the strip 20 can be shaped with appropriate tapering

in response to change in thickness of the strip 20 before

electric resistance welding. Therefore, welding quality can

be kept to be excellent, and reduction in production efficiency

can be suppressed, and consequently an electric resistance

welding pipe having excellent characterization of welded seams

can be efficiently manufactured.

In the first and second embodiments, tapering is shaped

such that edges at the upper-surface side of the strip and edges

at the lower-surface side thereof are in symmetry with respect

to a center plane in strip thickness. However, this is not

restrictive, and tapering may be shaped such that edges at the

upper-surface side of the strip and edges at the lower-surface

side thereof are in asymmetry with respect to the central plane

in strip thickness.

In the case of a manufacturing line in which a forming

direction of a strip is vertically opposite to that in the

manufacturing line shown in Fig. 1 (i.e., in which the upper

surface of the strip is an outer surface), the lateral edges

at the lower-surface side of the strip can be shaped with the

tapering by cutting or shaving before forming, and the lateral

edges at the upper-surface side of the strip can be shaped with

the tapering by finpass forming.

As described before, the following phenomenon has been

often as a cause of problems for electric resistance welding,

that is, oxides called penetrators are generated on a strip

edge, and the penetrators are not discharged from the edge along

with discharge of melting steel during electric resistance

welding and remained thereon, and the remained penetrators

cause reduction in toughness, leading to insufficient

strength.

Thus, in any of the prior arts, it was intended that the

strip edge was shaped with the tapering so as to discharge the

penetrators along with discharge of melting steel. The reason

for such shaping of the tapering is considered to be a fact

that the strip edge is easily shaped. However, when the strip

edge was shaped with straight or planar tapering, defects such

as oxides were not adequately discharged along with discharge

of melting steel in some cases.

To clarify a cause of this phenomenon, the inventors made

earnest investigation on it, as a result, the following was

known. That is, melting steel generated at start of welding

is small in amount on the strip edge being shaped with the

tapering because of small contact area, then area is increased

in a portion welded by upset (pressure-welding) in electric

resistance welding, and the amount of melting steel is

accordingly increased. However, it was found that in the prior

tapering being shaped uniformly in a strip thickness direction,

since a discharge angle (discharge amount) of melting steel

was constant in the strip thickness direction, even if melting

steel was adequately discharged from a portion near an end in

strip thickness, it was sometimes inadequately discharged from

a portion near the center in strip thickness, causing a

phenomenon that melting steel that had been previously melted

filled a strip surface and was solidified thereon to be into

a lid, which sometimes blocked discharge of melting steel to

be subsequently discharged from a welding surface.

Thus, the inventors made earnest investigation on a

method of excellently discharging melting steel continuously

with passing of welding time. As a result, they understood

that melting steel was small in amount during welding the

portion near the center in strip thickness, and the melting

steel was increased in amount during welding the portion near

the end in strip thickness, therefore a particular edge shape

was necessary for continuously discharging approximately

constant amount of melting steel.

The inventors investigated various shapes based on the

result, as a result, they found that a strip edge was subjected

to round shaping, thereby continuous discharge of melting steel

was able to be excellently performed. That is, when the strip

edge is subjected to round shaping, since the contact area is

abruptly increased during welding the portion near the center

in strip thickness, the discharge amount of melting steel is

increased during that, and since the contact area is gradually

increased during welding the portion near the end in strip

thickness, the discharge amount of melting steel is decreased

during that. Such operation enables stable discharge of

melting steel, and eliminates the phenomenon that melting steel

that has been previously discharged from a welding surface is

solidified to be into a lid, blocking discharge of melting steel

to be subsequently discharged.

Thus, molting steel is adequately discharged from the

strip edge so that penetrators can be sufficiently removed,

as a result, characterization such as toughness or strength

of welded seams can be held to be excellent.

When the round shaping of the strip edge is performed

to edges at both sides in a strip thickness direction (corners

at both of the upper-surface side and the lower-surface side) ,

a large effect is given.

When the round shaping is performed by a hole-shape roll,

since the strip edge is subjected to insufficient plastic

working, a desired shape is hardly obtained. However, the

desired shape can be directly obtained by performing the round

shaping by cutting or stone grinding. Moreover, in finpass

forming, the strip is rounded so as to make its section profile

to be a circular shape, therefore the strip edge is strongly

pressurized by a fin. Thus, the fin is previously shaped with

a desired round shape, thereby a shape of the strip edge can

be adequately close to the desired round shape.

Thus, since the strip is approximately flat at a roll

forming entrance side, the edges are preferably subjected to

round shaping by cutting or stone grinding. Such means for

performing round shaping requires a certain installation space

because its apparatus size is relatively large, therefore the

means is hardly installed during or after roll forming since

a space between edges of the strip is reduced. Moreover, since

the apparatus for cutting or shaving is hard to vertically

constrain the strip only by the apparatus itself, high

positioning accuracy is required for installation of the

apparatus in conjunction with installation of an apparatus for

accurately keeping a position through which the strip passes.

Therefore, a station of the apparatus needs to be

increased in stiffness, leading to requirement of a further

large installation space. Here, when both of the upper and

lower edges (corners at both of the upper-surface side and the

lower-surface side) of the strip are cut or shaved, since a

finpass rolling roll is filled with the strip in finpass rolling

(which means finpass forming, hereinafter same as this) during

roll forming, the edges of the strip are strongly pressurized,

so that the previously shaped, round shape is sometimes crushed

and thereby a desired shape may not be obtained. Therefore,

it is preferable that a large round shape is previously shaped

in consideration of crushing of each strip edge in the finpass

rolling. However, when both of the upper and lower edges

(corners at both of the upper-surface side and the

lower-surface side) of the strip are shaped with a round shape,

a large round shape is hardly obtained because of a limit of

strip thickness, edges at only one side (corners at only one

of the upper-surface side and the lower-surface side) are

preferably subjected to cutting or stone grinding.

Next, the other edges (corners at the other surface side) ,

which are not shaped with the round shape, are shaped with the

round shape by using finpass rolling. Since edges at only one

side are shaped with the round shape from the above reason,

edges at an opposite side may be preferably shaped with the

round shape during or after roll forming in order to shape the

round shape on both edges.

Thus, the inventors noticed a phenomenon that the edges

of the strip were easily crushed in the finpass rolling, and

conceived use of the phenomenon. That is, when a fin of a

finpass rolling roll is shaped with a round shape, and an angle

of the fin and a contact position thereof to a strip edge are

optimized depending on the amount of squeezing (the amount of

upset) in finpass rolling, edges at a side opposite to a side

of the edges of the strip, which were shaped with the round

shape before the roll forming, can be also shaped with the round

shape. Since such round shaping is performed by the finpass

rolling itself, even if a strip is laterally rounded by roll

forming, thereby a distance between the lateral, two edges is

reduced, or the edges are close to each other, the round shaping

can be adequately carried out.

In this way, the upper and lower, two edges of the strip

(corners at both of the upper-surface side and the

lower-surface side of the strip) can be shaped with the round

shape immediately before electric resistance welding.

The round shaping by cutting or shaving is preferably

performed to the corners at the upper-surface side of the strip

to prevent the relatively large apparatus from interfering with

a table at a roll forming entrance side. Moreover, since a

lower-surface side of the strip becomes an outer surface side

(outer diameter side) of a pipe after roll forming, corners

at the lower-surface side is preferably shaped with a round

shape during finpass rolling using a fin being changed in shape.

The inventors attempted to optimize the round shape

immediately before electric resistance welding by using the

cutting or grinding, or finpass rolling, as a result, they

understood that radius R in round shaping was preferably 20

to 50% of strip thickness. That is, when the radius R

immediately before electric resistance welding is less than

20% of strip thickness, melting steel is somewhat inadequately

discharged from the central portion in strip thickness, so that

the penetrators are somewhat remained, leading to slight

reduction in toughness or strength after electric resistance

welding.

When the radius R is more than 50% of strip thickness,

a distance in a strip width direction of a round-shaped portion

becomes excessively small or excessively large. In the case

of the excessively small distance, melting steel is

inadequately discharged from the central portion in strip

thickness, so that the penetrators are remained, leading to

reduction in toughness or strength after electric resistance

welding. On the other hand, in the case of the excessively

large distance, upset is difficult, and consequently a

phenomenon that thickness of a pipe becomes inadequate (a

phenomenon that pipe thickness becomes below strip thickness)

easily occurs near a boundary between weld and a mother strip.

In still another embodiment of the invention, a

manufacturing line of electric resistance welding pipes has,

in addition to the basic configuration of Fig. 1, a hole-shape

roll 32 for shaping the tapering on edges of the strip 20 between

the leveler 2 and the roll forming machine 5.

As shown in Figs. 8A and 8B, the hole-shape roll 32

includes a surface parallel to a strip edge being approximately

vertical and a surface inclined to the approximately vertical

strip edge, the surfaces being connected to each other, and

is movable in a vertical direction. A rotation method of the

roll 32 may be designed, as an example shown in Fig. 8A, such

that a surface parallel to the approximately vertical strip

edge is made as a rotational body, and a rotation axis parallel

to the approximately vertical strip edge is provided, or the

method may be designed, as an example shown in Fig. 8B, such

that a surface parallel to the surface inclined to the

approximately vertical strip edge is made as a rotational body,

and a rotation axis parallel to the surface inclined to the

approximately vertical strip edge is provided.

By rolling the strip 20 by such a hole-shape roll 32,

as shown in Figs. 8A and 8B, edges at the upper-surface side

of the strip 20 (inner-surface side of the pipe 30) can be shaped

with tapering in which an angle of the tapering from a surface

of the strip edge toward a vertical direction (angle of the

tapering toward a strip thickness direction) is y, and length

of a perpendicular from a starting position to an end position

of the tapering at one side (length of the tapering in the strip

thickness direction) is δ.

Furthermore, as shown in Fig. 4A showing a diagram along

an arrowed line B-B in Fig. 1 and in Fig. 4B showing a partial

detail diagram of Fig. 4A, in the embodiment, the end stand

4a of the finpass forming stand 4 has a fin shape including

predetermined two-stage tapering (a second-stage tapering

angle is a, and second-stage slope vertical-length is (3) . Such

a fin shape is printed to each lateral edge of the strip 20,

thereby two lateral edges at a lower-surface side of the strip

20 (outer surface side of the pipe 30) can be shaped with the

predetermined tapering.

Thus, when tapering is shaped on edges at an

upper-surface side and a lower-surface side of strips having

different kinds of thickness, the edges at the upper-surface

side of the strip 20 (inner-surface side of the pipe 30) are

rolled at predetermined positions in a strip thickness

direction using the hole-shape roll 32 with a vertical position

thereof being finely adjusted. On the other hand, the edges

at the lower-surface side of the strip 20 (outer-surface side

of the pipe 30) are printed with tapering at predetermined

positions in a strip thickness direction by finpass forming.

Thus, the edges of both of the upper and lower surfaces of the

strip can be shaped with the predetermined tapering depending

on strip thickness without reducing production efficiency.

In this way, the surface parallel to the strip edge and

the surface inclined to the strip edge are provided, and the
