Repository: anandvc/allindianpatents

File: patents/271943-new-materials-for-lithographic-plates-coatings-lithographic-plates-and-coatings-containing-same-methods-of-preparation-and-use.html (part 1 of 2)
Indian Patents. 271943:NEW MATERIALS FOR LITHOGRAPHIC PLATES COATINGS, LITHOGRAPHIC PLATES AND COATINGS CONTAINING SAME, METHODS OF PREPARATION AND USE

Indian Patents

Recently Granted Patents

  Recently Published Patents

Title of Invention	NEW MATERIALS FOR LITHOGRAPHIC PLATES COATINGS, LITHOGRAPHIC PLATES AND COATINGS CONTAINING SAME, METHODS OF PREPARATION AND USE

Abstract	This invention relates to iodonium salts, acetal copolymers and polymer binders comprising functional groups capable of undergoing cadonic or radical polymerization, their method of preparation and their use in the preparation of coatings. This invention also relates to coating solutions and coatings containing the iodonium salts, acetal copolymers and/or polymer binders and to negative working lithographic printing plates comprising these coatings.	

Full Text	TITLE OF THE INVENTION

[0001]	NEW MATERIALS FOR LITHOGRAPHIC PLATES COATINGS,

LITHOGRAPHIC PLATES AND COATINGS CONTAINING SAME, METHODS OF

PREPARATION AND USE

FIELD OF THE INVENTION

[0002]	This invention relates to novel materials useful for lithographic plates

coatings and to plates, coatings and coating solutions containing these materials.

More specifically, these new materials and coating solutions are useful in the

preparation of coatings for lithographic offset printing plates for direct digital imaging

by near-infrared laser radiation.

BACKGROUND OF THE INVENTION

[0003]	On-press developable negative-working lithographic offset printing

plates are known in the prior art. Fox example, US patent No. 5,569,573 teaches

lithographic printing plates comprising a laser imaging layer containing

microencapsulated oleophilic materials in hydrophilic polymer binders. EP 0 770 495

A1 teaches lithographic printing plates comprising near infrared absorption materials,

polymer binders and thermoplastic particles capable of coalescing under heat. US

patent No. 6,983,694 teach on-press developable negative-working offset printing

plates coated with near infrared sensitive coating compositions comprising

thermoplastic polymer particles, such as polystyrene or poly(acrylonitrile-co-styrene)

particles, non-reactive hydrophilic polymer binder and near infrared absorption dyes.

[0004]	Also, US patent No. 6,261,740 teaches negative-working offset

printing plates coated with near infrared sensitive coating compositions containing

methoxymethacrylamide copolymers, phenolic resins, iodoniuni salts and near

infrared absorption dyes. US patents No. 6,124,425 and 6,177,182 teach on-press

developable negative-working offset printing plates coated with thermally near-infrared

absorbing polymers, which undergo cross-linking reactions via cationic polymerization

upon exposure to near infrared radiation. The near infrared chromophoric moieties are

functionalized to the polymeric backbone via ether and ammonium bonds. US Patent

No. 6,960,422 teaches negative-working offset printing plates, which contain a near

infrared sensitive base-coat compositions comprising molecular near infrared dyes,

radical generators, radical polymerizabie urethane compounds, reactive polymer

binders and other additives.

[0005]	Moreover, US Patent No. 6,969,575 and 7,001,704 teach on-press

developable negative-working offset printing plates having an image-forming layer,

which comprise near infrared absorbing microcapsules and acid generator compound.

US patent No. 6,582,882 and co-pending US patent application 2003/0157433; US

patent 6,899,994 and US patent application 2005/0123853 teach on-press

developable negative-working offset printing plates, which are coated with thermally

imageable compositions containing polymer binders, initiator systems and

polymerizable components. The described polymer binders are copolymers having

non-reactive polyethylene oxide and polypropylene block, or graft copolymers having

non-reactive polyethylene oxide side chains co-polymerized with acrylonitrile, styrene

and other monomers. The polymerizable components are viscous liquid oligomers

containing multiple acrylic functional groups. The initiator system contains near

infrared absorption dyes and radical producing compounds, such as triazine and

iodonium salts.

[0006]	All of these coating compositions and printing plates show some

disadvantages such as having a tacky surface which causes difficulties for handling

and storage, exhibiting phase separation and/or surface crystallization, being difficult

to prepare, requiring high laser power to achieve imaging, having poor substrate

adhesion and consequently failing to provide sufficient run length on press, not being

developable on-press, exhibiting poor scratching resistance, requiring an over-coating

layer and/or a special substrate surface treatment and being expensive to

manufacture.

[0007]	There thus remains a need for new materials and new coatings for

lithographic plates that would overcome some or all of the drawbacks of the prior art.

SUMMARY OF THE INVENTION

[0008]	This invention relates to iodonium salts, polyvinyl alcohol acetal

copolymers and polymer binders, each comprising at least one functional group

capable of undergoing cationic or radical polymerization

[0009]	This invention further relates to the method for preparing the iodonium

salts, polyvinyl alcohol acetal copolymers and polymer binders of the invention. More

specifically, one such method for preparing an iodonium salt of the invention

comprises attaching a pendant group to an iodonium salt, wherein the pendant group

is obtained by reacting a mono-isocyanate, a di-isocyanate or a poly-isocyanate with

an amine or an alcohol, which is terminated by one or more groups each

independently selected from acrylate, methacrylate and vinyl-ether.

[0010]	The present invention further relates to the use of the iodonium salts,

polyvinyl alcohol acetal copolymers and polymer binders of the invention or a mixture

thereof in the preparation of coating solutions and to the coatings produced using

these solutions.

[0011]	The invention also relates to coating solutions and to negative working

lithographic printing plate comprising the coatings and/or the iodonium salts, polyvinyl

alcohol acetal copolymers and polymer binders of the invention.

Thermally Reactive Iodonium salts

[0012]	The present invention relates to iodonium salt comprising a positively

charged iodine atom to which two aryl rings are attached, and a negatively charged

counter ion. When exposed to near infrared radiation or heat, these salts are radical

and acid generators.

[0013]	The iodonium salts of the present invention comprise one or more

functional groups that can undergo radical and/or cationic polymerization. Upon

exposure to heat, the iodonium salt will generate radicals and acid, which will initiate

the radical or cationic polymerization of these functional groups. This will contribute to

the formation of a network within the irradiated area of the coating.

[0014]	More specifically, the iodonium salts of the invention may contain radical

polymerizable groups, such as acrylate, methacrylate and vinyl ether. These radical

polymerizable groups may be pendanted to the aryl rings of the salt via urethane

and/or urea bonds. These salts may have the following general structures:

A1 represents an anionic counter ion selected from tosylate, trifiate,

hexafluoroantimonate, tetrafluoroborate, tetraphenylborate and triphenyl-n-

alkylborate;

•	w represents the number of repeat unit and may vary between 0 and 18;

•	R8 and R9 independently represent hydrogen, linear or branched C1 - C18

alkyl, alkyl oxy, polyethylene oxide), poly(propylene oxide) and may comprise

acrylate, methacrylate and vinyl ether terminated groups (In the case of

lodoniums IV and V, either R8, R9 or both R8 and R9 do comprise such

acrylate, methacrylate and vinyl ether terminated groups); and

•	Y1 and Y2 independently represent urethane and/or urea containing

compounds, which comprise single or multiple polymerizable functional groups,

such as acrylate, methacrylate or vinyl ether.

[0015]	In a more specific embodiment, Y1 and/or Y2 may be obtained by

reacting a mono-isocyanate, di-isocyanate and/or poly-isocyanate with an amine or an

alcohol comprising single or multiple acryiate, methacrylate and/or vinyl-ether

terminated groups. These isocyanate compounds may be Desmodur™ N100,

Desmodur™ N3300, Desmodur™ CB 75N, Desmodur™ I, Desmodur™ W, Desmodur™

M, Desmodur™ H and Desmodur™ TD 80, which are sold by Bayer Canada.

[0016]	In a specific embodiment, the alcohol comprises multiple acrylate

terminated groups. Such alcohol may be are obtained from Sartomer. This alcohol

may be pentaerylthritol triacrylate (Trade-name SR 444) and dipentaerylthritol

pentaacrylate (Trade-name SR399).

[0017]	In another specific embodiment, the alcohol comprises single acrylate

and methacrylate compounds and may be obtained from Sigma-Aldrich Canada. The

alcohol may be 2-hydroxyethylacrylate, 2-hydroxyethylmethacrylate, 4-

hydroxybutylacrylate, 4-hydroxybutylmethacrylate, 6-hydroxyhexylacrylate, 6-

hydroxyhexylmethacrylate, polyethylene glycol) acrylate, polyethylene glycol)

methacrylate, polypropylene glycol) acrylate and polypropylene glycol) methacrylate.

[0018]	Y1 and Y2 may have the following chemical structures:

wherein:

m varies between 1 and 18,

R is hydrogen or methyl

R10 is hydrogen or a linear or branched C1-C18 alkyl chain;

Q1 and Q2 independently represent an end compound comprising single or

multiple polymerizable functional groups; and

[0019]	More specifically, Q1 and Q2 may independently have any of the

following structures:

wherein R is hydrogen or methyl and m is as defined above, and preferably between 0

and 7.

[0020]	The synthesis of urethane containing iodonium salts having no reactive

(polymerizable) functional groups can be seen in US Patent No. 6,380,277, which is

incorporated herein as reference.

[0021]	The iodonium salt of the present invention may be used for the

preparation of coating solutions and coatings. Such coating may comprise from about

5 to about 60 % by solid weight of the iodonium. The coatings are usually prepared by

depositing a coating solution comprising the iodonium salt onto a substrate. These

solutions comprise a solvent or a mixture of solvent allowing the formation of the

coating. Any solvent known to the person of skill in the art to be appropriate for this

purpose can be used. Examples of such solvents include n-propanol, water and other

similar solvents.

[0022]	In a specific embodiment, the coating/coating solution of the present

invention comprises a mixture of iodonium salts, which may ease the manufacturing

process.

Near infrared absorbing dyes

[0023]	The coating/coating solution of the present invention may also comprise

a near infrared absorbing dye which produces heat upon exposure to near infrared

radiation. More specifically, this near infrared absorbing dye may be a molecular dye,

a dimeric dye, a dendrimeric dye or a polymeric dye. In a specific embodiment, this

dye is an polyvinyl alcohol acetal copolymer.

[0024]	This molecular dye, and more particularly this polyvinyl alcohol acetal

copolymer, may have attached thereto a functional group capable of undergoing

cationic or radical polymerization. Therefore, when the iodonium salt produces

acid/radicals, this functional group will react with other such functional groups present

in the coating, for example that of the iodonium salt, to produce a chemical link, and

contribute to the formation of a network within the irradiated area of the coating.

[0025]	More specifically, the near infrared absorbing polyvinyl alcohol acetal

copolymers may have a molecular weight greater than about 2,000 g/mol and may

either be soluble in organic solvents or in aqueous solutions. Furthermore, they may

have the following general structure:

wherein:

•	G1 represents an optional processing segment that provides solubility in

organic solvents such as alcohol, ketone, and ester;

•	G2 represents an optional thermal reactive segment;

•	G3 represents a radiation-absorbing segment that exhibits one or more strong

absorption bands between 700 and 1100 nm. Optionally, this segment may

also exhibit strong absorption bands between 400 and 700 nm;

•	a, b, c, d and e are molar ratios that can vary from 0.01 to 0.99; and

•	when the optional G1 and/or G2 segments are not present,

[0026]	More specifically, the G1 processing segment of this invention may be a

linear or branched alkyl or aryl compound containing cyano, hydroxy, dialkylamino,

trialkylammonium salts, ethylene oxide, propylene oxide, methylbenzylsufonyl-

carbamate or carboxylic acid and phosphoric acid functional groups.

[0027]	The G2 thermal reactive segment of this invention may be a linear or

branched alkyl or aryl compound and may contain a functional group capable of

undergoing radical and/or cationic polymerization, such as acrylate, methacrylate,

alkoxy-methyl acrylamide, alkoxy methacryiamide and vinyl ether.

[0028]	The G2 thermal reactive segment may have the following structures:

wherein:

•	R is hydrogen or methyl;

•	R2 is C1 - C8 alkyl or alkoxy;

•	m and w represent the number of repeat and may vary between 0 and 50;

•	y is 1 or 2

[0029]	In another specific embodiment, the G2 segments may have pendant

groups to those illustrated in formulas 2 to 7, but terminated with vinyl either, alkoxy-

methyl acrylamide or alkoxy methacrylamide functional groups

[0030]	In specific embodiments, G2 may be:

[0031]	The G3 segment may be similar to that described in US Patent

Application No. 2006/0275698, which is incorporated herein as reference. More

specifically, the G3 segment may have the following structures:

wherein MR is a near-infrared absorbing chromophore that exhibits one or more

strong absorption peaks between 700 and 1100 nm and may optionally exhibit one or

more strong absorption peaks between 400 and 700 nm.

[0032]	The polyvinyl alcohol acetal polymer of the invention may also comprise

different G3 segments comprising different near-infrared absorbing chromophores.

[0033]	The near-infrared absorbing chromophores (NIR chromophores) may be

near infrared absorbing organic compounds containing cyanine and/or arylimine

functional groups. These chromophores may have the following structures:

wherein:

•	D1 and D2 are identical or different and represent -O-, -S-, -Se-,

-CH = CH-, and -C(CH3)2;

•	Z1 and Z2 are identical or different and represent one or more fused substituted

or unsubstituted aromatic rings, such as phenyl and naphthyl;

•	h represents integer number from 2 to 8;

•	n represents 0 or 1;

•	M represents hydrogen or a cationic counter ton selected from Na, K, and

tetraalkylammonium salts.

•	A1 represents an anionic counter ion selected from bromide, chloride, iodide,

tosylate, triflate, trifluoromethane carbonate, dodecyl benzosylfonate and

tetrafluoroborate, tetraphenylborate and triphenyl-n-butylborate.

•	R3 and R7 represent hydrogen or alkyl; and

•	R4, R5 and R6 are identical or different and represent alkyl, aryl alkyl, hydroxy

alkyl, amino alkyl, carboxy alkyl, sulfo alkyl.

[0034]	In a specific embodiment, R4, R5 and R6 may represent a polymerizable

substituents having the following structure:

wherein:

•	m is a number of -CH2- on the alky! chain and may vary between

0 and 50; and

•	R is hydrogen or methyl.

[0035]	The near infrared absorbing polyvinyl alcohol acetal copolymers may be

used in the coating of the present invention in quantities ranging from about 5 to 50 %

by solid weight.

Polymer binders

[0036]	The coating/coating solution of the present invention may also comprise

a polymer binder. This polymer binder may be used in the coating in quantities ranging

from about 1 to about 50 % by solid weight.

[0037]	More specifically, the polymer binders of this invention may be polymers,

copolymers or dendrimers, which may comprise functional group(s) which can

undergo radical and/or cationic polymerization. Therefore, when the iodonium salt

produces acid/radicals, these functional groups will react with other such functional

groups present in the coating, for example that of the iodonium salt and the dye (if

present), to produce chemical links, and contribute to the formation of a network within

the coating.

[0038]	Specifically, these functional groups may be acrylate, methacryiate, and

vinyl ether. More specifically, these functional groups may be cation reactive functional

groups such as hydroxy, alkoxy-methyl acrylamide, alkoxy methacrylamide, N-

methoxymethylacrylamide and N-methoxyrnethylrnethacrylamide.

[0039]	The polymer binders of the invention may be solvent- and/or water-

soluble cellulose ethers comprising a functional group which can undergo radical

and/or cationic polymerization. This cellulose ether may be obtained by reacting of 2-

isocyanto-ethyl methacryiate with the hydroxymethyl, hydroxyethyl and hydroxypropyl

group on the cellulose backbone. The cellulose ether of the invention may have the

following structure:

wherein:

•	G4 is hydroxy, hydroxyethyl and hydroxypropyl.

•	G5 is the functional group which can undergo radical and/or cationic

polymerization.

[0040]	More specifically, the G5 groups may have the following structure

  wherein m is 0 or 1 and R is hydrogen or

methyl.

[0041]	The polymer binder of the invention may also be an polyvinyl alcohol

acetal copolymer which does not absorb near infrared radiation. More precisely, the

polyvinyl alcohol acetal copolymers of this invention may have the following genera!

structure:

wherein G1, G2, a, b, d and e are similar to those defined in Formula 1 as above and

wherein when the optional G1 and/or G2 segments are not present,

[0042]	The polymer binders of the invention may also be copolymers

comprising a functional group which can undergo radical and/or cationic

polymerization. Such copolymers can be obtained from acrylonitrile, styrene,

poly(ethylene glycol) acrylate, poly(ethylene glycol) methacrylate and

methoxymethylmethacrylamide monomers.

[0043]	Also, copolymers of the invention may be obtained by copolymerizating

at least one monomer selected from:

m and w are represent the number of repeat unit and may vary between 0 and 50;

•	R is hydrogen or methyl;

•	R11 is linear and branched alkyl chain; and

•	R12 is alkyl, hydroxyl and carboxylic acid.

[0044]	The polyvinyl alcohol acetal copolymer of the present invention may be

used in the preparation of a coating/coating solution. The coating/coating solution may

also comprise the iodonium salt of the present invention and a polymer binder in the

above mentioned quantities.

[0045]	The polymer binder of the present invention may be used in the

preparation of a coating/coating solution. The coating/coating solution may also

comprise the iodonium salt of the present invention and a near-infrared absorbing

moiety in the above mentioned quantities.

Colorants and stabilizers

[0046]	The coatings/coating solutions of the invention may also comprise

colorants to provide good image printout after laser imaging. These colorants of this

invention may be the derivatives of triarylpyridine, xanthene and isobenzofuranone.

These color-generating compounds may be colorless and then become colored in the

presence of free radical or acid. More specifically, these compounds may be:

•	3',6'-bis[N-[2-chlorophenyl]-N-methylamino]spiro[2-butyl-1,1 -dioxo[1,2-

benz isothiazole-3(3H),9'-(9H)xanthene]](prepared by the method of US

Patent No. 4,345,017);

•	3',6'-bistN-[2-[methanesulfonyl]phenyl]-N-methylamino]spiro[2-butyl-1,1-

dioxo[1,2-benzisothiazo!e-3(3H),9'-(9H)xanthene]](prepared by the

method of US Patent No. 4,345,017);

•	9-Diethylamino[spiro[12H-benzo(a)xanthene-12,1'(3'H)-isobenzofuran)-

3'-one] (available from BF Goodrich, Canada);

•	2'-di(phenylmethyl)amino-6'-[diethylamino]spiro[isobenzofuran-1(3H),9'-

(9H)-xanthen]-3-one (available from BF Goodrich, Canada);

•	3-[buty!-2-methylindol-3-yl]-3-[1 -octyl-2-methyiindol-3-yl]-1 -(3H)-isobenzo

furanone (available from BF Goodrich, Canada);

•	6-[dimethylamino]-3,3-bis[4-dimethylarnino]-phenyl-(3H)-

isobenzofuranone (available from BF Goodrich, Canada);

•	2-[2-Octyloxyphenyl]4-[4-dimethylaminophenyl]-6-phenylpyridrne

(available from BF Goodrich, Canada); or

•	Leuco lactone dyes, such as Blue-63, GN-169 and Red-40 (available

from Yamamoto Chemicals Inc., Japan).

[0047]	The colorants may be used in the coatings of the present invention in

quantities ranging from 0.5 to 5 % by solid weight.

[0048]	The coatings/coating solutions of the invention may also comprise

stabilizers to prolong the shelf-life of the printing plates during storage. These

stabilizers may be methoxyphenol, hydroxyphenol, phenothiazine, 3-mercapto triazol

or monomethy! ether hydroquinone. These stabilizers may be used in the coatings of

the present invention in quantities ranging from 0.5 to 5 % by solid weight.

Negative-working lithographic printing plates

[0049]	The coating solutions of the present invention may be used in the

preparation of negative-working lithographic printing plates.

[0050]	This invention therefore also relates to printing plates containing the

iodonium salts, the polyvinyl alcohol acetal copolymers and/or the polymer binders of

the present invention. These lithographic offset printing plates may be directly imaged

with near-infrared laser imaging devices in computer-to-plate and digital offset printing

technologies.

[0051]	More specifically, such coating solutions may be used in the production

of on-press developable negative-working lithographic offset printing plates that

comprise single- or multiple-layer coatings deposited on a substrate such as anodized

aluminum, plastic films or paper.

[0052]	The aluminum substrate may be brushed-grained or electro-grained,

then anodized with acidic solutions.

[0053]	The anodized aluminum substrate may be coated with a polymeric

adhesion-promoting layer. The adhesion-promoting and heat insulating layer may be

obtained from water solutions containing poly(acrylic acid), poly(acrylic acid-co-

vinylphophoric acid) or polyvinyl phosphoric acid, which are then dried using hot air at

about 110°C. The coating weight of the adhesion-promoting layer may be between

about 0.1 and about 1.0 g/m2.

[0054]	The thermally reactive coating solutions may be deposited on top of the

adhesion-promoting layer and may have a coating weight between about 0.5 and

about 2.5 g/m2.

[0055]	Other embodiments and further scope of applicability of the present

invention will become apparent from the detailed description given hereinafter. It

should be understood, however, that this detailed description, while indicating

preferred embodiments of the invention, is given by way of illustration only, since

various changes and modifications within the spirit and scope of the invention will

become apparent to those skilled in the art.

BRIEF DESCRIPTION OF THE DRAWINGS

[0056]	In the appended drawings:

[0057]	Figure 1 is the ideal structure of polyvinyl alcohol acetal copolymer PVA-

01 ;

[0058]	Figure 2 is the ideal structure of polyvinyl alcohol acetal copolymer PVA-

02;

[0059]	Figure 3 is the ideal structure of polyvinyl alcohol acetal copolymer PVA-

03;

[0060]	Figure 4 is the ideal structure of polyvinyl alcohol acetal copolymer PVA-

04;

[0061]	Figure 5 is the possible structure of a specific embodiment of an

iodonium salt of the present invention;

[0062]	Figure 6 is the possible structure of a specific embodiment of a n

iodonium salt of the present invention;

[0063]	Figure 7 is the possible structure of a specific embodiment of an

iodonium salt of the present invention;

[0064]	Figure 8 is the possible structure of a specific embodiment of an

iodonium salt of the present invention;

[0065]	Figure 9 is the possible structure of a specific embodiment of an

iodonium salt of the present invention;

[0066]	Figure 10 is the possible structure of a specific embodiment of an

iodonium salt of the present invention;

[0067]	Figure 11 is the possible structure of a specific embodiment of an

iodonium salt of the present invention;

[0068]	Figure 12 is the possible structure of a specific embodiment of an

iodonium salt of the present invention;

[0069]	Figure 13 is the possible structure of a specific embodiment of an

iodonium salt of the present invention;

[0070]	Figure 14 is the ideal structure of a specific embodiment of an iodonium

salt synthesized from fluorene compound;,

[0071]	Figure 15 is the ideal structure of polymer binder RPB-01;

[0072]	Figure 16 is the ideal structure of polymer binder RPB-03;

[0073]	Figure 17 is the ideal structure of polymer binder RPB-04;

[0074]	Figure 18 is the ideal structure of polymer binder RPB-05;

[0075]	Figure 19 is the ideal structure of polymer binder RPB-06;

[0076]	Figure 20 is the possible structure of a specific embodiment of an

iodonium salt of the present invention;

[0077]	Figure 21 is the possible structure of a specific embodiment of an

iodonium salt of the present invention;

[0078]	Figure 22 is the possible structure of a specific embodiment of an

iodonium salt of the present invention;

[0079]	Figure 23 is the possible structure of a specific embodiment of an

iodonium salt of the present invention;

[0080]	Figure 24 is the possible structure of a specific embodiment of an

iodonium salt of the present invention; and

[0081]	Figure 25 is the possible structure of a specific embodiment of an

iodonium salt of the present invention.

DETAILED DESCRIPTION OF SPECIFIC EMBODIMENTS

[0082]	The present invention is illustrated in further details by the following non-

limiting examples.

[0083]	In these examples, these syntheses were performed in a 4 necks glass

reactor equipped with a water condenser, a mechanical stirrer, a dropping funnel and

a nitrogen or air gas inlet. The molecular structures of the obtained materials were

determined by proton NMR and FTIR spectroscopy. The average molecular weight of

the copolymers obtained was determined by size exclusion chromatography (SEC),

using N,N-dimethylformarnide (DMF) solutions and calibrated with polystyrene

standards. The UV-Visible near-infrared spectra of the synthesized polymers were

measured in methanol solutions or on the solid films using a UV-VIS

spectrophotometer (PerkinElmer, Model Lambda 35™).

[0084]	Also, the coated plates were imaged using Creo Trendsetter 3244™

equipped with 830 nm lasers. The imaged plate was mounted on AB Dick™ duplicator

press using black ink (available from Pacific Inks, Vietnam) and fountain solution

containing 3.0 parts of MYLAN-FS100™ in 97.0 parts of water (available from MyLan

Chemicals Inc., Vietnam).

Synthesis of the reactive near-infrared sensitizing polyvinyl alcohol acetal

copolymers (dyes):

EXAMPLE 1

[0085]	The thermally reactive near-infrared sensitizing polyvinyl alcohol acetal

copolymer PVA-01 was synthesized by adding, by portions, 90 grams of polyvinyl

alcohol (Celvol™ 103, a 98% hydrolyzed polyvinyl acetate having an average

molecular weight of about 18,000) to a reaction flask containing 500 grams of

dimethylsulfoxide (DMSO) at 60°C, under nitrogen atmosphere and with constant

stirring. After complete dissolution, 3 ml of concentrated sulfuric acid, which acts as a

catalyst for this reaction, were added to the flask. After thirty minutes, 12.2 grams of 4-

hydroxybenzaldehyde (100 mmole, available from Sigma-Aldrich, Canada) were

slowly added to the flask and the mixture was stirred at 60°C for 4 hours. Then, 1

gram of sodium hydride (60 % in mineral oil, available from Sigma-Aldrich, Canada)

was slowly added into the reaction. After hydrogen gas was no longer produced from

the reaction, 3.0 grams of 3-bromopropyl-methacryloyl-ethyl carbamate (see structure

below, available from American Dye Source Inc., Canada) was added into the reaction

mixture.

[0086]	The reaction was continued for 30 minutes, then 20 grams of 2-[2-[2-

chloro-3-[[1,3-dihydro-1,1 -dimethyl-3-(4-sulfonylbutyl)-2H-benzo[e]indol-2-ylidene]-

ethylidene]-1-cyclohexen-1-yl]ethenyl]-1,1-dimethyl-3-(4-sulfonylbutyl)-1H-

benzo[e]indolium hydroxy inner salt, sodium salt (13 mmole, available from American

Dye Source, Inc.) was slowly added to the flask. The resulting mixture was stirred at

60°C for another 5 hours. The reaction product was precipitated in acetone, filtered

and washed copiously with acetone. It was then dried in air until constant weight

[0087]	The UV-Vis-N!R spectrum of the obtained PVA-01 thermally reactive

near-infrared absorbing polyvinyl alcohol acetal copolymer was recorded in methanol

and exhibited a strong absorption band at 803 nm. The ideal structure of the PVA-01

near-infrared absorbing polyvinyl alcohol acetal copolymer is shown in Figure 1,

wherein a = 6.65%, b= 1.00 %, c= 2.35%, d=88.00% and e = 2.00%.

EXAMPLE 2

[0088]	The thermally reactive near-infrared absorbing polyvinyl alcohol acetal

copolymer PVA-01 was synthesized by adding, by portions, 90 grams of polyvinyl

alcohol (Celvol™ 103, a 98% hydrolyzed polyvinyl acetate having an average

molecular weight of about 18,000) to a reaction flask containing 500 grams of

dimethylsulfoxide (DMSO) at 60°C, under nitrogen atmosphere and with constant

stirring. After complete dissolution, 3 ml of concentrated sulfuric acid, which acts as a

catalyst for this reaction, were added to the flask. After thirty minutes, 12.2 grams of 4-

hydroxybenzaldehyde (100 mmole, available from Sigma-Aldrich, Canada) were

slowly added to the flask and the mixture was stirred at 60°C for 4 hours. Then, 1

gram of sodium hydride (60 % in mineral oil, available from Sigma-Aldrich, Canada)

was slowly added into the reaction. After hydrogen gas was no longer produced from

the reaction, 3.0 grams of 3-bromopropyl-methacryloyl-ethyl carbamate was added

into the reaction mixture. The reaction was continued for 30 minutes, then 20 grams of

2-[2-[2-chloro-3-[2-(1,3-dihydro-1,3,3-trimethyl-2H-indol-2-ylidene)-ethylidene]-1 -

cyclohexen-1-yl]etheny|]-1,3,3-trimethyl-1H-indolium chloride (available from American

Dye Source, Inc.) was slowly added to the flask. The resulting mixture was stirred at

60°C for another 3 hours. Then, 5 grams of sodium tetraphenylborate was added into

the reaction flask and it continued to stir for additional 2 hours. The reaction product

was precipitated in de-ionized water, filtered and washed copiously with water. It was

then dried in air until constant weight.

[0089]	The UV-Vis-NIR spectrum of the obtained PVA-02 thermally reactive

near-infrared absorbing polyvinyl alcohol acetal copolymer was recorded on a thin film

and exhibited a strong absorption band at 800 nm. The ideal structure of the PVA-02

near-infrared absorbing polyvinyl alcohol acetal copolymer is shown in Figure 2,

wherein a = 5.15%, b= 1.00%, c= 3.85%, d=88.00% and e = 2.00%.

EXAMPLE 3

[0090]	The thermally reactive near-infrared absorbing polyvinyl alcohol acetal

copolymer, PVA-01, was synthesized by adding, by portions, 90 grams of polyvinyl

alcohol (Celvol™ 103, a 98% hydrolyzed polyvinyl acetate having an average

molecular weight of about 18,000) to a reaction flask containing 500 grams of

dimethylsulfoxide (DMSO) at 60°C, under nitrogen atmosphere and with constant

stirring. After complete dissolution, 3 ml of concentrated sulfuric acid, which acts as a

catalyst for this reaction, were added to the flask. After thirty minutes, 6.1 grams of 4-

hydroxybenzaldehyde (available from Sigma-Aldrich, Canada) were slowly added to

the flask and the mixture was stirred at 60°C for 4 hours. Then, 0.5 grams of sodium

hydride (60 % in mineral oil, After hydrogen gas was no longer produced from the

reaction, 10 grams near infrared absorption containing reactive functional groups

having the structure shown below (available from American Dye Source, Inc.) was

slowly added to the flask.

[0091]	The resulting mixture was stirred at 50°C for another 5 hours. The

reaction product was precipitated in 10 liters of de-ionized water, filtered and washed

copiously with water. It was then dried in air until constant weight.

[0092]	The UV-Vis-NIR spectrum of the obtained PVA-03 thermally reactive

near-infrared absorbing polyvinyl alcohol acetal copolymer was recorded on a thin film

and exhibited a strong absorption band at 830 nm. The ideal structure of the near

infrared absorbing polyvinyl alcohol acetal copolymer PVA-03 is shown in Figure 3,

wherein a = 3.42 %, c=1.58 %, d= 93.00% and e=2.00%.

EXAMPLE 4

[0093]	The thermally reactive near-infrared absorbing polyvinyl alcohol acetal

copolymer PVA-01 was synthesized by adding, by portions, 90 grams of polyvinyl

alcohol (Celvol™ 103, a 98% hydrolyzed polyvinyl acetate having an average

molecular weight of about 18,000) to a reaction flask containing 500 grams of

dimethylsulfoxide (DMSO) at 60°C, under nitrogen atmosphere and with constant

stirring. After complete dissolution, 3 ml of concentrated sulfuric acid, which acts as a

catalyst for this reaction, were added to the flask. After thirty minutes, 12.2 grams of 4-

hydroxybenzaldehyde (available from Sigma-Aldrich, Canada) were slowly added to

the flask and the mixture was stirred at 60°C for 4 hours. Then, 1 gram of sodium

hydride (60 % in mineral oil, available from Sigma-Aldrich, Canada) was slowly added

into the reaction. When hydrogen gas was no longer produced from the reaction, 11.0

grams of 10 grams of bromo-terminated poly(ethylene glycol) acrylate (see below

structure, available from American Dye Source Inc.) was added into the reaction

mixture.

[0094]	The reaction was continued for 30 minutes, then 20 grams of 2-[2-[2-

chloro-3-[2-(1,3-dihydro-1,3,3-trimethyl-2H-indol-2-ylidene)-ethylidene]-1 -cyclohexen-

1-yl]ethenyl]-1,3,3-trimethyl-1H-indolium 4-rnethylbenzene sulfonate (available from

American Dye Source, Inc.) was slowly added to the flask. The resulting mixture was

stirred at 60°C for another 3 hours. Then, 5 grams of sodium tetraphenylborate was

added into the reaction flask and it continued to stir for additional 2 hours. The

reaction product was precipitated in de-ionized water, filtered and washed copiously

with water. It was then dried in air until constant weight.

[0095]	The UV-Vis-NIR spectrum of the obtained PVA-04 thermally reactive

near-infrared absorbing polyvinyl alcohol acetal copolymer was recorded on a thin film

and exhibited a strong absorption band at 800 nm. The ideal structure of the PVA-04

near-infrared absorbing polyvinyl alcohol acetal copolymer is shown in Figure 4,

wherein a = 5.15%, b= 1.00%, c= 3.85%, d=88.00% and e = 2.00%.

Synthesis of Reactive lodonium Salts:

[0096]	For the ease of manufacturing and cost effectiveness, the iodonium salts

containing reactive functional groups may be synthesized and used as a mixture of

various salts. Further, this mixture may be used directly without further purification.

EXAMPLE 5

[0097]	A mixture of reactive iodonium tetraphenylborate having possible

structures as in Figures 5, 6, 7, 8, 9 and 10 was obtained by heating 320 grams of 1,3-

dioxolane solution containing 573 grams of Desmodur™ N100 (available from Bayer

Canada), 60 grams of 2-hydroxyethylacrylate (available from Sigma-Aldrich, Canada),

245 grams of poly(ethylene glycol) acrylate (Mn ~ 375, available from Sigma-Aldrich,

Canada), 500 grams of pentaerythritol triacrylate (SR-444, available from Sartomer,

USA), 1 gram of hydroquinone (available from Sigma-Aldrich, Canada) and 1 gram of

dibutyl tin dilaurate (available from Sigma-Aldrich, Canada) to 60°C under an oxygen

atmosphere and constant stirring for 10 hours. A sample of reaction mixture was

withdraw from the reaction flask and its FTIR spectrum, recorded on KBr pellet,

showed a -N=C=O peak at 2274 cm-1. Then, 150 grams of [4-(2-hydroxy-1-

tetradecyloxy)phenyl] phenyliodonium tetraphenylborate (available from American Dye

Source Inc., Canada) was slowly added into the reaction mixture, which was stirred at

60°C for an additional 6 hours. The FTIR spectrum then indicated that the -N=C=O

peak at 2274 cm-1 had disappeared, which was indicative of the completion of the

reaction. The clear viscous product obtained was ready for use.

EXAMPLE 6

[0098]	A mixture of reactive iodonium tetraphenylborate having possible

structures as in Figures 6, 7 and 8) was obtained by heating 320 grams of anhydrous

methyl ethyl ketone solution containing 573 grams of Desmodur™ N100 (available

from Lanxess, Canada), 138 grams of 2-hydroxyethylacrylate (available from Sigma-

Aldrich, Canada), and 500 grams of pentaerythritol triacrylate (SR-444, available from

Sartomer, USA), 1 gram of hydroquinone (available from Sigma-Aldrich, Canada) and

1 gram of dibutyl tin dilaurate (available from Sigma-Aldrich, Canada) to 60°C under

an oxygen atmosphere and constant stirring for 10 hours. A sample of reaction

mixture was withdraw from the reaction flask and its FHR spectrum, recorded on KBr

pellet, showed a -N=C=O peak at 2274 cm-1. Then, 150 grams of [4-(2-hydroxy-1-

tetradecyloxy)phenyl] phenyliodonium tetraphenyiborate (available from American Dye

Source Inc., Canada) was slowly added into the reaction mixture, which was stirred at

60°C for an additional 6 hours. The FTIR spectrum then indicated that the -N=C=O

peak at 2274 cm-1 had disappeared, which was indicative of the completion of the

reaction. The clear viscous product obtained was ready for use.

EXAMPLE 7

[0099]	A mixture of reactive iodonium tetraphenylborate having possible

structures as in Figures 8, 9 and 10 was obtained by heating 320 grams of methyl

ethyl ketone solution containing 573 grams of Desmodur™ N100 (available from

Lanxess, Canada), 430 grams of poly(ethylene glycol) acrylate (Mn ~ 375, available

from Sigma-Aldrich, Canada), 500 grams of pentaerythritol triacrylate (SR-444,

available from Sartomer, USA) and 1 gram of hydroquinone (available from Sigma-

Aldrich, Canada) and 1 gram of dibutyl tin dilaurate (available from Sigma-Aldrich,

Canada) to 60°C under oxygen atmosphere and constant stirring for 10 hours. A

sample of reaction mixture was withdraw from the reaction flask and its FTIR

spectrum, recorded on KBr pellet, showed a -N=C=O peak at 2274 cm-1. Then, 150

grams of [4-(2-hydroxy-1-tetradecyloxy)phenyl] phenyliodonium tetraphenylborate

(available from American Dye Source Inc., Canada) was slowly added into the

reaction mixture, which was stirred at 60°C for an additional 6 hours. The FTIR

spectrum then indicated that the -N=C=O peak at 2274 cm"1 had disappeared, which

was indicative of the completion of the reaction. The clear viscous product obtained

was ready for use.

EXAMPLE 8

[00100] A mixture of reactive iodonium tetraphenylborate having possible

structures as in Figures 6, 7,11,12 and 13 was obtained by heating 320 grams of 1,3-

dioxolane solution containing 573 grams of Desmodur™ N100 (available from Bayer

Canada), 50 grams of 2-hydroxyethylmethacrylate (available from Sigrna-Aldrich,

Canada), 275 grams of pentaerythritol triacrylate (SR-444, available from Sartomer,

USA), 780 grams of dipentaerythritol pentaacrylate (SR-399 available from Sartomer,

USA), 1 gram of hydroquinone (available from Sigma-Aldrich, Canada) and 1 gram of

dibutyl tin dilaurate (available from Sigma-Aldrich, Canada) to 60°C under an oxygen

atmosphere and constant stirring for 10 hours. A sample of reaction mixture was

withdraw from the reaction flask and its FTIR spectrum, recorded on KBr pellet,

showed a -N=C=O peak at 2274 cm-1 Then, 150 grams of [4-(2-hydroxy-1-
