Repository: anandvc/allindianpatents

File: patents/271976-automated-separation-and-feeding-system-for-wafers-of-solar-cells-for-screen-printing-machine-in-solar-cell-production-line.html
Indian Patents. 271976:AUTOMATED SEPARATION AND FEEDING SYSTEM FOR WAFERS OF SOLAR CELLS FOR SCREEN PRINTING MACHINE IN SOLAR CELL PRODUCTION LINE

Indian Patents

Recently Granted Patents

  Recently Published Patents

Title of Invention	AUTOMATED SEPARATION AND FEEDING SYSTEM FOR WAFERS OF SOLAR CELLS FOR SCREEN PRINTING MACHINE IN SOLAR CELL PRODUCTION LINE

Abstract	Accordingly, an automatic solar wafer separation and feeding system has been designed and developed and interfaced to the printing machine in the manufacturing line of solar cells. The system incorporates a PLC (programmable logic controller) based electronic control for the logics needed for the various movements to ensure error free functioning. A vacuum system is employed to pick up the cell from the separation point place to the feeder point. A set of thin air jets is used to separate the wafers from sticking to each other. A pre-aligning system equipped with pneumatic cylinders position the cells so that the cells are fed to the printing machine precisely in orientation to the print screen. Two numbers of magazines are used to facilitate bulk loading of wafers up to 1400 numbers of wafers at a time. Also two numbers of servomotors are employed to position the wafers in the magazine to enable the vacuum cups pick up the wafers at a fixed height consistently.	

Full Text	FIELD OF INVENTION:

This invention relates to a Solar Cell Separation and Feeder Device

adaptable in the manufacturing systems of solar cells, made from thin

silicon wafers of around 200 micron thickness and 125mm x 125mm

square size.

The invention particularly applies to the specific method for automatically

separating the wafers from stacks and feeding to a screen-printing

machine replacing the manual separation and feeding followed so far.

BACKGROUND OF THE INVENTION:

Solar cells are manufactured using 125mm x 125mm or 156mm x

156mm size mono / multi crystalline silicon wafers. Typically, each 125-

mm solar cell generates a power output of 2.2 to 2.3 watts. Presently 36

number of these cells are interconnected in series to get PV Modules of 75

to 85-watts power output (12-V application) and 72 numbers of cells are

interconnected in series to get PV Modules of 150 to 170-watts power

output (24-V application).

In Solar Cell Production the 'wafers' go through a series of processes like

pre-cleaning, texturisation, chemical cleaning, diffusion, junction removal,

etching, anti reflection coating, printing, drying, firing and testing.

Metalisation on solar cells is carried out by means of screen printing metal

pastes on them. Screen printing is carried out in three stages i.e. i) silver-

aluminium busbar on back surface ii) Aluminium paste in rest of the area

super-imposing the busbars on the back surface and iii) Fine-line grid

pattern on the front surface. It is required to manually separate the wafers

from coin-stack and feed to the screen printing machine by a dedicated

operator.

The process of manual separation is found difficult since the wafers have

an inherent property of sticking to each other when stacked together due

to its high smoothness and flatness of surface. This was causing strain to

the operator and also result in breakage of wafers as the wafers are thin

(200 microns thick) and delicate.

The present invention overcomes the above-mentioned drawback of the

prior art.

OBJECTS OF THE INVENTION:

An object of this invention is to propose an automated Solar Cell Wafer

Separation and Feeding device adaptable to the printing machine used in

the manufacturing systems of Solar Cells of 125mmx125mm, from coin-

stacks.

Another object of this invention is to propose a method for automatic

separation of wafers in place of manual separation to increase the

production throughput.

Yet another object of this invention is to propose a method of automatic

feeding to eliminate the strain involved and avoid breakage in the manual

handling.

Still another object of this invention is to propose a method for automatic

picking of wafers and placing them on positioning table.

A still further object of the invention is to propose a method for automatic

centering of the wafers using pre-aligning system.

SUMMARY OF THE INVENTION

Accordingly, an automatic solar wafer separation and feeding system has

been designed and developed and interfaced to the printing machine in the

manufacturing line of solar cells. The system incorporates a PLC

(programmable logic controller) based electronic control for the logics

needed for the various movements to ensure error free functioning. A

vacuum system is employed to pick up the cell from the separation point

place to the feeder point. A set of thin air jets is used to separate the

wafers from sticking to each other. A pre-aligning system equipped with

pneumatic cylinders position the cells so that the cells are fed to the

printing machine precisely in orientation to the print screen. Two numbers

of magazines are used to facilitate bulk loading of wafers up to 1400

numbers of wafers at a time. Also two numbers of servomotors are

employed to position the wafers in the magazine to enable the vacuum

cups pick up the wafers at a fixed height consistently.

DESCRIPTION OF THE ACCOMPANYING DRAWINGS:

Fig 1 : Pictorial view of Solar Cell production processes.

Fig 2 : Line diagram of Pick and Place Unit with Air Separation device.

Fig. 3 : Line diagram of positioning table

Fig. 4 : Line diagram of the automatic separation and feeder.

Fig. 5 : Flow diagram of the automated wafer separation and feeder device.

DETAILED DESCRIPTION OF THE INVENTION

According to this invention there is provided a device and a method for

solar cell wafer separation and feeding to the screen printing machine

used for screen printing the silver-aluminum busbars at the rear side of

the solar wafer (125mmx125mm size) which is the first stage in printing

the cells.

The device is incorporated with a PLC-based electronic system for

sequencing the various movements of the pick and place device (403) and

servo system (406).

Also the PLC provides the necessary interlocks during the steps of

separating and feeding of the wafers in the device. The PLC controller is

interfaced to the operator push-button control mounted on the side of the

equipment for easy operator access.

As shown in figure 1, the sequential steps of Solar Cell Production process

comprises various steps like pre-cleaning, texturisation, chemical

cleaning, diffusion, junction removal, etching, anti reflection coating,

printing, drying, firing and testing.

In Fig. 4 the invented automatic feeder device and its principle parts are

diagrammatically shown. The parts comprises of a Magazine Loading

Device (401) for loading bulk of wafers, an Air Separation Device (402) for

separating each wafer from stack, a Pick and Place Device (403) for picking

one cell from the stack and transfer to the positioning table (33) and a

positioning device (404) for orienting the wafer in line with the printing

screen.

Details of various features of the new machine are described below.

MAGAZINE LOADING STATION

Magazine loading station comprises of two magazines (401) side by side

for bulk loading of wafers to the extent of about 700 numbers of wafers

in each basket. The magazines are to be removed for loading the wafers

and to be inserted back and secured with locking pins. Initially when the

machine is started, emptiness or fullness of the magazines (401) are

sensed by a sensor and accordingly the moving platform (405) operated by

two servomotors (406) which are independently fitted for each magazine

(401) and connected with ball-screw and ball-nut arrangement (407).

Apart from facilitating loading of wafers, the mechanism of servomotor

(406) and screw (407) also constantly interacts with the sensor and keep

the top level of the top layer of the loaded wafers.

When the wafers get exhausted in any one magazine (401) the machine

stops and the moving platform (405) of that magazine descends to enable

the magazine (401) to be removed for filling the wafers.

AIR SEPARATION DEVICE

Air separation device (402) plays a very vital role in the whole operation.

This device consist of four numbers of air nozzles fitted at the side of each

magazine (401) which continuously blows pressurized air in thin jet so as

to detach the wafers on the top of the magazine in a pre-determined

height. Virtually the top few wafers keep floating in air when

the air jet is continuously administered. This method allows the vacuum

cups (408) to pick up only one wafer from each magazine at a time.

PICK AND PLACE STATION

The purpose of the pick and place device (403) shows the various elements

of the pick and place unit which functions to pick the top wafer from the

two magazines (401) and move them to the positioning table (33). The pick

and place device (403) consists of mainly a linear cylinder (409) for

longitudinal movement of the vacuum cups (408) between the magazine

point (401) and the positioning table (33). To the linear cylinder (409) is

fitted arm (410) as to reach the centre of the positioning table (33). The

vacuum cups (408) which are fitted to the short air cylinder helps to pick

the wafers from the magazines (401) and place them on the positioning

table (33). The linear slide (411) fitted with linear bearings smoothly slides

the sliding arm (410) over the ground guide rods (413) smoothly without

noise and friction.

POSITIONING STATION

The positioning station (404) consists of a base frame (31) over which a

universal table (32) is mounted. This table has been built for adjustments

in different axes like x, y and θ. The universal table (32) is kept next to the

pick and place device (403) and used as the picking point for the collection

arm of the printing machine. At the positioning table (33) the two wafers

coming from magazines (401) are pre-positioned such that it matches to

the print screen of the printing machine. The universal table (33) has to be

adjusted and locked to match the printing screen whenever a new screen

is fitted in the printer.

The thin fingers fitted to the table (33) which are operated by the

pneumatic cylinders are used to orient the wafers as the cylinders open

and close in the logical sequencing. The top surface of the table (33) is

coated with Teflon to avoid aberration between the wafers and metal.

WE CLAIM;

1. A system for automatic separation and feeding of wafers for solar

cells to a screen printing machine, said system comprising:

a magazine loading device (401) having two magazines for bulk

loading of wafers;

an air separation device (402) having four air nozzles fitted at the

side of each magazine (401);

a pick and place device (403) having a linear cylinder (409) fitted

to a sliding arm (410) provides a longitudinal movement of

vacuum, cups (408) between the magazine point (401) and

positioning table (33);

a positioning device (404) having a base frame (31) over which an

universal table (32) and a positioning table (33) provided with two

thin fingers (35) being mounted characterized in that the devices

are capable of an automatic separation and feeding of solar cell

wafers to the screen printing machine for manufacturing of solar

cells;

a control cabinet housing a PLC based electronics system for

sequencing the various movements of the pick and place unit

(403) and servo system.

2. An automated separation and feeding system for wafers of solar cell

as claimed in claim 1, wherein said magazines (401) are each

provided with a servomotor (406) and a ball screw and a ball nut

(407) having a moving platform (405) fixed to it.

3. An automated separation and feeding system for wafers of solar cells

as claimed in claim 1, wherein the linear cylinder (409) being run by

the linear Air actuator (412),

4. An automated separation and feeding system for wafers of solar cells

as claimed in claim 1, wherein the vacuum cups (408) being fitted to

the short air cylinder to pick the wafers from the magazine (401) and

place them on the positioning table (33).

5. An automated separation and feeding system for wafers of solar cell

as claimed in claim 1, wherein the sliding arm (410) being fixed to

the linear slide (411) and liner bearing, slides over the ground guide

rods (413) smoothly without noise and friction.

6. An automated separation and feeding system for wafers of solar cells

as claimed in claim 1, wherein the universal table (32) having

adjustments in different axes x, y, θ, being picking point of the

collection arm of printing machines.

7. An automated separation and feeding system for wafers of solar cells

as claimed in claim 1 wherein the thin fingers (35) fitted to

positioning table (32) is being operated by the pneumatic cylinders

(34).

8. An automated separation and feeding system for wafers of solar cells

as claimed in claim 1, wherein the top surface of the positioning

table (33) being coated with teflon to avoid aberration between the

wafers and metal.

9. A method for an automatic separation and feeding of wafers for solar

cells to a screen printing machine, said method comprising the steps

of:

descending a magazine (401) by a moving platform (405) for filing

the wafers and ascending back getting secured with locking pins;

detaching of wafers on the top of the magazine (401) in a pre-

determined height by pressurized air in thin jet blowing

continuously,

picking up of only one top wafer from each magazine (401) at a

time by vacuum cups (408) and moving them to the positioning

table (33);

prepositioning two wafers coming from magazines (401) to match

with the print screen of the printing machine;

orienting the wafers by thin fingers (35) fitted to the positioning

table (33) and being operated by the pneumatic cylinders (34)

10. A method for an automated separation and feeding system of

wafers of solar cells as claimed in claim 9, wherein the top level

of the top layer of the loaded wafers being maintained by the

mechanism of the servomotor (406) and screw (407) having

constant interaction with the sensor.

11. A method for an automated separation and feeding system of

wafers of solar cells as claimed in claim 9, wherein the universal

table (32) being adjusted and locked to match the printing screen

whenever a new screen being fitted in the printer.

12. A method for an automated separation and feeding system for

wafers of solar cells as claimed in claim 9, wherein continuous

administration of air jet keeps top few wafers floating in air

allowing the vacuum cups (408) to pick up only one wafer from

each magazine (401) at a time.

Accordingly, an automatic solar wafer separation and feeding system has

been designed and developed and interfaced to the printing machine in the

manufacturing line of solar cells. The system incorporates a PLC

(programmable logic controller) based electronic control for the logics

needed for the various movements to ensure error free functioning. A

vacuum system is employed to pick up the cell from the separation point

place to the feeder point. A set of thin air jets is used to separate the

wafers from sticking to each other. A pre-aligning system equipped with

pneumatic cylinders position the cells so that the cells are fed to the

printing machine precisely in orientation to the print screen. Two numbers

of magazines are used to facilitate bulk loading of wafers up to 1400

numbers of wafers at a time. Also two numbers of servomotors are

employed to position the wafers in the magazine to enable the vacuum

cups pick up the wafers at a fixed height consistently.	

Documents:

				http://ipindiaonline.gov.in/patentsearch/GrantedSearch/viewdoc.aspx?id=vh9xHUcNbwS/plHkbGLSJg==&amp;loc=wDBSZCsAt7zoiVrqcFJsRw==

« Previous Patent

Next Patent »

Patent Number	271976	

Indian Patent Application Number	1227/KOL/2008	

PG Journal Number	12/2016	

Publication Date	18-Mar-2016	

Grant Date	11-Mar-2016	

Date of Filing	17-Jul-2008	

Name of Patentee	BHARAT HEAVY ELECTRICALS LIMITED	

Applicant Address	REGIONAL OPERATIONS DIVISION (ROD), PLOT NO: 9/1, DJ BLOCK 3RD FLOOR, KARUNAMOYEE, SALT LAKE CITY, KOLKATA - 700 091, HAVING ITS REGISTERED OFFICE AT BHEL HOUSE, SIRI FORT, NEW DELHI – 110049	

Inventors:

#	Inventor's Name	Inventor's Address	

1	RAVI SHANMUGAM	REGIONAL OPERATIONS DIVISION (ROD), PLOT NO: 9/1, DJ BLOCK 3RD FLOOR, KARUNAMOYEE, SALT LAKE CITY, KOLKATA - 700 091, HAVING ITS REGISTERED OFFICE AT BHEL HOUSE, SIRI FORT, NEW DELHI – 110049	

2	GOVINDARAJ UDAIAPPAN	REGIONAL OPERATIONS DIVISION (ROD), PLOT NO: 9/1, DJ BLOCK 3RD FLOOR, KARUNAMOYEE, SALT LAKE CITY, KOLKATA - 700 091, HAVING ITS REGISTERED OFFICE AT BHEL HOUSE, SIRI FORT, NEW DELHI – 110049	

3	PREMACHANDRAN SREEDHARAN PILLAI KAMALAMMA	REGIONAL OPERATIONS DIVISION (ROD), PLOT NO: 9/1, DJ BLOCK 3RD FLOOR, KARUNAMOYEE, SALT LAKE CITY, KOLKATA - 700 091, HAVING ITS REGISTERED OFFICE AT BHEL HOUSE, SIRI FORT, NEW DELHI – 110049	

PCT International Classification Number	H01L31/18	

PCT International Application Number	N/A	

PCT International Filing date		

PCT Conventions:

#	PCT Application Number	Date of Convention	Priority Country	

1			NA	

© All Indian Patents, 2013-2021.

  Patent data available in the public domain from Indian Patents Office, Department of Industrial Policy and Promotions, Ministry of Commerce and Industry, Government of India.

File: patents/271982-process-for-providing-a-coating-on-an-aluminum-substrate.html
Indian Patents. 271982:"PROCESS FOR PROVIDING A COATING ON AN ALUMINUM SUBSTRATE"

Indian Patents

Recently Granted Patents

  Recently Published Patents

Title of Invention	"PROCESS FOR PROVIDING A COATING ON AN ALUMINUM SUBSTRATE"

Abstract	A process for applying a coating on aluminum substrates by anionic electrodeposition of a phosphated epoxy resin made by phosphating a polyepoxide with both phosphoric acid and an organophosphonic acid and/or an organophosphinic acid. The coating has a reduced tendency to form pinholes.	

Full Text	ELECTRODEPOSITION COATINGS FOR USE OVER ALUMINUM SUBSTRATES

FIELD OF THE INVENTION

[0001]	The present invention relates to the use of electrodeposition to

provide coatings on aluminum substrates in which the coating has an improved appearance.

BACKGROUND OF THE INVENTION

[0002]	Aluminum is the metal most prominently used in aircraft assembly.

Structural joints of aircraft are adhesively bound together. However, many adhesives do not adhere well to the aluminum substrate. To improve the adhesive strength in the joint areas, it is known to apply an electrodeposition coating to the aluminum substrate. A preferred coating in this regard is derived from a phosphated epoxy resin that is prepared by reacting an epoxy resin such as polyglycidyl ether of a polyphenol with phosphoric acid. The coating is applied by anionic electrodeposition and adheres very well to aluminum substrates and to subsequently applied adhesives. One problem with the electrodeposition coating is the formation of pinholes in the coating which give a rough coating with poor appearance. Also, the pinholes can be a point of failure in the coating.

SUMMARY OF THE INVENTION

[0003]	The present invention overcomes the above problems by using a

phosphated epoxy resin that is obtained by reacting one or more epoxy resins with phosphoric acid and with an organophosphonic acid and/or an organophosphinic acid. More specifically, the invention provides a process for providing a coating on aluminum substrates by passing an electric current between the substrate acting as an anode and a cathode in electrical contact with an electrodeposition bath containing an aqueous dispersion of a base-neutralized resinous composition containing an ungelled phosphated epoxy resin in which the phosphated epoxy resin comprises a mixture of the reaction product

of one or more polymeric epoxy compounds with phosphoric acid and with an organophosphonic acid and/or an organophosphinic acid.

DETAILED DESCRIPTION

[0004]	The phosphated epoxy resins useful herein are ungelled and

typically are prepared as follows. An epoxy-containing material, such as a polyepoxide is reacted with a phosphorus acid such as a phosphoric acid or an equivalent thereof. The polyepoxide useful herein can be a compound or a mixture of compounds having more than 1.0 epoxy groups per molecule. Several polyepoxides are known in the art. Examples of the polyepoxides can be found in the Handbook of Epoxy Resins, Lee and Neville, 1967, McGraw-Hill Book Company.

[0005]	A preferred class of polyepoxides are the polyglycidyl ethers of

polyphenols, such as bisphenol A. These are produced by etherification of a

polyphenol with an epichlorohydrin in the presence of an alkali. The phenolic

compound can be 1,1-bis(4-hydroxyphenyl)ethane; 2,2-bis(4-

hydroxyphenyl)propane; 1,1-bis(4-hydroxyphenyl)isobutane; 2,2-bis(4-

hydroxytertiarybutylphenyl) propane; bis(2-hydroxynaphthyl)methane; 1,5-

dihydroxynaphthalene; and 1,1-bis(4-hydroxy-3-allylphenyl)ethane. Another

useful class of polyepoxides are produced similarly from polyphenol resins.

[0006]	In addition to the polyepoxides described above, there can also be

employed addition polymerization polymers containing pendant epoxy groups.

These polymers are made by copolymerizing a variety of polymerizable

ethylenically unsaturated monomers at least one of which is an epoxy containing

monomer, e.g., glycidyl acrylate or glycidyl methacrylate.

[0007]	A suitable ethylenically unsaturated monomer that does not contain

a group that is reactive with the epoxy group can be employed herein as a comonomer. The preferred monomers include alpha, beta-ethylenically unsaturated monomers, e.g., unsaturated carboxylic acid esters of saturated alcohols containing from 1 to about 8 carbon atoms, and monovinyl aromatic monomers such as styrene and vinyl toluene.

 [0008]	The preferred polyepoxides have epoxy equivalent weight of about

172 to 5000 and preferably 300 to 1000.

[0009]	In addition to the polyepoxides, the reaction mixture can contain a

monomeric monoepoxide such as monoglycidyl ethers of alcohols and phenols, such as phenyl glycidyl ether, and glycidyl esters of monocarboxylic acids such as glycidyl neodecanoate.

[0010]	The phosphoric acid that is reacted with the epoxy-containing

material can be a 100 percent orthophosphoric acid or a phosphoric acid aqueous solution such as is referred to as an 85 percent phosphoric acid. Other forms of phosphoric acid such as superphosphoric acid, diphosphoric acid and triphosphoric acid can be employed herein. Also, the polymeric or partial anhydrides of phosphoric acids can be employed. Typically, aqueous phosphoric acids that are of about 70 to 90 percent and preferably about 85 percent phosphoric acid are employed.

[0011]	In addition to the phosphoric acid, phosphonic acids or phosphinic

acids are also reacted with the epoxy-containing material. Examples of phosphonic acids are organophosphonic acids of the structure:

(Structure Removed) 

wherein R is organic radical such as those having a total of 1-30, such as 6-18

carbons. R can be aliphatic, aromatic or mixed aliphatic/aromatic and can be an

unsubstituted hydrocarbon or a substituted hydrocarbon.

[0012]	Examples of phosphinic acids are organophosphinic acids of the

structure:

(Structure Removed) 

wherein preferably, R and R' are each independently hydrogen or organic radicals. Examples of such radicals are those having a total of 1 -30, such as 6-18 carbons. The organic component of the phosphinic acid (R, R') can be aliphatic, aromatic or mixed aliphatic/aromatic. R and R' can be an unsubstituted hydrocarbon or a substituted hydrocarbon.

[0013]	Representative of the organophosphonic acids are as follows: 3-

amino propyl phosphonic acid, 4-methoxyphenyl phosphonic acid, benzylphosphonic acid, butylphosphonic acid, carboxyethylphosphonic acid, diphenylphosphinic acid, dodecylphosphonic acid, ethylidenediphosphonic acid, heptadecylphosphonic acid, methylbenzylphosphinic acid, naphthylmethylphosphinic acid, octadecylphosphonic acid, octylphosphonic acid, pentylphosphonic acid, methylphenylphosphinic acid, phenylphosphonic acid, styrene phosphonic acid, dodecyl bis-1,12-phosphonic acid, poly(ethylene glycol) phosphonic acid.

[0014]	The reaction of the polyepoxide with the phosphorus acids is

typically conducted in organic solvent by mixing the polyepoxide with a mixture of phosphorus acid and the organophosphonic acid and/or the organophosphinic acid and heating optionally in the presence of catalyst such as an onium salt at elevated temperature for 30 to 90 minutes to complete the reaction. The relative amounts of the polyepoxide and the phosphorus acids that are reacted with one another are as follows: for each equivalent of epoxy, there are 0.1 to 0.8 moles of phosphoric acid and from 0.01 to 0.4 moles of organophosphonic and/or organophosphinic acid with the molar ratio of phosphoric to organophosphonic and/or organophosphinic acid being within the range of 1:0.01 to 0.5. The epoxy-phosphorus acid reaction products typically have an acid value of 10 to 60, preferably 15 to 50 based on resin solids.

[0015]	Besides reacting the epoxy-containing material with a mixture of

phosphoric acid and the organophosphonic and/or organophosphinic acid, the polyepoxide can be reacted separately with the phosphoric acid and with either or both of the organophosphonic acid and the organophosphinic acid. The various reaction products can then be combined.

 [0016]	The phosphated epoxy resin is typically used with a curing agent

such as an aminoplast or a phenolplast resin. The useful aminoplast resins of this invention are condensation products of an aldehyde, e.g., formaldehyde, acetaldehyde, crotonaldehyde, and benzaldehyde and an amino or amido group containing material such as urea, melamine, and benzoguanamine. Products obtained from the reaction of alcohols and formaldehyde with melamine, urea and benzoguanamine are preferred herein.

[0017]	Illustrative but non-limiting examples of useful aminoplast resins

are those available under the trademark CYMEL from Cytec Industries and RESIMENE from Solutia Inc. Specific examples are CYMEL 1130 and 1156 and RESIMENE 750 and 753.

[0018]	The relative amounts of the (a) phosphated epoxy resin and (b)

curing agent is from 50 to 90, preferably 60 to 75 percent by weight phosphated epoxy resin, and from 10 to 50, preferably 25 to 40 percent by weight curing agent based on solids weight of (a) and (b).

[0019]	In preparing the low temperature curable composition of the

invention, the above ingredients can be admixed in water in any convenient manner. Typical coating additives such as pigments, fillers, corrosion inhibitors, anti-oxidants, flow control agents, surfactants and the like can be employed herein. Preferred corrosion inhibitors are azoles, that is, 5-membered N-heterocyclic compounds that contain in the heterocyclic ring two double bonds, one or more carbon atoms and optionally a sulfur atom. The preferred azole is benzotriazole. Examples of other azoles are 5-methyl benzotriazole and 2-amino thiazole. Typically, the azole is present in the aqueous dispersion in amounts as low as 0.001 percent such as 0.001 to 1% by weight based on total weight of the aqueous dispersion.

[0020]	In adapting the resinous composition to be a water-based and

electrophoretic composition, it is neutralized with a base. The bases useful herein can be organic or inorganic. Illustrative examples of the bases are ammonia, monoalkylamines, dialkylamines, or trialkylamines such as ethylamine, propylamine, dimethylamine, dibutylamine and cyclohexylamine;

monoalkanolamine, dialkanolamine or trialkanolamine such as ethanolamine,

diethanolamine, triethanolamine, propanolamine, isopropanolamine,

diisopropanolamine, dimethylethanolamine and diethylethanolamine;

morpholine, e.g., N-methylmorpholine or N-ethylmorpholine. The percent of

neutralization is such as would make the resinous blends water-dispersible and

electrophoretic. Typically, the resinous blend is at least partially neutralized from

about 40 to 150 percent and preferably 60 to 120 percent neutralization.

[0021]	The electrodepositable compositions of this invention typically have

a solids content of 5 to 25 percent and preferably 5 to 15 percent. In general,

the electrodeposition bath has an operating bath conductivity within 200 to 3000

micromhos per centimeter and preferably within the range of 500 to 1500

micromhos per centimeter. The residence time of the aluminum substrate being

coated in the bath is, in general, from about 90 to 120 seconds. The aluminum

substrates can optionally be pretreated with a corrosion-inhibiting treatment as

long as the substrate maintains its electrical conductivity.

[0022]	After electrocoating, the substrate is removed and then baked in an

oven at a temperature and over a period sufficient to effect cure at a low

temperature. Generally, the coated substrate is baked at temperatures of about

225°F or lower and more preferably 200°F or lower for about 20-60 minutes.

Typically the substrates can be cured at 1809F for 20 minutes to produce hard,

solvent resistant and non-tacky films. If desired, the electrocoated substrates

can be baked at higher temperatures of, say, 350°F.

[0023]	These and other aspects of the claimed invention are further

illustrated by the following non-limiting examples.

EXAMPLES

Example I

[0024]	A mixture of 824.2 parts of bisphenol A diglycidyl ether (EEW 188),

265.1 parts of bisphenol A, 210.7 parts of 2-n-butoxy-1-ethanol was heated to 115°C. At that point, 0.8 parts of ethyl triphenylphosphonium iodide was added. This mixture was heated and held at a temperature of at least 165°C for one

hour. As the mixture was allowed to cool to 88°C, 51.6 parts of Ektasolve EEH solvent (available from Eastman Chemical Company) and 23.4 parts of 2-n-butoxy-1-ethanol were added. At 88 °C, 39.2 parts of 85% o-phosphoric acid and 6.9 parts of Ektasolve EEH were added, and the reaction mixture was subsequently maintained at a temperature of at least 120°C for 30 min. At that point, the mixture was cooled to 100°C and 72.0 parts of deionized water was gradually added. Once the water was added, a temperature of about 100 °C was maintained for 2 hours. Then the mixture was cooled to 90°C and 90.6 parts of diisopropanolamine was added, followed by 415.5 parts of Cymel 1130 methylated / butylated melamine formaldehyde resin (available from Cytec Industries, Inc.). After 30 minutes of mixing, 1800.0 parts of this mixture was reverse-thinned into 1497.8 parts of agitated deionized water. An additional 347.1 parts of deionized water was added to yield a homogeneous dispersion which evidenced a solids content of 39.2% after 1 hour at 110°C.

Example II

[0025]	A mixture of 819.2 parts of bisphenol A diglycidyl ether (EEW 188),

263.5 parts of bisphenol A, and 209.4 parts of 2-n-butoxy-1-ethanol was heated to 115°C. At that point, 0.8 parts of ethyl triphenylphosphonium iodide was added. This mixture was heated and held at a temperature of at least 165°C for one hour. As the mixture was allowed to cool to 88 °C, 51.3 parts of Ektasolve EEH solvent and 23.2 parts of 2-n-butoxy-1 -ethanol were added. At 8B°C, a slurry consisting of 32.1 parts of 85% o-phosphoric acid, 18.9 parts phenylphosphonic acid, and 6.9 parts of Ektasolve EEH was added. The reaction mixture was subsequently maintained at a temperature of at least 120°C for 30 minutes. At that point, the mixture was cooled to 100°C and 71.5 parts of deionized water was gradually added. Once the water was added, a temperature of about 100 °C was maintained for 2 hours. Then the reaction mixture was cooled to 90 °C and 90.0 parts of diisopropanolamine was added, followed by 413.0 parts of Cymel 1130 and 3.0 parts of deionized water. After 30 minutes of mixing, 1800.0 parts of this mixture was reverse-thinned into

1506.0 parts of agitated deionized water. An additional 348.0 parts of deionized

water was added to yield a homogeneous dispersion which evidenced a solids

content of 39.5% after 1 hour at 110°C.

[0026]	Resinous blends of the above-described phosphated epoxy resins

were prepared as follows:

(Table Removed) 

1Grey pigment paste, ACPP-1120, available from PPG Industries, Inc., 51.4% solids.

[0027]	The above ingredients were thoroughly blended to produce a

resinous blend having a solids content of 19% with a pigment / binder ratio of 0.2. An electrodeposition bath containing this blend with Example I and another one containing this blend with Example II were prepared and separately used to coat both clean / deoxidized aluminum panels as well as aluminum panels which had first been treated with Alodine 1200 (available from Henkel Corporation) both before and after 50% ultrafiltration of the respective baths. The coatouts were all performed at 250 to 300 volts for 90 seconds at bath temperatures of 24 - 27°C. The panels were all baked at 93 °C (200 °F) for 30 min. in a gas-fired oven and examined afterwards under a Nikon optiphot microscope with a 10X eyepiece and 10X objective. The panels coated with the resinous blend containing the phosphated epoxy resin of Example II were seen to be distinctly smoother and evidenced significantly fewer pinhole-like defects than those panels which were coated with the resinous blend containing the phosphated epoxy resin of Example I.

[0028]	Whereas particular embodiments of this invention have been

described above for purposes of illustration, it will be evident to those skilled in the art that numerous variations of the details of the present invention may be made without departing from the invention as defined in the appended claims.

WHAT IS CLAIMED IS:

1.	A process for providing a coating on an aluminum substrate by passing electric current between the substrate acting as an anode and a cathode in electrical contact with an electrodeposition bath containing an aqueous dispersion of a base-neutralized resinous composition containing an ungelled phosphated epoxy resin in which the phosphated epoxy resin comprises a mixture of the reaction product of one or more polymeric epoxy compounds with phosphoric acid and with an organophosphonic acid and/or an organophosphinic acid.

2.	The process of claim 1 in which the polymeric epoxy compound is selected from a polyglycidyl ether of a polyphenol and an epoxy-functional acrylic resin.

3.	The process of claim 1 in which the mixture additionally comprises a monomeric monoepoxide.

4.	The process of claim 1 in which the phosphated epoxy resin has an acid number of 15 to 50 based on resin solids.

5.	The process of claim 1 in which the phosphated epoxy resin contains from 0.1 to 0.8 moles of phosphoric acid to one equivalent of epoxy and from 0.01 to 0.4 moles of phosphonic and/or an organophosphinic acid per equivalent of epoxy.

6.	The process of claim 1 in which the aqueous dispersion contains a curing agent.

7.	The process of claim 6 in which the curing agent is an aminoplast.

8.	The process of claim 6 in which (a) the phosphated epoxy resin is present

in amounts of 50 to 90 percent by weight and (b) the curing agent is present in

amounts of 10 to 50 percent by weight, the percentages being based on total

solids weight of (a) and (b).

9.	The process of claim 1 in which the organophosphonic acid is phenyl

phosphonic acid.

10.	The process of claim 1 in which the aqueous dispersion contains an

azole.

11.	The process of claim 10 in which the azole is benzotriazole.

12.	The process of claim 10 in which the azole is present in the composition

in amounts of 0.001 to 1.0 percent by weight based on total weight of solids in

the aqueous resinous dispersion.

13.	A process as claimed in anyone of claims 1 to 12 substantially as

herein described.

Documents:

				http://ipindiaonline.gov.in/patentsearch/GrantedSearch/viewdoc.aspx?id=cnRih+k6D3xetEGdlq+xag==&amp;loc=+mN2fYxnTC4l0fUd8W4CAA==

« Previous Patent

Next Patent »

Patent Number	271982	

Indian Patent Application Number	1013/DELNP/2010	

PG Journal Number	12/2016	

Publication Date	18-Mar-2016	

Grant Date	12-Mar-2016	

Date of Filing	15-Feb-2010	

Name of Patentee	PPG INDUSTRIES OHIO, INC.	

Applicant Address	3800 WEST 143RD STREET, CLEVELAND, OHIO 44111, UNITED STATES OF AMERICA	

Inventors:

#	Inventor's Name	Inventor's Address	

1	VALKO, JOSEPH, T.	420 ENGLEWOOD DRIVE, PITTSBURGH, PENNSYLVANIA 15237, UNITED STATES OF AMERICA	

2	WILSON, CRAIG, A.	4069 TALL TIMBER DRIVE, ALLISON PARK, PENNSYLVANIA 15101, UNITED STATES OF AMERICA	

3	KAYLO, ALAN, J.	140 LINGAY DRIVE, GLENSHAW, PENNSYLVANIA 15116, UNITED STATES OF AMERICA	

4	PEFFER, ROBIN, M.	176 DWELLINGTON DRIVE, VALENCIA, PENNSYLVANIA 16059, UNITED STATES OF AMERICA	

PCT International Classification Number	C08G 59/30	

PCT International Application Number	PCT/US2008/072956	

PCT International Filing date	2008-08-13	

PCT Conventions:

#	PCT Application Number	Date of Convention	Priority Country	

1	11/839,127	2007-08-15	U.S.A.	

© All Indian Patents, 2013-2021.

  Patent data available in the public domain from Indian Patents Office, Department of Industrial Policy and Promotions, Ministry of Commerce and Industry, Government of India.
