Repository: anandvc/allindianpatents

File: patents/272023-method-for-producting-electrode-wire-for-gas-metal-arc-welding.html
Indian Patents. 272023:METHOD FOR PRODUCTING ELECTRODE WIRE FOR GAS METAL ARC WELDING

Indian Patents

Recently Granted Patents

  Recently Published Patents

Title of Invention	METHOD FOR PRODUCTING ELECTRODE WIRE FOR GAS METAL ARC WELDING

Abstract	A method of producing Copper free electrode wire for gas method arc welding comprising steps: - pickling of the wire rod having diameter in the range of 5-5.5mm applying hydrochloric acid solution to remove the oxide layer present on the surface, - boraxing and phosphating the wire rod so formed, - dry drawing of the wire rod, diameter in the range of 2-3mm, - pickling the wire, diameter drawn in the range 2-3mm, with hydrochloric acid solution to produce pits or grooves on the drawn surface, - drawing dry (diameter: 2-3 mm) followed by wet drawing of the wire applied with potassium based compound along with silicon free conductive grease to the 0.8-1.2 mm diameter wire, characterized in that the electrode wire is provided with a plurality of pits and grooves, potassium based compound filled in the pits and grooves, said electrode wire being drawn to form deformed pits and grooves for effective trapping of the potassium based compound, and the conductive grease being present on the surface provides the electrical conductivity of the wire.	

Full Text	Field of Application

The invention relates to the field of Gas Metal Arc Welding (GMAW), used for

joining two or more pieces of metals together in general and to a method of

producing copper free electrode wire for GMAW, in particular.

Background of the Invention & Prior Art

Reference is made to the following publication:

1.	D.B.Holliday, "Gas Metal Arc Welding," ASM Handbook, p.180-185.

2.	M.Suban and J.Tusek, "Dependence of Melting Rate in MIG/MAG Welding on

the Type of Shielding Gas Used," Journal of Materials Processing Technology,

119,(2000),p. 185-192.

This GMAW process is widely used in the field of general fabrication, automobile,

ship building and construction.

Gas Metal Arc Welding (GMAW) is an arc welding process widely used for joining

at least two pieces of metals together. Required heat of welding is generated

from an electric arc that is established in between a consumable electrode (wire)

and the work piece. An externally supplied gas or gas mixtures act to shield the

arc and the molten weld pool. In this process Ar or CO2 or mixture of it are used

as shielding gas. Schematically GMAW process is shown in Figures 1 and 2.

For the purpose of satisfying quality requirements for a welding electrode wire,

conductive metal such as copper is conventionally plated on wire surface for

smooth welding operation. However, nevertheless several advantage the copper

plated wire, it also has following drawbacks:

(A)	Sometime copper is deposited in the form of copper dust in the dents of the

wire surface. During welding process this dust falls from the wire surface and

clogging the welding torch, and therefore, causing welding instability.

(B)	The copper plating is softer than the steel wire surface and thus inevitably

peels off from the surface due to the friction between wire and the welding torch

and thereby causing welding instability due to clogging of torch.

(C)	Copper coating gives barrier protection to the steel wire. However, by any

means if the copper coating peels off or damage, the steel wire corrodes at

much faster rate as compare to bare steel wire.

(D)	The melting point of copper is 1083°C and it is easily vaporized at ultra high

temperature during welding operation, generates copper fume which is

detrimental to environment.

(E)	The density of copper is higher than the iron; as a result the surface tension

of copper is higher than the iron. During metal transfer in copper plated wire the

droplet is not in spherical form but is in the form of ellipsoid which is elongated

along the droplet transfer direction. This cause instantaneous short circuit

between droplet and molten pool and facilitates the spatter generation. But in

copper plating free wire, no such kind of instantaneous short circuit phenomenon

is observed resulting less spatter generation.

(F)	During copper plating hazardous chemicals such as H2SO4 and CuSO4 are

used.

Object of invention

Copper plated GMAW electrode wire is not only produces hazardous copper fume

but also causes spatter loss and clogging of nozzle during welding. A new

environmental friendly copper free alternate coating has been proposed to

develop which gives higher corrosion resistance, smooth arc, better feedability,

less fume generation, less spatter and improved yield.

The present invention proposes to produce a new coating, free from copper to

overcome the above drawbacks of the copper coating.

Summary of the Invention

Grooves or pits are produced on the; surface of the drawn wire by means of

pickling and other mechanical process. These pits are the potential site of the

deposition of the arc stabilizing compound. Compounds of alkali metal such as

potassium are used as arc stabilizer, It is mainly due to the lower ionization

potential of the potassium which is readily releases electrons and forms ions

which stabilize the arc. Potassium can be used in the form of potassium

carbonate or potassium stearate. Silicone free conductive grease is applied on

the wire surface, which not only enhance the electrical conductivity of the wire

but also helps in smooth feeding during welding and gives barrier protection

against the corrosion of the bare wire.

Brief description of the accompanying drawings

Fig.1: Shows schematic of GMAW Process.

Fig.2: Shows schematic view illustrating droplet transfer (a) when wire plated

with copper and (b) when wire without copper plating.

Fig. 3: Shows schematic view of the wire surface (a) before pickling (b) after

pickling (c) just before drawing and (d) after drawing.

Detailed Description of the Invention

The invention will now be described with help of the accompanying drawings

which depict an exemplary embodiments of the invention. However, there can be

several other embodiments, all of which are covered by the description.

The 5-5.5 mm diameter wire rod is pickled using standard hydrochloric acid

solution to remove the oxide layer present on the surface. After boraxing and

phosphating this wire rod is drawn upto 2-3mm diameter by dry drawing

process. The 2-3 mm diameter wire is again pickled using hydrochloric acid to

produce sufficient amount of pits or groves on the drawn surface. After pickling,

dry drawing followed by wet drawing of the wire is carried out upto the 0.8-1.2

mm diameter wire. During the drawing operation potassium based compound

like potassium carbonate and potassium stearate followed by Silicone free

conductive grease are used.

Figure 3(a-d) shows schematically the surface of the wire at different stages of

processing. As shown in Figure 3(b) by pickling operation pits or grooves are

formed on the surface of the wire. Arc stabilizing compounds fills in these pits on

the wire surface, shown in Figure 3(c). After drawing these pits are deformed

and the arc stabilizing compounds are trapped effectively within these pits, as

shown schematically in Figure 3(d).

Some more relevant details to produce copper free gas metal arc welding

electrode wire by the following route:

1.	Pickling of the wire rod (Diameter 5-5.5 mm) using hydrochloric acid solution

as per following parameters:

Concentration: 5-25%

Temperature: 25-80° C

Time: 10-40 minutes.

2.	Dry drawing of the wire rod upto the 2-3 mm diameter wire after boraxing.

3.	Pickling of the wire (Diameter 2-3 mm) using hydrochloric acid solution as per

following parameters:

Concentration: 5-25%

Temperature: 25-80° C

Time: 10-40 minutes

4.	After boraxing and phosphating dry drawing (diameter: 2-3 mm) followed by

wet drawing of the wire using potassium based compound like potassium

carbonate and potassium stearate along with Silicone free conductive grease to

the 0.8-1.2 mm diameter wire.

We Claim:

1.	A method of producing Copper free electrode wire for gas method arc welding

comprising steps:

-	pickling of the wire rod having diameter in the range of 5-5.5mm applying

hydrochloric acid solution to remove the oxide layer present on the surface,

-	dry drawing of the wire rod, diameter in the range of 2-3mm,

-	boraxing and phosphating the wire rod so formed,

-	pickling the wire, diameter drawn in the range 2-3mm, with hydrochloric acid

solution to produce pits or grooves on the drawn surface,

-	drawing dry (diameter: 2-3 mm) followed by wet drawing of the wire applied

with potassium based compound along with silicon free conductive grease to the

0.8-1.2 mm diameter wire,

characterized in that the electrode wire is provided with a plurality of pits and

grooves, potassium based compound filled in the pits and grooves, said electrode

wire being drawn to form deformed pits and grooves for effective trapping of the

potassium based compound, and the conductive grease being present on the

surface provides the electrical conductivity of the wire.

2.	The method as claimed in claim 1, wherein said potassium based compound is

selected from potassium carbonate and potassium stearate.

3.	The method as claimed in claim 2, wherein the potassium based compound is

provided in combination with silicon free conductive grease.

4.	The method as claimed in claim 1, wherein said pickling of wire rod for both

dry and wet drawing are carried out with hydrochloric acid solution under

conditions:

-	Concentration of acid : 5-25%

-	Temperature: 25-80° C

-	Time of treatment: 10-40 minutes

5.	The method as claimed in claim 1, wherein said pickling of wire after dry

drawing (diameter: 2-3mm) is done to produce pits and grooves for filling

stabilizing compounds on the surface of the wire.

6.	The method as claimed in claim 1, wherein said wet drawing of wire

(diameter: 0.8-1.2mm) in carried out to trap the arc stabilizing compounds within

pits, deformed thereby.

7.	The method as claimed in claim 1, wherein said potassium based compound

are provided to release electron readily to form ions, which stabilizes the arc, due

to the lower ionization potential of potassium.

8.	The method as claimed in claim 1, wherein said silicon free conductive grease

is applied on the wire surface, which not only enhances the electrical conductivity

of the wire but also helps in smooth feeding during welding and gives barrier

protection against the corrosion of bare wire.

A method of producing Copper free electrode wire for gas method arc welding

comprising steps:

- pickling of the wire rod having diameter in the range of 5-5.5mm applying

hydrochloric acid solution to remove the oxide layer present on the surface,

- boraxing and phosphating the wire rod so formed,

- dry drawing of the wire rod, diameter in the range of 2-3mm,

- pickling the wire, diameter drawn in the range 2-3mm, with hydrochloric acid

solution to produce pits or grooves on the drawn surface,

- drawing dry (diameter: 2-3 mm) followed by wet drawing of the wire applied

with potassium based compound along with silicon free conductive grease to the

0.8-1.2 mm diameter wire,

characterized in that the electrode wire is provided with a plurality of pits and

grooves, potassium based compound filled in the pits and grooves, said electrode

wire being drawn to form deformed pits and grooves for effective trapping of the

potassium based compound, and the conductive grease being present on the

surface provides the electrical conductivity of the wire.	

Documents:

				http://ipindiaonline.gov.in/patentsearch/GrantedSearch/viewdoc.aspx?id=UX5CZIr1HkGWz/TD0GNbyg==&amp;loc=wDBSZCsAt7zoiVrqcFJsRw==

« Previous Patent

Next Patent »

Patent Number	272023	

Indian Patent Application Number	1980/KOL/2008	

PG Journal Number	12/2016	

Publication Date	18-Mar-2016	

Grant Date	14-Mar-2016	

Date of Filing	07-Nov-2008	

Name of Patentee	TATA STEEL LIMITED	

Applicant Address	JAMSHEDPUR	

Inventors:

#	Inventor's Name	Inventor's Address	

1	MR. SUJIT CHATTERJEE	TATA STEEL LIMITED, JAMSHEDPUR-831001	

2	MR. ANIRBAN CHAKRABORTY	TATA STEEL LIMITED, JAMSHEDPUR-831001	

PCT International Classification Number	B23K35/22;B23K35/38	

PCT International Application Number	N/A	

PCT International Filing date		

PCT Conventions:

#	PCT Application Number	Date of Convention	Priority Country	

1			NA	

© All Indian Patents, 2013-2021.

  Patent data available in the public domain from Indian Patents Office, Department of Industrial Policy and Promotions, Ministry of Commerce and Industry, Government of India.

File: patents/272041-living-radical-polymerization-of-activated-and-nonactivated-monomers-containing-electron-withdrawing-side-groups.html (part 1 of 2)
Indian Patents. 272041:LIVING RADICAL POLYMERIZATION OF ACTIVATED AND NONACTIVATED MONOMERS CONTAINING ELECTRON-WITHDRAWING SIDE GROUPS

Indian Patents

Recently Granted Patents

  Recently Published Patents

Title of Invention	LIVING RADICAL POLYMERIZATION OF ACTIVATED AND NONACTIVATED MONOMERS CONTAINING ELECTRON-WITHDRAWING SIDE GROUPS

Abstract	The invention concerns a method of polymerizing an alkene monomer to produce a polymer using a catalyst that is Cu(O), Cu2Te, CuSe, Cu2S, Cu2O, or a combination thereof, an initiator, and a component comprising a solvent and optional nitrogen-containing ligand, where the combination of the component and monomer is capable of diproportionating Cu(I)X into Cu(O) and Cu(II)X; where X is Cl, Br, or I.	

Full Text	LIVING RADICAL POLYMERIZATION OF ACTIVATED AND NONACTIVATED

MONOMERS CONTAINING ELECTRON-WITHDRAWING SIDE GROUPS

RELATED APPLICATIONS

[0001] This application claims benefit to U.S. Patent Application No. 60/835,580 filed

August 4,2006, which is incorporated herein in its entirety.

FIELD OF THE INVENTION

[0002] The invention concerns polymerization of alkenes such as acrylates,

acrylamides, styrenes and other vinyl containing aromatic groups, methacrylates, vinyl halides,

halogenated acrylates, vinyl aldehydes, halogenated olefins and any other activated and

nonactivated monomers containing electron withdrawing substituents.

BACKGROUND OF THE INVENTION

[0003] Conventional metal-catalyzed organic radical reactions and living radical

polymerizations (LRP) performed in nonpolar solvents, including atom-transfer radical

polymerization (ATRP), proceed by an inner-sphere electron-transfer mechanism that require

high activation energies. There is a need in the art for processes that can be performed at lower

activation energies and, thus, lower temperatures.

SUMMARY OF THE INVENTION

[0004] In some embodiments, the invention concerns a method of polymerizing an

alkene monomer to produce a polymer, the method comprising contacting said monomer with:

a catalyst that is Cu(0), Cu2Te, CuSe, Cu2S, Cu2O, or a combination thereof;

an initiator that is one or more of sulfonyl halides, nitrogen halides or compounds of the

formula R-X, R'C(=O)OR" or R'-CN, where X is a halogen and R is C1-C6 alky, R' is a

halogen-substituted C1-C6 alkyl, and R" is a C1-C6 alkyl; and

a component comprising a solvent and optional nitrogen-containing ligand, where the

combination of the component and monomer is capable of diproportionating Cu(I)X into Cu(0)

and Cu(n)X'2 where X' is Cl, Br, or I. It should be understood that any combination of

monomer, solvent and optional ligand that diproportionates Cu(I)X into Cu(0) and Cu(II)X2 will

work in the methods of the instant invention.

[0005] In some preferred embodiments, the polymerization occurs in the presence of a

nitrogen-containing ligand.

[0006] Some preferred solvents include water, alcohol, natural or synthetic polymeric

alcohols, dipolar aprotic solvents, ethylene carbonate, propylene carbonate, ionic liquid, or a

mixture thereof.

[0007] While other ligands such as dendrimeric polyamides and polyamines are

suitable for the instant methods, preferred nitrogen containing ligand include one or more of

those of the formula:

[0008] In some embodiments, the initiator is one or more of chloroform, bromoform,

idoform, carbon tetrachloride, carbon tetrabromide, mono-, di- and trihalo-acetates and any other

initiator that is suitable for the conventional metal catalyzed living radical polymerization

including ATRP and compounds of the formula:

[0009] Suitable alkene monomer include acrylates, halogenated acrylates,

methylacrylates, halogen-substituted alkenes, acrylamides, methacrylamides, vinyl sulfones,

vinyl ketones, vinyl sulfoxides, vinyl aldehydes, styrenes, and any other activated and

nonactivated monomers containing electron withdrawing substituents.

These monomers may be substituted. In some embodiments, the monomers optionally contain

functional groups that assist in the disproportionation of Cu(I)X into Cu(0) and Cu(II)X2,

Functional groups include amide, sulfoxide, carbonate, or onium.

[0010] Halogen-substituted alkenes include vinyl chloride, vinylidene chloride, vinyl

fluoride, vinylidene fluoride, trifhioroethylene, trifiuotochloroethylene or tetrafhioroethylene,

hexafluoropropylene and fluorinated vinyl ethers.

[0011] In some embodiments, the methods may be advantageously practiced at about

35°C or below, 25°C or below, or 20°C or below. In other embodiments, the reaction can be

carried out at any higher temperature with a lower amount of catalyst

[0012] Suitable initiators include halogen containing compounds. Examples of

initiators include chloroform, bromofonn, iodoform, carbon tetrachloride, carbon tetrabromide,

hexahalogenated ethane ,mono-di and trihaloacetates, acetophenones, halogenated amides and

polyamides such as nylons, halogenated urcthanes and polyurethane including their block

copolymers such as Lycra®, halogenated imides, acetone, and any other initiators shown to work

with conventional metal catalyzed living radical polymerization including ATRP and compounds

of the formula:

[0013] Any combination of solvent or mixture of solvent and ligand that

disproportionate Cu(I)X into Cu(0) and Cu(II)X2 are suitable for use in the instant methods. In

some embodiments, the solvent can be used also in only small amount since it can provide a

catalytic effect. See, for example, Figure 3. Thus, the solvent can act, not only as a solvent, but

as a catalyst for the reaction. Furthermore, additional solvents, which may or may not provide a

catalytic effect, can optionally be used in the reaction.

[0014] In certain embodiments, the solvent is a dipolar aprotic solvent. Preferred

dipolar aprotic solvents include DMSO, DMAc, NMP, or DMF.

[0015] The amount of catalyst used in the instant invention is from about 100% to

about 0.01%, based on moles, of the initiator. At low levels of catalyst the polymer can be used

without further purification to remove the catalyst residues.

[0016] m some embodiments, the method further comprises isolating the polymer.

Depending on the end use requirements and me amount of catalyst residue in the polymer, the

polymer may be used without the need for further purification (when low levels of catalyst are

used, for example).

[0017] In certain embodiments, the polymer produced by the processes described

herein have a number average molecular weight of at least 500. In yet other embodiments, the

polymer has a number average molecular weight of at least 106.

[0018] A telechelic polymer is a polymer carrying functionalized endgroups. Such

polymers are within the scope of the instant methods. Telechelic polymers can be used, for

example in the synthesis of block co-polymers. In some embodiments, the polymers of the

instant invention are telechelic polymers containing active balides. These telechelic polymers

can be used as initiators for the synthesis of block copolymers or can be subsequently

functionalized at the halidc chain ends via conventional organic reactions to create other

telechelic polymers. In some embodiments, the chain end concerns functionalization of a halide.

Such polymers can be reacted by conventional means to produce a block copolymer.

[0019] In some embodiments, the polymers can be functionalized by other useful

moieties. For example, the moiety may be a drug or pharmaceutical composition, such as FDA

approved pharmaceuticals, are useful moieties.

[0020] Pharmaceuticals can also be incorporated by polymerization of drug carrying

monomers and of reagents supported on monomers including monomelic solvents and FDA

approved monomers.

[0021] The invention also concerns synthesis of dendrimers and hyperbranched

polymers. Dendrimer are molecules have a tree-like or generational structure. A high level of

synthetic control is needed in the production of these compositions. This control is achieved by

step-wise reactions which create the molecule one layer at a time. The core of the dendrimer is

a multifunctional molecule and further multifunctional molecules are used to create additional

branch sites. Dendrimer can be made by divergent synthesis and convergent synthesis methods.

Divergent synthesis assembles the molecule from the core to the periphery. Convergent

synthesis assembles the molecule from the outside to termination at the core.

[0022] In one preferred embodiment, the invention concerns a method of polymerizing

an alkene monomer to produce a polymer having a number average molecular weight of at least

106, the method comprising contacting said monomer with:

Cu(0), Cu2Te, CuSe, Cu2S, Cu2O, or a combination thereof;

a nitrogen-containing ligand;

an initiator that is one or more of sulfonyl halides, nitrogen halides or compounds of the

formula R-X, R'C(=O)OR' or R'-CN, where X is a halogen and R is C1-C6 alky, R' is a

halogen-substituted C1-C6 alkyl, and R" is a C1-C6 alkyk and

a solvent that is water, any alcohol or compound containing more than one OH groups

including polysaccharides polymers and monomers, dipolar aprotic solvent, ethylene carbonate,

propylene carbonate, or a mixture thereof,

wherein the solvent and nitrogen-containing ligand are capable of diproportionating

Cu(I)X into Cu(0) and Cu(II)X2 where X is F, Cl, Br or I where the diproportionation has an

equilibrium constant of at least 10s favoring the Cu(0) and Cu(II)X2 species.

[0023] The invention also concerns the products made by the processes described

herein.

BRIEF DESCRIPTION OF THE DRAWINGS

[0024] Figure 1. UV-VIS spectra of a) CuBr2 (0.01 mmol/mL) and CuBr (0.01

mmol/mL) in DMSO (both CuBr2 and CuBr are soluble in DMSO without ligand), b)

CuBr2/M6TREN (0.01mmol/ml) and CuBr/M6Tren (0.01 mmol/ml) in DMSO, c) UV-VIS

spectra of CuCl2/bpy, 1/3 (0.005mmol/mL) and CuCl/bpy, 1/3 (0.005 mmol/mL) in DMSO; at

25 °C, 12h; at 70 °C, 12 h, d) CuBr2/N-n-propyl-2-pyridylmeuianimine, 1/2 (0.01 mmol/ml

solution) and CuBr/ N-n-propyl-2- pyridylmethanimine (0.005 mmol/mL) in DMSO; at 25 °C,

12h and at 70 °C, 12h.

[0025] Figure 2. Kinetic plots for the Cu(0) mediated living radical polymerization of

methyl acrylate (MA) at 25 °C in DMSO, initiated with methyl 2-bromopropionate (MB?) using

Mes-TREN as a ligand (conditions: MA = 2 mL, DMSO = 1 mL, [MA]0 = 7.4 mol/L, and

[MA]o/[MBP]o = 222).

[0026] Figure 3. Determination of the external order of reaction in Cu(0), CuBr2 and

DMSO for the Cu(0)/Me6-TREN-catalyzed polymerization of methyl acrylate (MA) in DMSO at

25 °C initiated with methyl 2-bromopropionate (MBP). [MA]/[MBP] = 200/1; a) In kp app vs In

[Cu(0)], ratio [Cu(0)]/[MA] was varied from 0.01 to 1 at an equal ratio of [Cu(0)]/[ Me6-TREN]

(MA = 2 mL, DMSO = 1 mL, [MA]o = 7.4 mol/L); b) kp app vs [DMSO], DMSO was varied from

0.2 to 0.8 mL at 1.8 mL of MA. ([MA]/[MBP]/[Me6-TRENMCu(0)] = 200/1/0.4/0.4); c) kp app vs

-In [CuBr2], ratio of [CuBr2]/Cu(0)] was varied from 0.1 to 2, (Me6-TREN] was equal to sum of

[Cu(0)] and [CuBr2]. ([MA]/[MBP]/[Cu(0)] = 200/1/0.4).

[0027] Figure 4. Kinetic plots for the Cu(0) mediated living radical polymerization of

MA initiated with methyl 2-bromopropionate (MBP) at 25 °C in DMSO using Me6-TREN as a

ligand (conditions: a to b) MA =2.5 mL, DMSO - 2.5 mL, [MA]0 = 5.55 mol/L, and

[MA]o/[MBP]0 = 11,000; c to d) MA = 5 mL, DMSO = 2.5 mL, [MA]0 = 7.4 mol/L, and

[MA]0/[MBP]0 = 11,000; e to f) MA = 2 mL, DMSO =4mL, [MA]0 = 3.7 mol/L, and

[MA]0/[MBP]0 = 22,200).

[0028] Figure 5. Kinetic plots for the Cu(0) mediated living radical polymerization of

MA initiated from: CHCl3, CHCBr3, CHI3 using Me6-TREN as a ligand (conditions: a to b) MA

= 1 mL, DMSO- 1 mL, [MA]0 - 5.55 mol/L, and [MA]0/[CHCl3]0 = 222; c to d) MA -1 mL,

DMSO = 1 mL, [MA]0 - 5.55 mol/L, and EMA]0/[CHBr3]0= 222; and e to f)MA = 2mL,

DMSO = 1 mL, [MA]0 = 7.4 mol/L, and [MA]0/[CHI3]0 =222).

[0029] Figure 6. Kinetic plots for the Cu(0) mediated living radical polymerization of

MA initiated from CHBr3 using Me6-TREN as a ligand (conditions: MA = 2 mL, DMSO = 4.

mL, [MA]0 = 3.7 mol/L; a to b) [MA]0/[CHBr3]0 = 11,100; c to d) [MA]0/[CHBr3]0 = 22,200; e

to f) [MA]0/[CHCl3]0 = 18,000).

[0030] Figure 7. Kinetic plots for the living radical polymerization of MA initiated

wimatob)(8BrPr)5,11,17,23,29,35,41,47-octa-tert-butyl-49,50,51,52,53,S4,55,56-octakis-(2-

bromopropionyloxy) calyx[8]arene (conditions: MA = 1 mL, DMSO = 0.5 mL, [MA]0 = 7.4

mol/L, and [MA]0/[8BrPr]0 = 11,100); c to d) (4BrPr) pentaerythritol tetrakis(2-

bromopropionate) (conditions: MA = 2.5 mL, DMSO = 2.5 mL, [MA]0 = 5.55 mol/L, and

[MA]0/[4BrPr]0 = 11,100) using Me6-TREN as a ligand.

[0031] Figure 8. Kinetic plots for the Cu(0) mediated living radical polymerization of

MA initiated from CHBr3 using TREN as a ligand (conditions: a to b) MA = 2 mL, DMSO = 1

mL, [MA]0 = 7.4 mol/L, and [MA]0/CHBr3]0 = 222; c to d) MA = 2 mL, DMSO - 2 mL, [MA]0

= 5.55 mol/L, and [MA]0/[CHBr3]0 = 11,100).

[0032] Figure 9. Kinetic plots for the Cu(0) mediated living radical polymerization of

MMA initiated with: a to b) 2,2-dichloroacetophenone (DCAP) (conditions: MMA = 1 mL,

DMSO = 0.5 mL), [MMA]0 = 6.2 mol/L, and [MMA]0/[DCAP]0 = 200) using PMDETA as a

ligand; c) to d) phenoxybenzene-4,4'-disulfonylchloride (PDSC) (conditions: MMA = 1 mL,

DMSO = 0.5 mL, [MMA]0 = 6.2 mol/L, and [MMA]0/[PDSC]0 = 200) using bpy as a ligand.

[0033) Figure 10. Kinetic plots for the Cu(0) mediated living radical polymerization of

VC initiated with CHBr3 using TREN as a ligand (conditions: VC = 2.2 g, DMSO = 2 mL, [VC]0

= 8.8 mol/L, and [VC]0/[CHBr3]0= 350).

[0034] Figure 11. Kinetic plots for the living radical polymerization of VC initiated

with CHBr3 using TREN as a ligand (conditions: VC = 2.2 g, DMSO = 2 mL, [VC]0 = 8.8

mol/L, and [VC]0/[CHBr3]0 = 350). * Cu(0) catalyst was used as a wire wrapped into the

magnetic stirring bar.

[0035) Figure 12. HSQC spectrum in CD2Cl2 of polyvinylchloride containing a

combination of dibromomethyl and bromochloromethyl chain ends in addition to allyl and

chloromethyl structural defects (MnGPC = 9,000, Mw/Mn = 1.8, Conv. = 80 %). The sample was

obtained by the Cu(0)/TREN/CuBr2 catalyzed SET-LRP of VC in DMSO initiated with CHBr3

at 25 °C. Polymerization conditions were as follows: [VC]/[CHBr3]/[Cu(0)]/[TREN]/[CuBr2] =

-70/1/0.25/-0.3/0.025, DMSO = 4.0 mL, VC = 1.8 g, [VC]0 = 5.0 mol/L.

DISCUSSION OF THE INVENTION

[0036] In some embodiments, the invention concerns a method of polymerizing an

alkene monomer to produce a polymer, the method comprising contacting said monomer with a

catalyst that is Cu(O), Cu2Te, CuSe, Cu2S, Cu2O, or a combination thereof; an initiator, and a

component comprising a solvent and optional nitrogen-containing ligand, where the combination

of the component and monomer is capable of diproportionating Cu(I)X into Cu(0) and Cu(II)X2

where X is Cl, Br, or I. Any combination of suitable monomer, solvent and optional ligand that

diproportionates Cu(I)X into Cu(0) and Cu(II)X2 are suitable for use in the methods of the

instant invention.

[0037] "Cu(0)" refeis to copper in the zero oxidation state. "Cu(I)" and "Cu(II)" refer

to copper in the +1 and +2 oxidation states respectively.

[0038] Solvents useful in the methods of the instant invention include water, alcohol,

dipolar aptotic solvent, ethylene carbonate propylene carbonate, ionic liquid, or mixtures thereof.

Alcohols include small molecule alcohols and polymeric alcohols. These alcohols may contain

one or multiple hydroxyl groups. Suitable alcohols include C1-C12 alcohols that may be linear or

branched. In some embodiments, preferred alcohols include C1-C6 alcohols. Suitable alcohols

include methanol, ethanol, propanol, isopropanol, butanol, and tert-butanol, glycerine,

carbohydrates such as monosaccharides, disaccharides, oligosaccharides and polysaccharides and

any other natural and synthetic polymers containing OH groups. Dipolar aprotic solvents include

dimethyl formamide (DMF), dimethyl acetamide (DMAC), dimethyl sulfoxide (DMSO), N-

methylpyrrolidone (NMP). Polymeric solvent are also suitable.

[0039] As used herein "ionic liquid" refeis to a salt having a cation and an anion where

the salt is a liquid at ambient or near ambient temperatures. In some embodiments, the material

has a melting point, or melting range, below about 100 °C. tonic liquids may comprise two or

more different salts. In some embodiments, the ionic liquid can be hydrated or solvated.

Examples of ionic liquids include aluminum(III) chloride in combination with an imidazolium

halide, or imidazoliurn containing non-nucleophilic anions such as tetrafluoroborate or

hexafluoroantimonate , or hexafluorophosphate, a pyridinium or a phosphonium halide,

tctrafluoroboratee, or hexafluoroantimonate or hexafluorophosphate. The compositions include

1-ethyl-3-meihylimidazoliuni chloride, N-butylpyridinium chloride and tetrabutylphosphonium

chloride. Aa example of a known ionic liquid system is a mixture of 1-ethyl-3-

methylirnidazolium chloride and aluminium(III) chloride or 1-ethyl-3-methylimidazolium

hexafluorophosphate or tetrafluoroborate.

[0040] A wide variety of nitrogen-containing ligands are suitable for use in the instant

invention. These compounds include primary, secondary, and tertiary alkyl amines, as well as

aromatic amines, linear and branched polyethylene inline), dendritic polyamines and

polyamides. Suitable nitrogen-containing ligands include the compounds of the following

structures.

[0041] A wide variety of initiators are suitable for use in the instant invention.

Halogenated compounds are particularly suited for use in the invention. These initiators include

compounds of the formula R-X or R'C(=O)OR" where X is a halogen and R is C1-C6 alky, R' is

a C1-C6 alkyl substituted with one or more halogen atoms, and R" is a C1-C6 alkyl. Suitable

initiators include chloroform, bromoform, idoform, carbon tetrachloride, carbon tetrabromide

and compounds of the formula:

In some preferred embodiments, the initiator is an alkyl, sulfonyl, or nitrogen halide. The

nitrogen halide can be also a halogenated nylon, peptide or protein. Alternatively a polymer

containing active halide groups such as the structural defects of polyvinyl chloride), the

chloromethyl group of poly(chloromethyl styrene) of other polymers and copolymers can also

be used as initiators.

[0042] Initiators shown to work in conventional metal catalyzed living metal

polymerizations will also work with the instant methods. Such compositions are well known by

those skilled in the art. See, for example, Percee, V.; Popov, A. V.; Ramirez-Castillo, E.;

Monteiro, M.; Barboiu, B.; Weichold, O.; Asandei, A. D.; Mitchell, C. M. J. Am. Chem. Soc.

2002, 124, 4940-4941; Percec, V.; Popov, A.V.; Ramirez-Castillo, E.; Weichold, O. J. Polym.

Sci. Part A: Polym. Chem. 2003,41,3283-3299; Percee, V.; Kim, H.-J.; Barboiu, B.

Macromolecules 1997, 30, 6702-6705; V. Percee, C. Grigoras, J. Polym. Sci.:Part A: Polym.

Chem, 2005, 43, 5282-5299; and V. Percee, B. Barboiu, T. K. Bera, M. van der Sluis, R.B.

Grubbs, J.M.J. Frechet, J. Polym. Sci. :Part A: Polym. Chem. 2000,38,4776-4791; Kamigaito,

M.; Ando, T.; Sawamoto, M. Cherm. Rev. 2001,101,3689-3746; Matyjaszewski, K.; Xia, J.

Chem. Rev. 2001, 101, 2921-2990.

[0043] In some embodiments, when the term "halide" is used herein, preferred halides

include Cl, Br, F, or I.

[0044] Metal-catalyzed living radical polymerization (LRP) initiated with alkyl

sulfonyL and N-halides has been accomplished in organic and aqueous media as well as in ionic

liquids, mostly for activated monomers such as styrene, acrylates, methacrylates, and

acryionitrile. Polymers with complex architecture, such as dendritic macromolecules, have also

been synthesized by metal catalyzed LRP (Percec, V.; Barboiu, B.; Grigoras, C; Bera, T.K. J.

Am. Chem. Soc. 2003, 125,6503-6516.).

[0045] Metal-catalyzed LRP is considered to proceed via an inner-sphere redox process

in which a low oxidation state metal complex acts as a catalyst, mediating a fast exchange

between radicals and their dormant alkyl halide species. The equilibrium between active and

dormant species is shifted toward the dormant species via an excess of high oxidation state

catalyst generated by a small extent of bimolecular radical dimerization during the initial stages

of the polymerization. This concept is known as internal suppression of fast reactions or

persisten radical effect (PRE). The inner-sphere radical process is called atom-transfer-radical-

addition (ATRA). The corresponding radical polymerization was therefore, named atom-

transfer-radical-polymerization (ATRP). Non-activated monomers that generate stable alkyl

halide dormant species such as vinyl acetate, vinyl chloride, and ethylene do not and are not

expected to polymerize by the current generation of ATRP catalysts. Of specific interest is vinyl

chloride (VC) because it cannot be polymerized via any living mechanism. Recently, the metal-

catalyzed LRP of VC initiated by CHI3 and mediated via a competition between outer-sphere

single-electron-transfer (SET) and degenerative chain transfer (DT) mechanisms (SET-DTLRP)

was reported.

[0046] The polymerization processes of the present invention proceed at 25 °C in H2O

and uses as catalyst Cu(0) and/or "nascent" Cu(0) generated in situ via the disproportionation of

various Cu(I) precursors. In this polymerization, Cu(0) species act as electron-donors, and the

initiator and dormant propagating species as electron-acceptors. The Cu(I) species generated

during the formation of radicals disproportionate spontaneously into extremely reactive nascent

Cu(II) and Cu(0) species that mediate the initiation and the reversible termination. This

disproportionation generates, via a self-regulated mechanism, in situ, the Cu(II) species that, in

the case of VC, would not be accessible via a conventional PRE mechanism since the radical

polymerization of VC is dominated by chain transfer to monomer rather than bimolecular

termination. By this mechanism, the inactive Cu(I) species are spontaneously consumed and the

catalytically active Cu(0) species are continuously produced. Here we report that, under suitable

conditions, the DT part of the SET-DTLRP can be eliminated and the newly elaborated LRP

becomes SET-LRP. This polymerization process takes place in H2O, protic, dipolar aptotic, and

other polar solvents that in presence of N-ligand were discovered to disproportionate Cu(I) into

Cu(0) and Cu(II), and in addition, favor a SET process. SET-LRP occurs under very mild

reaction conditions, at room temperature and below, uses a catalytic rather than a stoichiometric

amount of catalyst, and although proceeds ultrafast, generates polymers with unprecedenuy high

molecular weight. SET-LRP is general and applies to both nonactivated and activated monomers

containing electron-withdrawing groups, such as vinyl chloride and other halogenated

monomers, acrylates, and methacrytates. It also applies to organic reactions and tolerates a

diversity of functional groups.

Selecting Catalysts.

[0047] A schematic mechanism for SET-LRP is shown in Scheme 1.

[0048] The initiation (activation) step (kact) is mediated by a SET from the electron-

donor (Cu(0) or other species) to the electron-acceptor (alkyl halide, sulfonyl halide, or N-halide

initiator). Subsequently, the Cu(I) generated in this step disproportionates instantaneously into

Cu(II) and Cu(0) species. The disproportionation of Cu(I) in H2O can proceed in the presence of

chelating compounds with an equilibrium constant of 106. Cu(I) disproportionates spontaneously

in H2O in the presence of tris(2-aminoethyl)amine (TREN) and poly(etnylene imine) (PEI). The

very reactive "nascent" Cu(II) species generated from the disproportionation reaction provide the

reversible deactivation (kdeacr) of the radicals into dormant alkyl halide species. Cu(0) promotes

the reactivation of the dormant species. Both processes occur via a SET mechanism. In order to

assess the electron-donating character of Cu(0) and other Cu(I) species, their EHOMO were

calculated. Table 1 reports the EHOMO in electron volts (ev) for Cu(0), CuCl, CuBr, CuL Cu20,

Cu2S, Cu2Se, and Cu2Te. Cu(0) is known to be an efficient single-electron-donor agent. In

addition, Cu20, Cu2S, Cu2Se, and Cu2Te have been investigated since they were developed in

our laboratory as the most efficient self-regulated catalysts for LRP initiated with sulfonyl

halides and N-halides in nonpolar, and polar solvents, in ionic liquids, and for SET-DTLRP of

VC in H2O. Their mechanism of catalysis is, however, not known for any of the previously

reported LRP reactions. CuCl, CuBr, and CuI were studied because, in the reaction mechanism

outlined in Scheme 1, depending on the structure of the initiator, they are believed to be

transient, inactive species. The results are shown in Table 1.

[00491 The most efficient electron-donor SET catalysts are Cu2Te followed by Cu2Se,

Cu(0), Cu2S and Cu2O. CuI, CuBr, and specifically CuCl are very poor electron donors although

they are catalysts of choice for ATRA and ATRP. Since the lifetime of Cu(I)X is very short in

comparison with that of Cu(0) and Cu(II)X2 species, during reaction conditions that favor

disproportionation of Cu(I) into Cu(II) and Cu(0), the SET catalytic activity of Cu(I)X halides

can be neglected. Therefore, Cu2Te, Cu2Se, Cu(0), Cu2S, and Cu2O are expected to provide the

best catalysts for the SET-LRP.

Selecting Llgands and Solvents.

[0050] A UV spectroscopy study was performed to assess the activity of various

solvents, in addition to H2O, and ligands for the dispropoitionation of Cu(I) into Cu(II) and

Cu(0). Representative examples of UV experiments are shown in Figure 1.

[0051] Deaerated solutions containing solvent, ligand, and Cu(I)X or Cu(II)X2 were

prepared and their UV spectra were recorded immediately. The Cu(II)X2 solution was used as a

standard to assess the dispropoitionation of Cu(I)X. Figure 1a shows that, in the absence of a

ligand, CuBr does not disproportionate in DMSO. However, complete and instantaneous

disproportionation of CuBr into CuBr2 and Cu(0) occurs in the presence of tris(2-

dimethylaminoethyl)arnine (Me6-TREN) in DMSO (Figure lb). When Me6-TREN was replaced

with 2,2'-bipyridine (bpy), disproportionation of CuCl was also observed in DMSO, but it was

not as fast as in the presence of Me6-TREN in DMSO (Figure 1c). However, N-n-propyl-2-

pyridyl-methanimine in DMSO does not disproportionate CuBr (Figure 1d). Me6TREN, TREN,

PEL bpy, N,N,N',N",N"-pentamethyldiethylenetriamine (PMDETA), and many other N-ligands

that bind Cu(II) species disproportionate Cu(I)X into Cu(B)X2 and Cu(0) not only in H2O, but

also in protic solvents (MeOH, EtOH, ethylene glycol, diethylene glycol, triethylene glycol, 2-

(2ethoxyethoxy)ethanol, tetraethylene glycol, glycerine, phenol), dipolar aprotic solvents

(DMSO, DMF, DMAc, NMP, etc.), ionic liquids and ethylene carbonate, but not in CH3CN.

Therefore, any combination of catalyst, ligand, and solvent that was discovered here to favor

disproportionation of Cu0) into Cu(0) and Cu(H) is expected to be efficient in mediating SET-

LRP.

Selecting Initiators.

[0052] The inner-sphere atom transfer mechanism is known to show a strong

dependence of the metal catalyzed kact, on the nature of the halogen from the structure of R-X. In

two independent series of experiments the ratio, kact, (R-Br)/kact, (R-Cl) was in the range of 103 to

9x 104. However, in the case of the outer-sphere mechanism, kact has a much smaller dependence

on the nature of the halogen from R-X. For example the ratio, k.acr (R-I)/kact (R-Br) ~ kact (R-

Br)/kact, (R-Cl) ~ 1 to 10. Based on these data, it is expected that the range of initiators available

for the case of metal mediated SETLRP must be much broader man that for the case of metal

mediated inner-sphere process. Alkyl halides, sulfonyl halides, and N-halides containing Cl, Br,

and I as the halide must be efficient in the case of SETLRP. In the case of metal-catalyzed inner-

sphere ATRP iodine-containing initiators undergo a competition between inner-sphere and

degenerative transfer.

SET-LRP of Acrylates Initiated with Methyl-2-Bromopropionate (MBP) and 2-

bramopropionitrile (BPN) and Catalyzed with Cu(0)/Me6-TREN in DMSO.

[00531 Cu(0)/bpy catalyzed LRP of methacrylates initiated with sulfonyl halides in

nonpolar solvents at high temperatures was reported from our laboratory and was shown to be

accelerated by many additives including ethylene glycol. Mixtures of Cu(0)/Cu(II)X2 or even

Cu(0) alone were used to catalyze the LRP initiated with alkyl halides at high temperature in

bulk and in nonpolar solvents. It was concluded that Cu(0) increases the rate of reaction since it

reduces Cu(II)X2 to Cu(I)X, the latter being considered the catalyst Cu(0) alone was shown to

provide poor control of molecular weight and molecular weight distribution since the Cu(I)X

species generated cannot react with radicals to produce the dormant alkyl halides.

[0054] Figure 2 shows examples of LRP of methyl acrylate (MA) catalyzed by

MBP/Cu(0)/Me6-TREN carried out at 25 °C in DMSO. Complete conversions are obtained in

less than 50 min for [MBP]0/[Cu(0)]0 = 1/1 (mole/mole) (Figure 2a, b). The reaction time is

similar when [MBP]0/[Cu(0)]0 — 1/0.1 (mole/mole) (Figure 1c, d) and even when some excess of

CuBr2 is added (Figure 2e, f). In all cases, kinetic plots show internal first order of reaction in

monomer and growing species, and the resulting poly(methyl acrylate) (PMA) has low molecular

weight distribution. The amount of catalyst used is decreased from 100% versus initiator to

10% and even to 1%. Below 10% catalyst the reaction mixture is colorless.

[0055] Kinetic experiments, used according to the procedure reported previously,

provided the external orders of reaction of the polymerization in [Cu(0)], [DMSO], and [CuBr2]

(Figure 3). As expected for the mechanism illustrated in Scheme 1, a complex, less than one,

order of reaction in [Cu(0)] is observed. The orders of reaction in [DMSO] and [CuBr2] are

about one. This demonstrates the expected catalytic effect of DMSO in mis reaction and the

capability of performing the LRP in the presence of a high concentration of CuBr2 at a

reasonable high rate. These data provide instructions on how to control the rate of

polymerization. For example, the amount of DMSO used in these experiments can be less than

the amount of monomer and therefore, the reaction mixture can only be diluted with solvent.

Under these conditions only small amount of DMSO is required to mediate this polymerization.

Synthesis of Ultrahigh Molecular Weight PMA by Cu(0)/Me6-TREN Catalyzed LRP

Initiated with MBP.

[0056] The simplest test of the efficiency of a living polymerization is to assess its

ability to synthesize polymers with ultrahigh molecular weight i. e., with number average

molecular weight (Mn) larger than 106. Previously the highest molecular weight linear polymers

synthesized by LRP metal-catalyzed technique were Mn = 300,000 for poly(n-

butylmethacrylate), Mn =367,000 for polymethylmethacrylate), Mn = 554,000 for

poly(methylacrylate), and Mn-823,000 for poly(tertbutylacrylate).

[0057] Figure 4 shows representative examples of kinetic experiments in which

[MA]0/[MBP]0 = 11,000 (Figure 4a, b, c, d) and 22,200 (Figure 4 e, f). PMA with Mn = 690,000

(Mw/Mn = 1.10), 950,000 (Mw/Mn = 1.12), and respectively 1,420,000 CMw/Mn = 1.15) and

narrow molecular weight distributions were obtained in 3 h, 6 h, and respectively 10 h. The

much higher molecular weight polymers obtained by SET-LRP suggests much less termination

at much higher rate than in previous metal-catalyzed LRP performed in molar media. These are

remarkable results considering that the reaction conditions used were not optimized. Radical

polymerizations and LRP of acrylates are known to be accompanied by intramolecular chain

transfer to polymer and therefore, to produce branched polyacrylates when the reaction is

performed at high temperatures. The analysis of the HMQC and HMBC spectra of linear poly(n-

butylacrylate) made at 25 °C revealed that branching in this sample is less than 1%. A linear

PMA, free of branching, was obtained in the polymerization executed at 25 °C.

CHCl3, CHBr3, and CHI3 as Bifunctional Initiators for the LRP of MA

[0058] Catalyzed by Cu(0), Cu2Te, CuzSe, Cu2S, Cu2O/Me6-TREN in DMSO. The

simplest difunctional initiators for the synthesis of α,ω-difunctional telechetic polyacrylates are

CHCl3, CHBr3, and CHI3. Figure 5 shows kinetic experiments for all initiators and Cu(0)/Me6-

TREN catalyst. Only CHCl3 requires a small amount of CuCl2 additive to control the LRP. The

most important message provided by this figure is that regardless of the structure of the

haloform, the apparent rate constant of propagation (kp) does not depend strongly on the

structure of the halogen. Although this is a complex rate constant, its trend resembles mat

observed in other SET mediated processes and differs from that seen in ATRA and ATRP.

Synthesis of Ultrahigh Molecular Weight PMA by Cu(0)/Me6-TREN Catalyzed LRP

Initiated with Haloforms.

[0059] The bifunctional initiators CHBr3 and CHCl3 were used to demonstrate the

synthesis of ultrahigh molecular weight PMA (Figure 6). The bifunctional haloform initiators

CHBr3 and CHCl3 were also tested for the synthesis of ultrahigh molecular weight linear PMA.

The results of selected kinetic experiments using these initiators are presented in the Figure 6.

[0060] PMMA with Mn up to 1,400,000 and narrow molecular weight distribution are

easily accessible in reasonable reaction time. CHCl3 initiator gives the best results when a small

amount of CuCl2 additive was used to regulate the polymerization. The nature of the haloform

does not change significantly the kinetic parameters (including kpapp) of these polymerizations

under similar reaction conditions. This observation was also valid (wide supra) when various

haloforms were employed for the synthesis of low molecular weight PMA (Figure S). The use of

these easily available and inexpensive solvents as bifunctional initiators for the synthesis of

ultrahigh molecular weight PMA might be attractive from industrial point of view and for the

synthesis of ABA block copolymers that are not accessible with monofunctional initiators such

as MBP.

Synthesis of Ultrahigh Molecular Weight 8- and 4-Arm Star PMA.

[0061 ] The Cu(0) based catalytic system was also utilized for the synthesis of 4- and 8-

arm star PMA. The bromopropionate based 4armed (4BrPr derived from pentaerithritol) and 8-

armed (8BrPr derived from 4-tert-butyl calyx[8]arene) initiators were used in these experiments.

Representative kinetic plots of LRP of MA initiated with 4BrPr and 8BrPr star shape initiators

are shown in the Figure 7.

[0062] In all experiments, the monomer conversion reaches up to 90%. The plots of

ln[MA]0/[MA] as a function of time and that of experimental versus theoretical Mn increase

linearly. The Mw/Mn values remain very low throughout the polymerization. These results

indicate the living nature of these polymerizations and the absence of star-star coupling as well

as other side reactions. It is remarkable that both 4- and 8- arm star PMA with Mn up to

1,000,000 can be obtained in a living manner at room temperature in a relatively short time. The

decreased catalyst concentration (Figure 7a and 7b) as well as the use of a small amount of

CuBr2 as additive (Figure 7c and 7d) provides an excellent control over polymerization yielding

high molecular weight 4- and 8-arm PMA with low molecular weight distribution. Reports on

the synthesis of multi arm star polyacrylates and polymetacrylates using the same 4BrPrRef and

8BrPrRef and other multifunctional initiators under inner-sphere metal-catalyzed conditions are

available. All previous synthetic procedures required high polymerization temperatures, long

reaction times and were performed in nonpolar solvents.

LRP of MA Initiated with Haloforms and Catalyzed by Cu(0), Cu2O, Cu2S, Cu2Se,

Cu2Te/TREN in DMSO.

[0063] The simplest and the least expensive ligands that can be used in this LRP are TREN and

PEL They were previously used in the LRP of VC in H2O together with the same catalysts.

Figure 8 provides several examples of kinetics that demonstrate the very fast synthesis of

different medium molecular weight (Figure 8 a, b) and very high molecular weight PMA (Figure

8 b, c). This polymerization can be carried out in the presence or absence of CuX2 (Figure 8).

Catalysis by Cu2O, Cu2S, Cu2Se, and Cu2Te/TREN in DMSO was demonstrated by the kinetic

experiments. The resulting PMA contains two functional chain ends with different reactivity.

This suggests new strategies for the synthesis of multifunctional block copolymers and other

complex architectures.

LRP of MMA Initiated with 2,2-Dichloroacetophenone (DCAP) and Phenoxybenzene-4,4'-

Disulfonylchloride (PDSC) Catalyzed by Cu(0)/PMDETA and bpy in Dipolar Aprotic

Solvents.

[0064] Two examples of unoptimized kinetic experiments are presented in Figure 9.

The first one is initiated with DCAP and catalyzed by Cu(0)/PMDETA in Supporting Scheme

SS2) and catalyzed with Cu(0)/bpy in NMP. Both experiments were performed at 25 °C. Since

sulfonyl halides are known to undergo side reactions in the presence of DMSO and of aliphatic

N-containing ligands, the classic bpy ligand employed previously with sulfonyl halide initiators

was used. These two examples demonstrate a dramatic acceleration by comparison with related

experiments carried out in nonpolar solvents.

LRP of VC Initiated with CHBr3 and Catalyzed with Cu(0), Cu2O, Cu2S, Cu2Se,

Cu2Te/TREN in DMSO.

[0065] Previously, we have reported the SET-DT-LRP of VC initiated with CHI3 in

H2O at 25 °C catalyzed by the same catalytic systems. However, since CHI3 is a good chain

transfer agent and the polymerization mixture was heterogeneous, a two stage kinetic process

leading to a limited VC conversion was observed. In addition, CHBr3 would be a less reactive,

more stable and less expensive initiator for the polymerization of VC. Since reactivity studies on

MA have demonstrated little difference between the nature of X from the structure of R-X and its

kact, we decided to investigate reaction conditions for the polymerization of VC initiated with

CHBr3. Using Me6-TREN as a ligand in conjunction with Cu(0) mediates the polymerization of

VC only to low conversion. However, the replacement of Me6-TREN with TREN in DMSO

provided a rewarding result. Figure 10 presents selected experiments catalyzed with different

concentrations of Cu(0)/TREN and DMSO.

[0066] Without optimization, we can see that about 90% VC conversion can be reached

in a very short period of time. The molar ratio [CHBr3]0/[Cu(0)]0 can be reduced from 1/1

(Figure 10 a, b) to 1/0.5 (Figure 10 c, d) and to 1/0.1 (Figure 10 e, f) with higher rates than

previously reported with CHI3. Since the amount of DMSO used in these polymerizations is very

small, at the end of the polymerization the reaction mixture contains the white solid PVC

plasticized with some DMSO. Therefore, purification of PVC requires only washing with 1120

or MeOH. The limited amount ofCu(0) powder required to mediate this polymerization suggests

that Cu(0) wire is sufficient to promote it. Indeed, Figure 11 a,b demonstrates this concept

(compare Figure 10 c,d with Figure 11 a,b). Higher molecular weight PVC can be obtained with
