Repository: anandvc/allindianpatents

File: patents/272089-an-amphiphilic-multiblock-copolymer.html (part 1 of 2)
Indian Patents. 272089:"AN AMPHIPHILIC MULTIBLOCK COPOLYMER"

Indian Patents

Recently Granted Patents

  Recently Published Patents

Title of Invention	"AN AMPHIPHILIC MULTIBLOCK COPOLYMER"

Abstract	The invention relates to an amphiphilic multiblock copolymer capable of forming non-covalent crosslinks. The non-water soluble copolymer, having a hydrophilic middle block and hydrophobic end blocks, has a high water transmission or permeation. The copolymer can be used in applications requiring absorption and/or transmission of fluids, the preferred fluids being water or hydrophilic liquids such as glycerin, glycols, and alcohols. One specific use of the amphiphilic multiblock copolymer is as a hydrogel material.	

Full Text	AMPHIPHILIC BLOCK COPOLYMERS

Field of the Invention

The invention relates to an amphiphilic multiblock copolymer capable of forming non-covalent crosslinks. The non-water soluble copolymer, having a hydrophilic middle block and hydrophobic endblocks, has a high water transmission and/or permeation. The copolymer can be used in applications requiring absorption and transmission of fluids, the preferred fluids being water or hydrophilic liquids such as glycerin, glycols, and alcohols. One specific use of the amphiphilic multiblock copolymer is as a hydrogel material.

Background of the Invention

Amphiphilic block copolymers are well known. The majority of amphiphilic polymers are diblock copolymers that are soluble in water. These diblock polymers are used to thicken aqueous solutions and form viscoelastic gels, such as those described in US patents 6,506,837; 6,437,040, and US Patent application 2003/0162896.

Amphiphilic triblock copolymers known commercially as Pluronics are also well described in the literature. These triblock copolymers can contain hydrophilic endblocks and a hydrophobic midblock or vice versa. The hydrophilic block segment is confined to polyethylene oxide (PEO) homopolymer. The triblocks containing hydrophilic endblocks are soluble in water. The triblocks containing hydrophobic endblocks will be insoluble in water.

Amphiphilic diblock polymers may be formed using stable free radical chemistry, as described in US Patent number 6,111,025. These polymers are limited to diblock structures, and furthermore describe the use of TEMPO-based nitroxide derivatives for the synthesis of the corresponding block copolymers. This class of free radical control agent [such as (2',2',6',6'-tetramethyl-r-piperidyloxy-)methylbenzene mentioned in Macromolecules 1996, 29, pages 5245-5254] control only the polymerizations of styrene and styrenic derivatives and are not suited to the controlled polymerization of acrylics. US Patent Number 6,767,968 describes the use of living-type or semi-living type free radical polymerization to form copolymers having a

random block with both a hydrophobic and hydrophilic monomer units. These block polymers are soluble in water or alcohol.

Arkema patent application US 2006052545 describes a diblock copolymer adhesive formed by a controlled radical polymerization that is capable of absorbing water and providing adhesion under humid conditions. This polymer could be water soluble.

Amphophilic block polymers for use as additives and thickeners in oil-based compositions are described in WO 05/056739.

Hydrogels are typically polymeric materials, which are capable of absorbing aqueous fluids. Hydrogels are generally hydrophilic polymeric materials that have been chemically crosslinked to remain insoluble in water. Hydrogels are often used in wound care, in hygiene articles, in filtration aids, as flexible cushioning materials, as control-release agents, and for the adsorption of aqueous-based fluids.

There is a need for an amphiphilic polymeric material that has excellent water absorption and permeation and is formed without covalent crosslinks. The absence of covalent crosslinks inherently provides ease of processing (by solvent casting, spin coating, spray coating, melt processing, melt blending, etc.) not present in the covalently crosslinked systems. One use of these materials would be as a hydrogel. Furthermore there is a need to be able to control the water absorption/permeability of the composite as well as the physical and mechanical properties, for example, ranging from a tough thermoplastic type material, for applications such as membranes to tacky rubbers for applications such as pressure sensitive adhesives.

Surprisingly it has been found that a class of multiblock copolymers having a general structure of a hydrophilic middle block and hydrophobic outer blocks can be made by a controlled radical polymerization method to form an amphiphilic copolymer with tailored properties. Furthermore, the physical properties, mechanical properties and the water absorption/transmission properties of the amphiphilic triblock copolymer can be tailored by adjusting the levels and types of monomers in each of the block segments, as well as by adjusting the size and ratio of the blocks. Some of the properties that can be optimized include the level of water or other fluids absorbed and transmitted, gel strength, and other physical and mechanical properties (e.g., materials can range from a brittle thermoplastic to a tacky rubber).

Summary of the Invention

The invention relates to an amphiphilic multiblock copolymer having a hydrophilic middle block; and hydrophobic endblocks, where the multiblock copolymer is water insoluble.

The invention also relates to blends of this amhiphilic multiblock copolymer with other polymers, and its use in forming useful articles, coatings and films.

Detailed Description of the Invention:

The invention relates to a class of multiblock copolymers having a general structure of a hydrophilic copolymer middle block or blocks and hydrophobic outer blocks. The hydrophobic endblocks will form physical crosslinks to form a water insoluble polymer composite.

By "multiblock" copolymer, as used herein, is meant any controlled architecture polymer having three or more blocks. All endblocks of the copolymer structure will be hydrophobic blocks. Diblock copolymers are specifically excluded. Examples of multiblock copolymers of the present invention include, but are not limited to, triblock polymers, ABABA block polymers where A is a hydrophobic block and B is a hydrophilic block, ABCBA block copolymers where A is a hydrophobic block, star block copolymers, comb polymers, gradient polymers, and other polymers having a blocky structure, which will be known by those skilled in the art; and C represents a block that can be a homopolymer, or random copolymer, can be of a hydrophilic or hydrophobic nature, and is different in composition from blocks A and B. In a preferred embodiment, the multiblock copolymer is an ABA type triblock copolymer. By "copolymer", as used herein, means at least two different types of blocks are present, though each block may contain more than one type of monomer unit.

By "amphiphilic" as used herein means that the center block of the triblock copolymer is water soluble, water dispersible, or generally capable of absorbing and/or transmitting water, while the end blocks are water insoluble. By "dispersible" is meant the copolymer forms a stable uniform suspension (without the addition of further materials such as emulsifiers) when combined with water at 25 °C.

By "water insoluble copolymer" as used herein is meant that the polymer block segment is non-soluble or non-dispersible in water. Less than 100 mg/mL of the

amphiphilic copolymer will dissolve in water at 25 °C, more preferably less than 50 mg/mL, and most preferably less than 20 mg/mL. The "water insoluble copolymer" segment as used herein is also not generally soluble or dispersible in other polar solvents, such as C1-3 alcohols. On the other hand, an amphiphilic di-block copolymer would be soluble or dispersible in water and not of the present invention.

The midblock of the triblock copolymer has an affinity for water or is deemed as a hydrophilic polymer. By "hydrophilic" or "hydrophilic polymer" as used herein is meant the polymer block segment is water soluble, water dispersible, or generally capable of absorbing and/or transmitting water. The hydrophilic middle block could be a hydrophilic homopolymer, a random copolymer containing one or more hydrophilic monomers, or a random copolymer containing one or more hydrophilic monomers with one or more hydrophobic monomers. Ethylenically unsaturated monomers useful in forming the hydrophilic middle block polymer include but are not limited to, acrylic acid, methacrylic acid, and the salts, esters, anhydrides and amides of methacrylic and acrylic acid; dicarboxylic acid anhydrides; carboxyethyl acrylate; hydrophilic derivatives of styrene; and acrylamides. Specific useful monomers include, but are not limited to maleic anhydride, maleic acid, substituted maleic anhydride, mono-ester of maleic anhydride, itaconic anhydride, itaconic acid, substituted itaconic anhydride, monoester of itaconic acid, fumaric acid, fumaric anhydride, fumaric acid, substituted fumaric anhydride, monoester of fumaric acid, crotonic acid and its derivatives, acrylic acid, methacrylic acid, dimethylacrylamide, diethyl acrylamide, n-isopropylacrylamide, dimethylaminoethyl acrylate, diethylaminoethylacrylate, styrene sulfonic acid, acrylamido 2-methyl 2-propane sulfonate, vinylpyrrolidone, 2-carboxyethyl acrylate, methyl acrylate, ethyl acrylate, 2-methoxyethyl acrylate, hydroxyethyl acrylate, hydroxyethyl methacrylate, polyethylene glycol acrylate, polyethylene glycol methacrylate. Salts of the acid monomers and quaternized versions of the amines are also anticipated in the invention. Preferred hydrophilic monomers of the invention include acrylic acid, methacrylic acid, salts of acrylic and methacrylic acid, methoxyethyl acrylate, dimethylacrlyamide, 2-carboxyethyl acrylate, polyethylene glycol acrylate, polyethylene glycol methacrylate, and itaconic acid.

The number average molecular weight of the midblock is in the range of 2 kg/mol to 160 kg/mol, preferably 10 kg/mol to 120 kg/mol, and most preferably 15-100 kg/mol.

The endblocks of the multiblock copolymer are the same and are hydrophobic homopolymers, random copolymers containing one or more hydrophobic monomers, or a random copolymer containing one or more hydrophobic monomers with one or more hydrophilic monomers. By "hydrophobic" and "hydrophobic polymer" as used herein is meant the polymer block segment is non-soluble or dispersible in water. Examples of ethylenically unsaturated monomers useful in forming the hydrophobic end polymer blocks include, but are not limited to, styrene, hydrophobic derivatives of styrene, conjugated dienes, C3.30 straight or branched alkyl, and aryl (meth)acrylates, olefins, fluorine-containing monomers, and silicon-containing monomers  Specific examples of the hydrophobic monomers include styrene; alpha-methyl styrene, lauryl methacrylate (or other long chain alkyl acrylates or methacrylates, e.g., C6 -C30 alkyl esters 2-ethylhexyl acrylate and 2-ethylhexylmethacrylate, octyl acrylate, and octyl methacrylate, decyl acrylate and decyl methacrylate, etc.), 1,1-dihydroperfluoroalkyl acrylates and methacrylates of the general structure, CF3(CF2)nCH2OCOC(R)=CH2, in which R is hydrogen or methyl and n is typically 2 to 20, hexafiuorobutyl acrylate, triisopropylsilyl acrylate, isobornyl acrylate, isobornyl methacrylate, butadiene, isoprene, methylmethacrylate, /-butyl acrylate and f-butyl methacrylate. Preferred monomers include, styrene, isobornyl acrylate, isobornyl methacrylate, a mixture of 1,1-dihydroperfluoroalkyl acrylates and methacrylates of the general structure, CF3(CF2)nCH2OCOC(R)=CH2, in which R is hydrogen or methyl and n is typically 6 to 18, t-butyl acrylate, t-butyl methacrylate and methyl methacrylate.

The number average molecular weight of each end blocks is in the range of 0.5 kg/mol to 80 kg/mol, preferably 3 kg/mol to 60 kg/mol.

Examples of amphiphilic triblock copolymers useful in the invention would include, but not limited to, PS-P(AA/BA)-PS, PS-P(AA/MEA)-PS, PS-P(MAA/BA)-PS, PS-P(BA/CEA)-PS, PS-PDMA-PS, PS-P(DMA/AA)-PS, P(tBA)-P(AA/MEA)-P(tBA), PLMA-P(AA/MEA)-PLMA, PBHA-P(AA/MEA)-PBHA, PMMA-P(AA/BA)-PMMA, etc. where PS is polystyrene, AA is acrylic acid, MAA is methacrylic acid, BA is butyl acrylate, MEA is methoxyethyl acrylate, tBA is t-butyl

acrylate, PLMA is polylauryl methacrylate, PBHA is polybehenyl acrylate, CEA = carboxyethyl acrylate, and DMA is dimethylacrylamide.

The triblock copolymers of the present invention are formed by a controlled radical polymerization process. These processes generally combine a typical free-radical initiator with a compound to control the polymerization process and produce polymers of a specific composition, and having a controlled molecular weight and narrow molecular weight range. These free-radical initiators used may be those known in the art, including, but not limited to peroxy compounds, peroxides, hydroperoxides and azo compounds which decompose thermally to provide free radicals. In one preferred embodiment the initiator may also contain the control agent.

Block copolymers of the present invention are preferably those formed by controlled radical polymerization (CRP). They differ from random copolymers that may contain some blocks of certain monomers related either to a statistical distribution, or to the differences in reaction rates between the monomers. In these random polymerizations, there is essentially no control over the polymer architecture, molecular weight, or polydispersity and the relative composition of the individual polymer chains is non-uniform.

When a copolymer segment is synthesized using a CRP technique such as nitroxide-mediated polymerization, it is often termed a gradient or profiled copolymer. This type of copolymer is different than a copolymer obtained by a traditional free radical process. The properties of the copolymer will be dependant on the monomer composition, control agent used, and polymerization conditions. For example, when polymerizing a monomer mix by traditional free radical polymerizations, a statistical copolymer is produced, as the composition of the monomer mix remains static over the lifetime of the growing chain (approximately 1 second). Furthermore, due to the constant production of free radicals throughout the reaction, the composition of the chains will be non-uniform. During a controlled radical polymerization the chains remain active throughout the polymerization step (i.e., the monomer mix is not static over the lifetime of the growing chain), thus the composition of the chains is uniform and is dependant on the corresponding monomer mix with respect to the reaction time. In a preferred embodiment, the hydrophilic copolymer segment of the invention is a profiled copolymer.

It has now been discovered that combining the favorable characteristics of profiled copolymers with the desirable properties of block copolymers leads to materials having advantageous end-use properties by tailoring the monomer composition and sequencing. The use of profiled or gradient block structures allows the final polymer properties to be tuned based on application needs. For example, the properties attained in traditional copolymers are typically an average of the properties imparted by the resultant monomers incorporated, while block copolymers lead to a composite material containing the characteristic properties inherent to each parent polymer block segment. The incorporation of a profiled segment, allows for the tuning of each block segment and sometimes can further simplify the polymer synthesis process. One example is tailoring a segment's glass transition temperature (Tg) e.g., by incorporating a low Tg monomer in a high Tg polymer segment, which allows for an overall reduction of the segment Tg. Another example is reducing the hydrophilicity of a segment by incorporating a hydrophobic comonomer.

In one embodiment of the invention, the triblock copolymer is a thermoplastic elastomer. A thermoplastic elastomer generally consists of an ABA type triblock copolymer in which the A blocks contain high Tg segments or hard blocks and the B block is comprised of a low Tg segment or soft block. The A block Tg usually ranges from 0 to 300 °C, preferably from 25 to 200°C and more preferably from 30 to 150°C. The Tg of the B block is typically from -200 to 130°C, preferably from -100 to 70°C, and more preferably from -80 to 30°C. The main requirement is that the A blocks contain a hard segment and the B block contains a soft segment. ABA triblock thermoplastic elastomers are one particularly useful class of amphiphilic polymers. The profiled copolymer approach lends the ability to tailor the resultant elasticity, Tg, adhesion properties, solubility, etc. by simply varying the comonomer amounts and composition.

Examples of controlled radical polymerization techniques will be evident to those skilled in the art, and include, but are not limited to, atom transfer radical polymerization (ATRP), reversible addition fragmentation chain transfer polymerization (RAFT), nitroxide-mediated polymerization (NMP), boron-mediated polymerization, and catalytic chain transfer polymerization (CCT). Descriptions and comparisons of these types of polymerizations are described in the ACS Symposium Series 768 entitled Controlled/Living Radical Polymerization: Progress in ATRP,

NMP, and RAFT, edited by Krzystof Matyjaszewski, American Chemical Society, Washington, D.C., 2000.

In principle, any living or controlled polymerization technique, compatible with the monomer choices, can be utilized to make the block copolymer. One preferred method of controlled radical polymerization is nitroxide-mediated CRP. Nitroxide-mediated CRP is preferred as it allows for the use of a larger variety of monomers in the triblock copolymer, including the use of acrylics and especially acid functional acrylics.

Nitroxide-mediated polymerization can occur in bulk, solvent, and aqueous polymerization media, and can be used in existing equipment at reaction times and temperature similar to other free radical polymerizations. One advantage of nitroxide-mediated CRP is that the nitroxide is generally innocuous and can remain in the reaction mix, while other CRP techniques often require the removal of the control compounds from the final polymer. Furthermore, stringent purification of the reagents is not needed.

The mechanism for this control may be represented diagrammatically as below:

(Formula Removed)

with M representing a polymerizable monomer and P representing the growing polymer chain.

The key to the control is associated with the constants Kdeact, kact and kp (T. Fukuda and A. Goto, Macromolecules 1999, 32, pages 618 to 623). If the ratio kdeac/kact is too high, the polymerization is blocked, whereas when the ratio kp/kdeact is too high or when the ratio kdeat/kact is too low though, the polymerization is uncontrolled.

It has been found (P. Tordo et al., Polym. Prep. 1997, 38, pages 729 and 730; and C.J. Hawker et al., Polym. mater. Sci. Eng., 1999, 80, pages 90 and 91) that p-substituted alkoxyamines make it possible to initiate and control efficiently the polymerization of several types of monomers, whereas TEMPO-based alkoxyamines [such as (2',2',6',6'-tetramethyl-r-piperidyloxy-)methylbenzene mentioned in Macromolecules 1996, 29, pages 5245-5254] control only the polymerizations of

styrene and styrenic derivatives. TEMPO and TEMPO-based alkoxyamines are not suited to the controlled polymerization of acrylics.

The nitroxide-mediated CRP process is described in, US 6,255,448, US 2002/0040117 and WO 00/71501, incorporated herein by reference. The above-stated patents describe the nitroxide-mediated polymerization by a variety of processes. Each of these processes can be used to synthesize polymers described in the present invention.

In one process the free radical polymerization or copolymerization is carried-out under the usual conditions for the monomer or monomers under consideration, as known to those skilled in the art, with the difference being that a P-substituted stable free radical is added to the mixture. Depending on the monomer or monomers which it is desired to polymerize, it may be necessary to introduce a traditional free radical initiator into the polymerization mixture as will be evident to those skilled in the art.

Another process describes the polymerization of the monomer or monomers under consideration using a alkoxyamine obtained from p-substituted nitroxides of formula (I) wherein A represents a mono -or polyvalent structure and RL represents a mole weight of more than 15 and is a monovalent radical, and n > 1.

(Formula Removed)

Another process describes the formation of polyvalent alkoxyamines of formula (I), based on the reaction of multifunctional monomers, such as, but not limited to, acrylate monomers and alkoxyamines at controlled temperatures. The multifunctional alkoxyamines of formula (I), wherein n > 2, may then be utilized to synthesize linear, star, and/or branched polymeric and copolymeric materials from the monomer or monomers under consideration.

Another process describes the preparation of multimodal polymers where at least one of the monomers under consideration is subjected to free radical polymerization in the presence of several alkoxyamines comprising the sequence of formula (I), wherein n is a non-zero integer and the alkoxyamines exhibit different values of n.

The alkoxyamines and nitroxyls (which nitroxyls may also be prepared by known methods separately from the corresponding alkoxyamine) as described above are well known in the art. Their synthesis is described for example in US Pat. No. 6,255,448 and WO 00/40526.

One useful stable free radical is N-r-butyl-N-[l-diethylphosphono-(2,2,-dimethylpropyl)]nitroxide (DEPN), which has the following structure:

(Formula Removed)

The DEPN radical may be linked to an isobutyric acid radical or an ester or amide thereof. A useful initiator is iBA-DEPN initiator, which has the following structure, in which SGI is the DEPN group.

(Formula Removed)

iBA-DEPN initiator when heated separates into two free radicals, one of which initiates polymerization and one of which, the SGI nitroxide radical, reversibly terminates polymerization. The SGI nitroxide radical dissociates from methacrylates above about 25 °C and disassociates from acrylates above about 90°C.

Other useful initiators include esters and amides of CH3CH(SG1)CO2H. If esters or amides are used, they are preferably derived from lower alkyl alcohols or amines, respectively, for example, the methyl ester, CH3CH(SG1)CO2CH3-Polyfunctional esters, for example the diester of 1,6-hexanediol [CH3CH(SG1)CO2]2[(CH2)6], can also be used. Difunctional initiators can be used to prepare symmetrical A-B-A block copolymers. Initiators with higher functionality, for example the tetraester of pentaerythritol [CH3CH(SG1)CO2CH2]4C], can be used to prepare star copolymers of the type I(BA)„, in which I is the initiator and n is the functionality of the initiator.

Typically, a monofunctional alkoxyamine is used to prepare an AB block copolymer. A difunctional alkoxyamine can be used to produce a triblock ABA copolymer. However, a triblock copolymer can also be made from a monofunctional alkoxyamine by extending an AB diblock copolymer with an additional A segment (i.e., three sequential reactions of an A segment, then a B segment, then another A segment). Another method for making a triblock copolymer from a monofunctional alkoxyamine is to first react the monofunctional alkoxyamine with a diacrylate (such as butanediol diacrylate) to create a difunctional alkoxyamine. None of the reactions require the addition of further initiation source (such as an organic peroxide), though in some cases, peroxides might be used during the course of the reaction to "chase" residual monomer. If it is preferred to preserve the "living"character of the nitroxide terminated chain ends, the "chasing" step is carried out at a temperature below the nitroxide dissociation temperature as will be evident to those skilled in the art.

The copolymerization may be carried out under conditions well known to those skilled in the art, taking into account the monomers under consideration and the desired product. Thus, the polymerization or copolymerization may be performed, for example, in bulk, in solution, in emulsion or in suspension, at temperatures ranging from 0°C to 250°C and preferably ranging from 25°C to 150°C.

"Sequenced" block copolymers may be produced by 1) polymerizing a monomer or a mixture of monomers in the presence of an alkoxyamine at a temperature ranging from 25°C to 250°C and preferably ranging from 25°C to 150°C; 2) allowing the temperature to fall and optionally evaporating off the residual monomer(s); 3) introducing a new monomer(s) mixture into the reaction mixture; and 4) raising the temperature to polymerize the new monomer or mixture of monomers. This process may be repeated to form additional blocks. Polymers made by this process will have nitroxide end groups. They can remain on the end of the polymer chains or be removed by an additipjaal processing step.

At any point during the synthesis process a further initiation source (such as an organic peroxide), might be used to create a composite material containing a mixture of controlled block structures and homopolymers. Depending on the monomer(s) present, the non-block structures could be homopolymers or random copolymers. Furthermore, these homopolymers or random copolymers may be primarily hydrophobic or hydrophilic in nature, again dependant upon the monomer(s) present.

The amphiphilic triblock copolymers of the invention generally have a molecular weight (Mw) in the range of from 20 kg/mol to 400 kg/mol.

The Tg of the middle block will typically be lower than that of the outer block, or if the middle block of the parent block copolymer has a higher Tg, upon water absorption the apparent Tg will become lower than the endblocks. In general, the end blocks have a high Tg, most preferably higher than body temperature, and more preferably higher than 50°C. In the case of long chain alkyl (meth)acrylates the Tg is below RT, but the melting temperature is > 25°C.

The existence of a block copolymer according to this invention is determined by methods known to those skilled in the art. Example methods to those skilled in the art include, but are not exclusive to, the measured increase of molecular weight upon addition of a second monomer or monomers to chain-extend a living polymer formed from a first monomer or monomer set, observation of microphase separation, including long range order (determined by X-ray diffraction), microscopy and/or birefringence measurements. Other methods of determining the presence of block copolymers include mechanical property measurements, thermal analysis, rheological measurements or elution chromatography techniques.

The amphiphilic block copolymers of the invention contain hydrophobic interactions or physical crosslinks that limit the polymer's water solubility. The insolubility of the tri-block copolymer is due to physical interactions, as opposed to covalent crosslinks found in the art. While not being bound by a specific theory, it is known that block copolymers of sufficiently high molecular weight and block segment incompatibility will phase separate on a microscopic scale to form periodically arranged domains which contain predominantly one polymer segment or the other. In samples, which have reached thermodynamic equilibrium, domain sizes of typically from 10-100 nm characteristically take the form of lamellae, cylinders, spheres, and many other more complex morphologies dependant on the polymer structure and composition. The domain sizes and shapes can vary if the sample is trapped in a non-equilibrium state. Based on the amphiphilic nature of the polymers described in this invention, it is presumed the hydrophobic segments form domains, which serve as physical crosslinks preventing dissolution in water. The amphiphilic multiblock copolymer is "water insoluble" as well as in other solvents in which the hydrophobic block is not soluble.

An important feature of the present invention is that the composition and structure of the amphiphilic copolymers can be readily tailored to produce a wide range of physical and mechanical properties, such as water absorption, gel strength, water permeation, adhesion, and such.

The composition of the amphiphilic multiblock copolymer, and the hydrophobic blocks in particular, can be adjusted to effect the solubility/insolubility of the polymer in different solvents, however, in each case the polymer will remain insoluble in water.

The level of water adsorption, or other polar solvent adsorption can be controlled by adjusting the composition and the weight fraction (as compared to the entire block copolymer) of the hydrophilic block. The level of absorption can be controlled to be from 1 to greater than two thousand weight percent, based on the weight of the multiblock copolymer. Depending on the final product application, water or other polar solvent adsorption levels of 5, 50, 500, 5,000, and even 10,000 times the weight of the polymer can be obtained. For example, increasing the weight fraction of the hydrophilic block increases the water absorption. When copolymerizing a hydrophobic monomer with a hydrophilic monomer, increasing the weight percent of the hydrophilic monomer in the amphiphilic segment will increase water absorption (i.e., the water absorption of a 90% hydrophilic/10% hydrophobic segment > 50% hydrophilic/5 % hydrophobic segment > 10% hydrophilic/90% hydrophobic segment, provided the hydrophobic and hydrophilic components remain fixed and only the wt% incorporation is altered). The composition of the block copolymer can also be tailored by the addition of ionic groups to change the level of adsorption based on the pH, so as the pH increases, water adsorption will increase. Similarly the composition can be adjusted to provide an optimum level of adsorption of fluids having different pH's. The level of water adsorption at different temperatures can also be controlled by polymer composition, i.e. if N-isopropyl acrylamide is used as the hydrophilic block water absorption will decrease as temperature increases.

In the case of a thermoplastic elastomer, by tailoring the amount of the low Tg segment, materials ranging from tough thermoplastics, for applications such as membranes to tacky rubbers for applications such as pressure sensitive adhesives can be realized.

Because of the properties of the amphiphilic multiblocks, and the ability to tailor the properties widely by adjusting the composition, there are many possible uses of these materials.

Exemplary uses include, but are not limited to the following. One of skill in the art could use these examples and the teaching of this invention to imagine many other uses for the amphiphilic triblock copolymers.

Health care, personal care and cosmetic uses: as a medium for absorbing extudate - such as blood, and urine in articles such as tampons, diapers, sanitary napkins; Ostomy care; Control release media (for drugs, antimicrobials, fragrances, etc.); Bandages; Contact lenses; Artificial tissues; Rheumatic plasters; Ultrasound gel; Cosmetic gelation agent for carrying cosmetically active materials, in a glycerin, glycol, silicon, water, or alchohol-based system. Cosmetic thickeners; Sunscreen; Superabsorbents.

Consumer products: Insoles; Synthetic fibers; Textiles - (gloves, sportswear, moisture regulation in textiles, shoe inserts);

Agro uses: Agricultural media for control of soil moisture or for release of fertilizer; Soil moisture control as a film or soil additive, for retention of meltwater and dew precipitates; Composting additive; Protection of forests against fungal and insect infestation.

Industrial uses: Packaging materials for water-sensitive articles; Food packaging for adsorbing water/blood in fresh meat, fish and poultry; Thickeners for oil/water and water/oil emulsions; Compatibilizers for amphiphilic polymer blends, Chemical process applications (catalyst for organic reactions, immobilization of large functional molecules (enzymes), Surface modifiers; Lubricious coatings; Self-cleaning coatings (architectural coatings); Adhesives; Membranes and membrane coatings (since there is no covalently cross-linked); Removable coatings; Gel electrophoresis which currently uses an acrylamide-based system -providing a material much less toxic than current systems; Shock absorbers; Heat storage media; Filtration aids, Hydrophilic component in polymer laminates; Dispersants; Liquefiers; Building construction, Vibration-inhibiting medium; Tunneling aid in water-rich ground; Cable sheathing; Water treatment; Waste treatment, Water removal (de-icers, reusable sandbags); Cleaning; fire protection of structures and forests; Coextrusion agent in thermoplastic polymers (hydrophilicization of multilayer, Films; Films and

thermoplastic moldings capable of absorbing water (for example films for keeping fruit and vegetables fresh by regulating moisture so neither fouling nor wilting occurs.

EXAMPLES:

The controlled architecture amphiphilic block copolymers were synthesized using the following generic protocol. Molecular weights were targeted by manipulating the monomer to initiator concentration ([M]/[I]). Therefore a targeted molecular weight could be achieved by setting the [M]/[I] ratio, and then carrying out the polymerization to the desired conversion necessary to reach the target molecular weight. Monomer conversion was conveniently monitored by gas chromatography (GC) analysis or flash devolitization of the unreacted monomer under vacuum. The polymer examples were run neat or in solution. Typical solvents used included, dioxane, n-methylpyrrolidinone, dimethylacetamide, dimethylformamide, tert-butyl alcohol, n-butyl alcohol, toluene, ethyl benzene, methyl acetate, ethyl acetate, propyl acetate, butyl acetate, ethanol, cyclohexanone, cyclopentanone and methyl ethyl ketone. Polymerizations were carried out at ambient pressures or run under nitrogen pressure up to 100 psi. Polymerizations were run in standard polymerization vessels both with and without shearing capacity, although adequate mixing capabilities were preferred.

As a general procedure, a specific amphiphilic triblock copolymer composition is prepared by various traditional monomer addition and polymer isolation protocols, as generically described below and evident to those skilled in the art, dependant on the desired final block composition.

For example, a pure block copolymer is prepared by isolating the pure 1st block by precipitation techniques or by evaporating the residual monomer upon completion of the first block synthesis, followed by the addition of a second monomer composition different from the first. This second monomer composition then undergoes polymerization to make the pure block copolymer.

Profiled block copolymers were synthesized by polymerizing a mixture of two or more monomers. This mixture could result, for instance, by adding a second monomer to the initial polymerization medium prior to evaporation of the residual first monomer, or a multi-monomer mix could be polymerized as a first block, or a multi-monomer mix could be added to an isolated pure first block.

Block copolymer / homopolymer blends were prepared by employing well known chasing techniques. For example, a first block is synthesized by polymerizing a monomer or monomer mix to a desired conversion (less than 100%). The reaction mixture is then cooled to a temperature where the nitroxide is stable at which time a secondary initiation source, such as an organic peroxide, is added to carry out the polymerization of the residual 1st block monomers. After the chasing step is complete, the 2nd block monomer(s) can be added and the temperature increased to allow for the activation of the nitroxide end groups, which subsequently leads to the formation of a block copolymer. The composite material will then comprise of both the chased homopolymer (similar in nature to the 1st block) and a block copolymer. The chasing step can be carried out again with the 2nd block or can be used in place of the 1st block chase.

The synthesis of the copolymers of the invention as described above are further illustrated by reference to 3 polymerization methods (a, b, and c) and the corresponding specific polymer examples listed below. Other copolymers of this invention can be prepared in an analogous manner, as it will be evident to those skilled in the art.

Example 1:

In each of the ensuing examples, the polymers were synthesized starting from a difunctional alkoxyamine initiator. The preparation of the difuntional alkoxyamine initiator used for the majority of the patent examples is now described. 47.0 grams (0.237 moles) of 1,4-butanediol diacrylate was mixed with 355.9 grams of absolute ethanol and bubbled with nitrogen for 10 minutes. The mixture was then added to 190.25 grams (0.499 moles) of iBA-DEPN initiator. The resulting solution was brought to reflux (78-80 °C) while stirring and held at temperature for 4 hours to complete the reaction. NMR shows reaction is > 95% of the new dialkoxyamine. Therefore, the solution in ethanol is approximately 38% active. The data for each of the polymerization examples described in the ensuing examples is summarized in Table 1.

Table 1. Amphophilic Block Copolymer Examples.

(TABLE REMOVED) 

The midblock type describes the monomers used in the synthesis of the 1st or middle block. The endblock type describes the primary monomer used in the 2nd block or endblock synthesis and as described in the synthesis examples below, the endblock may or may not contain some level of monomer carryover from the 1st block synthesis as well. The monomer abbreviations are: MEA = methoxyethyl acrylate, AA = acrylic acid, t-BA = tert-butyl acrylate, LMA = lauryl methacrylate, BA = butyl acrylate, EA = ethyl acrylate, MAA = methacrylic acid, MA = methyl acrylate, IA = itaconic acid, DMA = N,N-dimethylacrylamide, and MMA = methyl methacrylate. The 1st block Mn values were calculated based on starting [M]/[I] ratios and monomer conversion data as measured by GC analysis and 2nd block Mn values were calculated using NMR analysis coupled with 1st block Mn values. The abbreviation NM indicates not measured.

Synthesis Method A:

Synthesis method A is a method of preparing an ABA block copolymer in which the residual monomers remaining after the 1st block synthesis are removed (stripped under vacuum) prior to the endblock synthesis. A detailed example of this synthesis method is described below.

Example 2:

Described below is the preparation of example number2 from Table 1. 8.78g (3.47 mmol) of dialkoxyamine from example 1 was weighed into a 1L jar with
