Repository: anandvc/allindianpatents

File: patents/272112-method-for-manufacturing-of-cellular-board-cellular-board-method-for-producing-cellular-board-element-of-steel-plate-strip-and-production-line.html (part 1 of 2)
Indian Patents. 272112:METHOD FOR MANUFACTURING OF CELLULAR BOARD, CELLULAR BOARD, METHOD FOR PRODUCING CELLULAR BOARD ELEMENT OF STEEL PLATE STRIP, AND PRODUCTION LINE

Indian Patents

Recently Granted Patents

  Recently Published Patents

Title of Invention	METHOD FOR MANUFACTURING OF CELLULAR BOARD, CELLULAR BOARD, METHOD FOR PRODUCING CELLULAR BOARD ELEMENT OF STEEL PLATE STRIP, AND PRODUCTION LINE

Abstract	The object of the invention is a method for manufacturing cellular board (1 ), a cellular board, a method for producing cellular board element of steel plate strip, and a production line. A cellular board (1 ) according to the invention comprises a number of originally separate profiles (4. 6) of plate-like material, which have been fastened to each other. A single profile is intended to form in a finished cellular board a substantially planar first surface projection (6. 6'). a substantially planar second surface projection (6'. 6"), a core (4. 4'), which is arranged to interconnect the first and second surface projections. In the cellular board (1) the profiles are fastened to each other so that in the adjacent lamellae the first surface projections (6. 6') are located side by side and form thus a first surface plate (2) of the cellular board, the second surface projections (6'. 6") are located side by side and form thus a second surface plate (3) of the cellular board, the profile cores (4. 4') form the core structure of the cellular board.	

Full Text	METHOD FOR MANUFACTURING CELLULAR BOARD, CELLULAR BOARD, METHOD FOR PRODUCING CELLULAR BOARD ELEMENT OF STEEL PLATE STRIP, AND PRODUCTION LINE

TECHNICAL FIELD

The object of the invention is a method for manufacturing cellular board, a cellular board, a method for producing cellular board element of steel plate strip, and a production line, according to the preambles of the independent claims presented below. Particularly the invention relates to a new way for manufacturing cellular boards.

PRIOR ART

Cellular board refers to a structure known as such, which is formed by two •substantially parallel surface plates and a core arranged between them. Typically also the core is of plate-like material, but arranged with a form hav¬ing a direction different from that of the surface plates, for instance by form¬ing folds and grooves between them in the plate material. Typically the core comprises a number of adjacent and parallel straight forms, generally ex¬tending substantially over the whole cellular board. The longitudinal direction of the straight forms of the cellular board's core is in this text called the core direction. The cellular board resists bending particularly well in the direction perpendicular to the core direction. The core of prior art cellular board is typically a structure, which is originally separate from the surface plates, but firmly fastened to the surface plates. Typically the surface plates and the core are welded to each other, for instance with laser welding or spot weld¬ing. It is also known to glue the surface plates and the core to each other. In a cellular board the surface plates and the core are typioally made of metal, e.g. stainless steel or aluminium, but also other materials may come into question. The thickness and the material of the surface plates and the core, and the shape of the core can be dimensioned to suit each situation. The cellular board structure can provide a structure, which is substantially lighter and more rigid, and which better resists bending than a homogenous board structure. The shape of the core strongly influences the rigidity and the strength of the cellular board. A core made of steel can for instance be made of plate, which is bent in a wave-shape where the crests of the waves are typically welded to the surface plates. The cores can also be arranged for instance into the form of the letter V, or they can be formed by plates,

which are arranged substantially perpendicular to the surface plates, i.e. in the form of the letter I. The core can be formed by a plate, which is bent in a honeycomb-shape. Bars in the form of tubes with a circular cross-section or other forms can be used as a core.

A problem of traditional cellular board solutions is that it is difficult to fasten the cores of the cellular boards to the surface plates, particularly at the cen¬tral part of boards with a large area. The manufacture has required expen¬sive equipment. One problem of traditional cellular boards has been that generally only cellular boards of a certain size could be easily made of the same raw materials.

Base floors of buildings are often built of concrete. A base floor is generally supported onto horizontal beams, for instance onto concrete beams. If verti¬cal piles, such as steel piles are used to support the base floor it has re¬quired special solutions to fasten the piles. Horizontal piles also required particular construction solutions. The insulation of concrete base floors has also required their own special solutions.

OBJECT AND SHORT DESCRIPTION OF THE INVENTION

An object of the invention is to reduce or even to eliminate the problems oc¬curring in prior art mentioned above.

An object of the invention is particularly to provide a solution, with which cel¬lular board can be manufactured in an inexpensive, rapid and efficient way.

An object of the invention is particularly to provide a solution, where hot gal¬vanized steel plate can be used as raw material for cellular steel boards without causing damage to the coating.

An object of the invention is particularly to provide a solution, with which base floors of buildings can be made at least partly of cellular board, and made in an inexpensive, rapid and efficient way.

In order to realize, among other things, the objects mention above the pre¬sent invention is characterised by what is presented in the characterising parts of the enclosed independent claims.

The embodiments and advantages mentioned in this text apply, when appli¬cable, to the inventive methods, to the inventive cellular board as well as to an inventive production line, even if it is not always specifically mentioned.

A cellular board comprises first and second substantially parallel surface plates and a core structure between them. A typical cellular board according to the invention is manufactured by fastening to each other a number of separate boards, which are made of a plate-like material, i.e. profiles which are also called lamellae in this application. In a completed cellular board each single profile is intended to form

-	a substantially planar first surface projection,

-	a substantially planar second surface projection,

-	a core, which is arranged to interconnect the first and second surface pro¬jections.

The profiles of a cellular board according to the invention are fastened to each other so that

-	the first surface projections lie side by side and form the first surface plate of the cellular board,

-	the second surface projections lie side by side and form the second sur¬face plate of the cellular board, and

-	the profile cores are fastened to the first and second surface projections, whereby they form the core structure of the cellular board.

The invention can be applied in the manufacture of cellular boards used for instance in middle decks of ships or in intermediate floors, walls, ceilings and floors of high-rise buildings. Very strong and light load-bearing struc¬tures can be made of a cellular board according to the invention. For in¬stance, cellular board according to the invention can be used as structures in cabin or room modules of ships or buildings. Then for instance a cabin module can be easily made as a self-supporting structure, on top of which it is possible to build even several stories. Such modules can for instance form a ship's self-supporting cabin section or a high-rise building.

Different profiles and cellular boards according to the invention can be easily manufactured to suit the situation at hand. Cellular boards of different size and thickness are manufactured easily. The profiles can be for instance steel, aluminium or some other suitable metal. Also other materials may come into question. The plate-like material and the profiles made of it can

be coated on one side or on both sides, for instance with a PVC film. The thickness of the plate-like material can be for instance 0.5 to 5 mm, or 0.5 to 3 mm. The length of the profiles in the so-called core direction can be for in¬stance 0.5 to 20.0 m or 1.0 to 10.0 m. The width of the surface projections can be for instance 0.1 to 1.0 m, 0.1 to 0.5 m, or 0.1 to 0.2 m. The distance between the surface projections of a single profile can be for instance 0.1 to 0.5 m, 0.05 to 0.4 m, or 0.1 to 0.3 m. The thickness of a finished cellular board is generally approximately equal to the distance between the surface projections in a single profile. A finished cellular board can contain for in¬stance 5 to 1000, 10 to 200 or 20 to 100 profiles fastened side by side. In the direction bearing more forces the length or the size of a finished cellular board is generally approximately equal to the profile length in the so-called core direction. The width of a cellular board in the direction perpendicular to the core direction can be for instance 0.5 to 50 m, 1 to 25 m or 5 to 20 m. The dimensions mentioned above are only examples. Other dimensions are also possible.

Now it was surprisingly found that strong cellular boards can be manufac¬tured from separate profiles or lamellae, which are much smaller than the finished cellular board, by attaching several profiles side by side. Thus a number of relatively narrow plates attached to each other, or the surface projections of single profiles, form the surface plates of a cellular board.

Because single profiles are of a small size compared to a finished cellular board it is easy to handle, store and transport the raw materials.

One of the greatest advantages of the invention is that it is easy to fasten the profiles according to the invention. Many known prior methods can be used to fasten the profiles. It is always possible to select a suitable method among the available methods. Thus even a large cellular board can be manufactured easily and economically.

In one embodiment of the invention a single profile is made of a single thin metal plate. Edges, depressions, protrusions, folds or other shapes are ar¬ranged in the thin metallic plate by some method known as such. An advan¬tageous method to shape the profiles are different cold forming methods, for instance roll forming or edging. The profiles can be rapidly and economically made of thin plate.

In an embodiment of the invention mutually fitting fixing folds have been ar¬ranged in the surface projections or cores, whereby the profiles to be placed next to each other are fastened by locating the fixing folds against each other. The fixing folds can be made by the same method and even simulta¬neously with the edges, depressions, protrusions, folds or other shapes mentioned above. With the aid of the mutually fitting fixing folds it is easy to locate the profiles against each other in the desired mutual position.

In an embodiment of the invention the adjacent profiles are further fastened to each other at the fixing folds located opposite each other with the aid of one or more of the following fixing members known as such:

-	machine seam -glue

-	rivet

-	screw

-	welded seam.

In this way the joints between the profiles will become very strong and firm. For instance, at the same fixing fold the adjacent profiles can be first glued to each other and then the joint can be further secured by fixing the profiles to each other with screws or rivets.

In an embodiment of the invention a first fixing fold is formed at the first end of the first surface projection, and a second fixing fold fitting into the first fix¬ing fold is formed at the second end of the first surface projection. A fixing fold in a profile forming one core of the cellular board is typically also ar¬ranged in connection with the fixing folds of two adjacent surface projec¬tions.

The fixing folds can be formed so that the fixing folds formed at the ends of three different profiles can be fixed to each other at one connection point. When a cellular board is assembled the fixing folds of the profiles forming two adjacent surface projections and one core of the cellular board are at¬tached and fastened to each other. The fixing can be easily made for in¬stance by machine seaming known as such.

In this text the term press seaming is sometimes also used for machine seaming, and the term press seaming device for a machine seaming device.

Machine i.e. press seaming is a technique known as such to a person skilled in the art.

In an embodiment of the invention the fixing fold of each profile to be joined comprises two-fold bent metal plate. When three such interlaced fixing folds are machine seamed together a six-fold machine seam of metal is achieved at the profile joint. A joint of this kind is very strong.

In an embodiment of the invention the first and second surface projections are arranged to be substantially parallel. When the profiles are fastened to each other so that adjacent surface projections are placed in parallel, it is easily obtained a cellular board where the first and second surface plates are quite even. The surface projections of a single profile are typically equally long, i.e. the distance between the first and second ends of the first surface projection is approximately equal to the distance between the first and second ends of the second surface projection.

In an embodiment of the invention the cross-section of a single profile has a substantially symmetric form. Profiles of this kind are easy to install.

In an embodiment of the invention the first and second surface projections are substantially identical in their form, or mirror images of each other. Such profiles are easy to install. An advantageous cellular board is at least mainly formed of profiles of only two types, of which the first profiles are arranged as surface projections and the second profiles as cores.

In an embodiment of the invention the core is fastened between the first and second surface projections, so that a cross-section of some part of the cellu¬lar board has substantially the form of the letter Z. "Substantially the form of the letter Z" means for instance that the core interconnects the first and sec¬ond surface projections at their opposite ends. The Z-forms can vary. The angle between a surface projection and the core can for instance be ap¬proximately 90 degrees or something between 45 and 135 degrees.

In another embodiment of the invention the cross-section of two surface pro¬jections and the core interconnecting them has a U-form or a n-form, whereby the first end of the first surface projection is attached via the core to the first end of the second surface projection. A form like this is typically symmetric regarding the axis transversally crossing the core. The form thus

obtained can have sharp corners, or its corners can be rounded. It is also possible that the joint between the first surface projection and the core is sharp and the joint between the second surface projection and the core is rounded. The angle between the surface projection and the core is then generally very close to 90 degrees or exactly 90 degrees.

A cellular board can comprise surface projections and cores arranged both in Z-form and U-form.

In an embodiment of the invention the core or a part of it can be shaped with small folds in zigzag form, or it can be wave-formed. The folds or waves can be arranged either in the profile's core direction or against it.

In an embodiment of the invention elongated reinforcing shapes are ar¬ranged in the first surface projection or in the second surface projection or in the core, or in all of them, such as depressions, grooves, projections or pro¬trusions made by cold forming, for instance roll forming. The reinforcing shapes can be arranged in the surface projections and in the core in an an¬gle of 90 degrees to the profile's core direction, or in the core direction. The reinforcing shapes in the surface projections and in the core can have dif¬ferent directions, for instance so that the reinforcing shapes in the surface projections may be in an angle of 90 degrees to the core direction, and in the core in the core direction. The reinforcing shapes can be formed so that they begin at a first distance from the first end of the surface projection, and they are formed to continue up to a point at a second distance from the joint between the surface projection and the core. The first distance and the sec¬ond distance can be different, however so that the reinforcing shape advan¬tageously comprises the main part of the distance between the first end of the surface projection and the joint. In some cases the length of the reinforc¬ing shape is substantially equal to the distance between the first end of the surface projection and the joint, or regarding the core it can be substantially equal to the distance between the joints.

In an embodiment of the invention the profile comprises in a single piece

-	a part of the first surface plate of a finished cellular board,

-	a part of the second surface plate of a finished cellular board,

-	a part of the core structure of a finished cellular board.

In an embodiment of the invention the cellular board comprises at least two types of profiles according to the invention. Then a cellular board can be manufactured of for instance U-profiles, of which every other comprises re¬inforcing shapes, and every other does not have any reinforcing shapes. In this way the strength of the cellular board can be adjusted in an easy and simple way so that it corresponds to the intended use. The direction of the reinforcing shapes can also be different in the different profiles of a cellular board. A cellular board can also comprise profiles with both a Z-form and a U-form.

Cellular board according to the invention can be manufactured from a steel plate strip by a method comprising at least the following steps:

-	roll forming of fixing folds with a roll forming machine into steel plate blanks having a certain width and length and made from the steel plate strip, and thus the forming of the blanks into lamellae,

-	the lamellae are sorted according their assembly order,

-	the fastening of the lamellae to each other at their fixing folds,

-	the machine seaming of the fixing folds of the lamellae pre-fastened to each other in a machine seaming device, so that they are firmly fixed to each other and so that the lamellae fixed to each other form surface plates and core structure of a cellular board, whereby cellular board elements are formed in this way.

Cellular boards or cellular board elements according to the invention can be manufactured of steel plate strip in a production line comprising at least

-	a roll forming machine in order to make fixing folds into steel plate blanks made of the steel plate strip and having a certain width and length, and thus to transform the blanks into lamellae,

-	a machine seaming device in order to firmly fix to each other the fixing folds of the lamellae pre-fastened to each other, so that the lamellae fixed to each other form surface plates and core structure of a cellular board.

A typical system according to the invention for manufacturing cellular board from lamellae comprises at least the following parts

-	a cellular board assembly table,

-	a press seaming device arranged in connection with the assembly table, and

-	means for feeding lamellae to the press seaming device.

According to advantageous embodiments of the invention the system can further comprise at least one of the following features or additional compo¬nents

-	means for feeding the lamellae to the press seaming device are arranged in the press seaming device,

-	the press seaming device is arranged to be movable in relation to the as¬sembly table,

-	the press seaming device has at least two press seaming means, which advantageously comprise press rolls and seaming rolls,

-	an insulation treatment device for arranging insulation within the press seamed lamellae, to which the insulation is typically attached with glue, and/or

-	means for arranging substance insulating the seam in gaps of at least some of the lamellae before these lamellae are press seamed.

In a system according to the invention three lamellae are fed to the press seaming device at the same time, i.e. the lamellae that form the surface parts and the core part of a cellular board element.

The process can be made even faster and more efficient if the means for feeding lamellae to the press seaming device are arranged in the press seaming device and if the press seaming device is arranged to be movable in relation to the assembly table. Then it is possible to use the system ac¬cording to the invention so that when the press seaming device has press seamed the lamellae to each other, i.e. when it has moved from the first end of the assembly table to its second end, then it transports the next lamellae to the correct processing position as it returns to its original position. Then the press seaming device can immediately begin a new seaming cycle, i.e. it can again move from the first end of the assembly table to its second end and simultaneously seam all necessary seams. The seams in question are typically for instance the top and bottom seams of a lamella.

The press seaming device can of course have any suitable number of press seaming means, such as two, three, four, five, six, seven, eight, nine or ten means.

When an embodiment of the invention utilizes means to arrange substance for seam insulation in gaps between at least some of the lamellae before

these lamellae are press seamed, i.e. machine seamed, then the seams can be made hermetic at the same time. The substance for seam insulation can be for instance glue, such as urethane glue.

A system or a production line according to the invention can further com¬prise further equipment means, such as a further equipment table, onto which cellular board elements of a desired size are moved from the assem¬bly table. The cellular board elements are finished on the further equipment table; for instance further equipment, edge strips, required bores etc. are made in this step.

A typical method according to the invention for manufacturing cellular board of lamellae is characterised in that the method comprises at least the follow¬ing steps

a)	arranging of the first lamellae on the assembly table,

b)	press seaming or machine seaming of lamellae to each other with a press seaming device so that the lamellae fixed to each other form surface plate and core structure of a cellular board element,

c)	arranging of second lamellae in connection with the first lamellae,

d)	press seaming or machine seaming of the second lamellae to each other and to the lamellae fixed to each other in the first step with a press seaming device so that they form more surface plate and core structure of the cellular board element,

e)	repeating of the steps c) and d) until they provide a cellular board element of the desired size.

According to an embodiment of the invention at least three lamellae, i.e. the lamellae forming the first and second surface parts and the core part of a cellular board element are press seamed to each other in a single step. Then it is possible to form all seams between these at the same time.

A typical load-bearing planar building structure according to an embodiment of the invention comprises

-	a first planar cellular board, where the cores are arranged mainly in a first direction,

-	a second planar cellular board, where the cores are arranged mainly in a second direction,

-	a planar insulation layer fixed between the first and second cellular boards.

The first and second cellular boards and the insulation layer between them are arranged mainly in parallel, whereby the surfaces of the first and second cellular boards directed away from the insulation layer form the outer sur¬faces of the structure.

In an embodiment of the invention the first direction is mainly in the direction of the plane of the first planar cellular board and the second direction is mainly in the direction of the plane of the second planar cellular board.

In an embodiment of the invention the first direction and the second direc¬tion form a substantial angle between them. Thus the cellular boards of the structure have differently directed cores. This strengthens the structure. In an embodiment of the invention the first direction and the second direction are substantially perpendicular to each other. Then the structure is particu¬larly strong.

In an embodiment of the invention the first and second cellular boards are cellular boards of steel.

For instance, when the structure according to the invention is used as the base floor of a building, it is possible to fasten an elongated pile to the outer surface of the cellular board. Typically the pile is arranged to be substan¬tially perpendicular to the plane direction of the first cellular board.

In an embodiment of the invention the pile is fastened through a pile cap to the outer surface of the first cellular board. Such a pile cap is arranged to contact the outer surface of the first cellular board so that the pile cap dis¬tributes the load applied by the pile against the first cellular board over an area, which is larger than the area of the end of the pile, or over the contact area of the pile cap. The contact area of the pile cap is substantially larger, advantageously more than 100 % larger, or still more advantageously more than 300 % larger than the area of the end of the pile fastened to the pile cap, as projected on the plane of the first cellular board.

In an embodiment of the invention the pile cap is arranged to contact the outer surface of the first cellular board at least mainly only at the outer edges of the pile cap's contact area. An arrangement of this kind distributes the forces directed by the pile to the cellular board over a large area of the cellular board.

In an embodiment of the invention the pile cap consists of mainly plate-like material in the part interconnecting the outer surface of the first cellular board and the pile. The direction of the plane of this plate-like material dif¬fers at least mainly from the direction of the plane of the first cellular board. This plate-like material can have the form of for instance mainly a cone or a pyramid with its bottom against the cellular board.

BRIEF DESCRIPTION OF THE FIGURES

The invention will be described in more detail below with reference to the enclosed schematic drawing, in which

Figure 1 shows a basic presentation of a known prior art cellular board; Figure 2 shows the cross-section of a cellular board according to the first embodiment of the invention;

Figure 3 shows the cross-section of a cellular board according to the second embodiment of the invention;

Figure 4 shows the cross-section of a cellular board according to the third embodiment of the invention;

Figure 5 shows an enlarged view of a part of the cellular board in figure 4; Figure 6 shows the cross-section of a cellular board according to the fourth embodiment of the invention;

Figure 7 shows an enlarged view of a part of the cellular board in figure 6; Figure 8 shows the cross-section of a cellular board according to the fifth embodiment of the invention;

Figure 9 shows a manufacturing step of the cellular board in figure 6; Figure 10 shows another manufacturing step of the cellular board in figure 6; Figure 11 shows the cross-section of a cellular board according to the sixth embodiment of the invention;

Figure 12 shows the cross-section of a cellular board according to the sev¬enth embodiment of the invention;

Figure 13 shows the cross-section of a cellular board according to the eighth embodiment of the invention;

Figure 14 shows the cross-section of a cellular board according to the ninth embodiment of the invention;

Figure 15 shows the cross-section of a cellular board according to the tenth embodiment of the invention; Figure 16 shows the cross-section of the surface projection and core ac-

cording to the eleventh embodiment of the invention;

Figure 17 shows the cross-section of a part of the cellular board according to the twelfth embodiment of the invention; Figure 18 shows a production line according to the invention; Figure 19 shows a system according to an embodiment of the invention as seen from one end; and

Figure 20 shows the system of figure 19 as seen from one side; Figure 21 shows an embodiment of a structure according to the invention; Figure 22 shows a second embodiment of a structure according to the in¬vention;

Figure 23 shows a third embodiment of a structure according to the inven¬tion; and

Figure 24 shows a fourth embodiment of a structure according to the inven¬tion.

DETAILED DESCRIPTION OF THE EXAMPLES IN THE FIGURES

The same reference numerals are used for corresponding features in differ¬ent embodiments. In some figures describing the invention the components are presented with untrue dimensions for the sake of clarity. For instance, the gaps between the profiles are generally exaggerated.

Figure 1 shows a prior art cellular board 401. The cellular board 401 com¬prises a first surface plate 402 and in parallel with it a second surface plate 403. Separate core structures 404 have been welded between the surface plates.

Figure 2 shows in a basic presentation a part of a cellular board 1 according to the invention. The cellular board 1 is assembled from a number of metal profiles 5 in Z-form. Each profile 5 comprises a first surface projection 6 and in parallel with it a second surface projection 7. The surface projections are joined by a single-piece core part 4 that forms an integral part with them. The profile 5 is bent from a planar metal plate, for instance by roll forming or edging first and second folds 8 and 9 to it. The first fold 8 is between the first surface projection 6 and the core part 4. The second fold 9 is between the second surface projection 7 and the core part 4. The core part 4 is bent ap¬proximately at a right angle regarding the surface projections. When the pro¬files are fixed to each other, for instance by welding at their contact points

10, the first surface projections form the first surface plate 2 of the cellular board and the second surface projections form the second surface plate 3 of the cellular board.

The cellular board 1 of figure 3 corresponds otherwise to that of figure 2, but the ratio of the length of the core 4 to the length of the surface projections 6 and 7 is substantially greater than that in figure 2. Although the profiles 5 of both figures are made of a metal strip with the same thickness the cellular board 1 of figure 3 provides a substantially increased strength.

The cellular board 1 shown in figure 4 is formed by a number of mutually identical and symmetric profiles 5, 5'. Figure 5 shows in an enlarged view the contact point 10 between two profiles 5, 5'. At the contact point 10 a first fixing fold 11' is formed in the first fold 8' of the first profile 5'. The end 12 of the first surface projection 6 in the second profile 5 fits into the fixing fold so that the adjacent surface projections 6 and 6' will be in the same plane. The adjacent profiles 5 and 5' can for instance be welded to each other at the contact point 10, between the end 12 of the surface projection 6 and the fix¬ing fold 11' located against each other. The other fixing locations between the profiles are arranged in a corresponding way.

The cellular board 1 shown in figure 6 is formed of a number of mutually identical and symmetric profiles 5, 5'. Figure 7 shows in an enlarged view a contact point 10 between two profiles 5 and 5'. At the contact point 10 there is formed a groove-like first fixing fold 11 in the second fold 9 of the first pro¬file 5. A second fixing fold 14' is formed at the end 13' of the second surface projection 7' of the second profile 5'. The end 13' fits into the first fixing fold 11 so that the adjacent second surface projections 7 and 7' will be in the same plane. The adjacent profiles 5 and 5' can for instance be glued to each other at the contact point 10, between the end 13' and the fixing fold 11 located against each other. The other fixing locations between the pro¬files are arranged in a corresponding way.

Figure 8 shows how a cellular board 1 is formed of a number of mutually identical and symmetric profiles 5, 5'. In the first fold 8 of the first profile 5 at the first contact point 10 there is formed a first fixing fold 11 comprising a groove 15 and a projection 16 located adjacent to each other. At the end 13' of the first surface projection 6' of the second profile 5' there is formed a

hook-like second fixing fold 14'. The fixing fold 14' fits into the groove 15 and the projection 16 so that the adjacent first surface projections 6 and 6' will be located in the same plane after fixing.

A third fixing fold 22' comprising a depression 23' is formed close to the second fold 9' of the second profile 5' at the second contact point 10' of fig¬ure 8. At the end 24 of the second surface projection 7 of the first profile 5 there is formed a hook-like fourth fixing fold 25. The fixing fold 25 fits into the groove 23' so that the adjacent second surface projections 7 and 7' will be located in the same plane after fixing.

Figure 9 shows in an enlarged view the first contact point 10 shown in figure 8, and how the profiles 5 and 5' are fixed there by machine seaming. The groove 15, the projection 16 and the fixing fold 14' are pressed in the direc¬tion shown by the arrow against a stationary punching knife 20. Thus the profiles 5 and 5' made of thin plate are fixed to each other.

Figure 10 shows in an enlarged view the second contact point 10' shown in figure 8, and how the profiles 5 and 5' are fixed there by machine seaming. The groove 23' and the fixing fold 25 are pressed in the direction shown by the arrow against a stationary punching knife 20. Thus the profiles 5 and 5' made of thin plate are fixed to each other.

Figure 11 shows a cellular plate 1 similar to the cellular board of figure 4, whereby this board is formed of a number of mutually identical and symmet¬ric profiles 5, 5', 5". At the first contact point 10 a first fixing fold 11' is formed in the first fold 8' of the profile 5'. The end 12 of the first surface projection 6 of the profile 5 fits into the fixing fold so that the adjacent surface projections 6 and 6' will be in the same plane. The adjacent profiles 5 and 5' can for in¬stance be welded or glued to each other so that they are fixed at the contact point 10, between the end 12 of the surface projection 6 and the fixing fold 11' located against each other. A screw or a rivet 31 is also arranged through the end 12 and the fixing fold 11' in order to secure the joint.

At the second contact point 10' of figure 11a fixing fold 14" is formed in the end 13" of the second surface projection 7" of the profile 5". The fixing fold 14" is arranged against the core part 4' of the adjacent profile so that the ad¬jacent second surface projections 7' and 7" will be in the same plane. The

adjacent profiles 5 and 5' can for instance be welded or glued to each other at the contact point 11, between the fixing fold 14" and the core part 4' lo¬cated against each other. A screw or a rivet 31 is also arranged through the fixing fold 14" and the core part 4' in order to secure the joint. The other fix¬ing points between the profiles of figure 11 are arranged in a corresponding way.

Figure 12 shows the cross-section of a cellular board according to the sev¬enth embodiment of the invention. The cellular board 1 is assembled from a number of metal profiles 5, 5' having a form of the letter U. Each profile 5, 5' comprises a first surface projection 6 and a parallel second surface projec¬tion 7. The surface projections are interconnected by a core part 4 that forms an integral part with them. The profile 5 is bent from a planar metal plate, for instance by roll forming or edging first and second folds 8, 9 to it. The first fold 8 is between the first surface projection 6 and the core part 4. The second fold is between the second surface projection 7 and the core part 4. The core part 4 is bent approximately at a right angle to the surface projections. When the profiles are fixed to each other, for instance by weld¬ing and/or by screws or a rivet 31 at their contact points, the first surface projections form the first surface plate of the cellular board and the second surface projections form the second surface plate of the cellular board.

Figure 13 shows a cellular board 1 similar to that of figure 12, which board 1 is formed of a number of mutually identical and symmetric U-profiles 5, 5'. In a single profile the core part 4 is shaped to have folds 22 in zigzag form. The folds can cover the whole distance in the core direction, i.e. from the first outer edge of the core to its second outer edge. With the aid of the folds it is possible to change the strength and flexibility characteristics of the pro¬files and thus those of the cellular board as required.

Figure 14 shows the cross-section of a cellular board according to the ninth embodiment of the invention. The cellular board 1 is formed of a number of metal profiles 5, 5' having the form of the letter U. Each profile 5, 5' com¬prises a first surface projection 6 and a parallel second surface projection 7, the surface projections being interconnected by a core part 4 that forms an integral part with them. Elongated reinforcing shapes 20, 20' have been formed in the profile 5, both in the surface projections 6, 7 and in the core 4 of the cellular board 1. The reinforcing shapes have been formed for in-

stance by roll forming or edging. The reinforcing shapes 20, 20' have been formed both in the surface projections 6, 7 and in the core so that they are against the core direction. The reinforcing shapes 20, 20' have been formed so that they begin at a first distance from the first end 6" of the surface pro¬jection 6, and so that they continue up to a second distance from the joint 6" between the surface projection 6 and the core 4. For the sake of clarity fig¬ure 14 does not show the fastening of the profiles 5 to each other.

Figure 15 shows a cellular board 1 similar to that of figure 14, whereby the board is formed of a number of mutually identical U-profiles 5, 5' with rein¬forcing shapes 20, 20' formed in them. In the surface projections 6, 7 the re¬inforcing shapes 20, 20' have been formed to be in parallel with the core di¬rection, and in the core 4 they are formed to be against the core direction. For the sake of clarity figure 15 does not show the fastening of the profiles 5 to each other.

Figure 16 shows a surface projection 6 and a core 4 according to the inven¬tion. The profiles or lamellae 4 and 6 have been formed from a planar metal strip by roll forming fixing folds in their longitudinal edges and reinforcing shapes 20 in the longitudinal direction of the profile between the edges of the surface projection 6. A fixing fold 13 is located at the first edge 11 of the surface projection 6 and a fixing fold 14 is located at the second edge 12 of the surface projection. A fixing fold 23 is located at the first edge 21 of the core 4 and a fixing fold 24 is located at the second edge 22 of the core.
