Repository: anandvc/allindianpatents

File: patents/272114-method-of-producing-epoxy-compounds.html
Indian Patents. 272114:"METHOD OF PRODUCING EPOXY COMPOUNDS"

Indian Patents

Recently Granted Patents

  Recently Published Patents

Title of Invention	"METHOD OF PRODUCING EPOXY COMPOUNDS"

Abstract	Provided is a method of efficiently producing an epoxy compound from an allyl ether having an aromatic ring under mild conditions by using hydrogen peroxide as an oxidizing agent without using an organic solvent.&nbsp;The method of producing an epoxy compound comprises reacting an allyl ether having an aromatic ring with hydrogen peroxide to epoxidize a carbon-carbon double bond of an allyl group to thereby produce a corresponding epoxy compound having an aromatic ring, wherein water only is used as a solvent without using an organic solvent, and a tungsten compound, and a tertiary amine and/or a quaternary ammonium salt, are used as a reaction catalyst.	

Full Text	NA	

Documents:

				http://ipindiaonline.gov.in/patentsearch/GrantedSearch/viewdoc.aspx?id=wbVmFhe10wRNX0rEtJk5ng==&amp;loc=+mN2fYxnTC4l0fUd8W4CAA==

« Previous Patent

Next Patent »

Patent Number	272114	

Indian Patent Application Number	4509/DELNP/2011	

PG Journal Number	13/2016	

Publication Date	25-Mar-2016	

Grant Date	17-Mar-2016	

Date of Filing	14-Jun-2011	

Name of Patentee	SHOWA DENKO K.K.	

Applicant Address	13-9, SHIBADAIMON 1-CHOME, MINATO-KU, TOKYO 1058518, JAPAN	

Inventors:

#	Inventor's Name	Inventor's Address	

1	UCHIDA, HIROSHI	C/O SHOWA DENKO K.K., 13-9, SHIBADAIMON 1-CHOME, MINATO-KU, TOKYO 1058518, JAPAN	

PCT International Classification Number	C07D 301/12	

PCT International Application Number	PCT/JP2009/071043	

PCT International Filing date	2009-12-17	

PCT Conventions:

#	PCT Application Number	Date of Convention	Priority Country	

1	2008-335187	2008-12-26	Japan	

© All Indian Patents, 2013-2021.

  Patent data available in the public domain from Indian Patents Office, Department of Industrial Policy and Promotions, Ministry of Commerce and Industry, Government of India.

File: patents/272118-producing-method-of-blast-furnace-coke.html
Indian Patents. 272118:PRODUCING METHOD OF BLAST FURNACE COKE"

Indian Patents

Recently Granted Patents

  Recently Published Patents

Title of Invention	PRODUCING METHOD OF BLAST FURNACE COKE"

Abstract	A producing method of blast furnace coke includes classifying an inertinite, which has a maximum length of 0.6 mm or more, into a size class of a size classification number m according to a maximum length; determining an influence factor Ai (-/vol.%) of an inertinite in the size class i on a ratio of surface breakage product DI150-6 in advance with respect to all size classes i; measuring an amount Ibij (vol.%) of the inertinite in every size classes i with respect to all of the brands of raw-material coal; crushing the raw-material coal according to a boundary value of the amount of the coarse inertinite; measuring an amount Iaij (vol.%) of the inertinite in every size classes i with respect to all of the brands j of raw-material coal after being crushed; and blending all of the brands j of raw-material coal after being crushed in a maimer such that DI150.6 (target)- DI150-e (ref) = &#931;j=i to n{&#931;i=1 to m Aix(Ibij-Iaij)}xXj is satisfied.	

Full Text		

Documents:

				http://ipindiaonline.gov.in/patentsearch/GrantedSearch/viewdoc.aspx?id=aEbj5N7rBG/BJKSWFkpZHw==&amp;loc=+mN2fYxnTC4l0fUd8W4CAA==

« Previous Patent

Next Patent »

Patent Number	272118	

Indian Patent Application Number	4515/DELNP/2011	

PG Journal Number	13/2016	

Publication Date	25-Mar-2016	

Grant Date	18-Mar-2016	

Date of Filing	14-Jun-2011	

Name of Patentee	NIPPON STEEL & SUMITOMO METAL CORPORATION	

Applicant Address	6-1, MARUNOUCHI 2-CHOME, CHIYODA-KU, TOKYO 100-8071, JAPAN	

Inventors:

#	Inventor's Name	Inventor's Address	

1	YUKIHIRO KUBOTA	C/O NIPPON STEEL CORPORATION, 6-1, MARUNOUCHI 2-CHOME, CHIYODA-KU, TOKYO 100-8071, JAPAN	

2	SEIJI NOMURA	C/O NIPPON STEEL CORPORATION, 6-1, MARUNOUCHI 2-CHOME, CHIYODA-KU, TOKYO 100-8071, JAPAN	

3	YUUJI ISHIHARAGUCHI	C/O NIPPON STEEL CORPORATION, 6-1, MARUNOUCHI 2-CHOME, CHIYODA-KU, TOKYO 100-8071, JAPAN	

4	MUNEHIRO UCHIDA	C/O NIPPON STEEL CORPORATION, 6-1, MARUNOUCHI 2-CHOME, CHIYODA-KU, TOKYO 100-8071, JAPAN	

5	TAKASHI KAKIKI	C/O NIPPON STEEL CORPORATION, 6-1, MARUNOUCHI 2-CHOME, CHIYODA-KU, TOKYO 100-8071, JAPAN	

6	YASUHIRO KATSUMI	C/O NIPPON STEEL CORPORATION, 6-1, MARUNOUCHI 2-CHOME, CHIYODA-KU, TOKYO 100-8071, JAPAN	

7	YOSHIMITSU TSUKASAKI	C/O NIPPON STEEL CORPORATION, 6-1, MARUNOUCHI 2-CHOME, CHIYODA-KU, TOKYO 100-8071, JAPAN	

8	SATOSHI KOIZUMI	C/O NIPPON STEEL CORPORATION, 6-1, MARUNOUCHI 2-CHOME, CHIYODA-KU, TOKYO 100-8071, JAPAN	

PCT International Classification Number	C10B57/04	

PCT International Application Number	PCT/JP09/006754	

PCT International Filing date	2009-12-10	

PCT Conventions:

#	PCT Application Number	Date of Convention	Priority Country	

1	2008-314903	2008-12-10	Japan	

© All Indian Patents, 2013-2021.

  Patent data available in the public domain from Indian Patents Office, Department of Industrial Policy and Promotions, Ministry of Commerce and Industry, Government of India.

File: patents/272123-stabilized-dynamically-vulcanized-thermoplastic-elastomer-compositions-useful-in-fluid-barrier-applications.html
Indian Patents. 272123:"STABILIZED DYNAMICALLY VULCANIZED THERMOPLASTIC ELASTOMER COMPOSITIONS USEFUL IN FLUID BARRIER APPLICATIONS"

Indian Patents

Recently Granted Patents

  Recently Published Patents

Title of Invention	"STABILIZED DYNAMICALLY VULCANIZED THERMOPLASTIC ELASTOMER COMPOSITIONS USEFUL IN FLUID BARRIER APPLICATIONS"

Abstract	A stabilized, dynamically vulcanized thermoplastic elastomer composition comprising dispersed dynamically vulcanized particles of at least one first elastomer or rubber comprising halogenated isobutylene-containing elastomer and dispersed particles of at least one second elastomer or rubber comprising at least one functional group capable of reacting with and grafting to a polyamide, the particles of the at least one first and at least one second elastomers dispersed in a continuous thermoplastic polyamide or nylon resin matrix comprising at least one nylon homopolymer, nylon copolymer or mixture thereof, the composition or the at least one first elastomer further comprising at least one stabilizer against degradation induced by exposure to actinic, particularly ultraviolet, radiation. The compositions are preferably produced in a mixing extruder and are suitable for producing durable, flexible, thermoplastic elastomer fluid barrier films or layers useful in industrial articles such as vehicle tire innerliners and hoses.	

Full Text		

Documents:

				http://ipindiaonline.gov.in/patentsearch/GrantedSearch/viewdoc.aspx?id=Qtc6xg51c0AdMLX3NGkpdw==&amp;loc=+mN2fYxnTC4l0fUd8W4CAA==

« Previous Patent

Next Patent »

Patent Number	272123	

Indian Patent Application Number	4646/DELNP/2011	

PG Journal Number	13/2016	

Publication Date	25-Mar-2016	

Grant Date	18-Mar-2016	

Date of Filing	17-Jun-2011	

Name of Patentee	EXXONMOBIL CHEMICAL PATENTS, INC	

Applicant Address	13501 KATY FREEWAY, HOUSTON, TX 77079, UNITED STATES OF AMERICA	

Inventors:

#	Inventor's Name	Inventor's Address	

1	EDWARD JOHN BLOK	154 DURLING DRIVE, WADSWORTH, OH 44281, USA	

2	YUICHI HARA	C/O THE YOKOHAMA RUBBER CO., LTD. HIRATSUKA FACTORY, 2-1 OIWAKE, HIRATSUKA-SHI, KANAGAWA, 254-8601, JAPAN	

3	BRUCE ALAN HARRINGTON	14239 OAK CHASE DRIVE, HOUSTON, TX 77062, USA	

4	SHUSAKU TOMOI	C/O THE YOKOHAMA RUBBER CO., LTD. HIRATSUKA FACTORY, 2-1 OIWAKE, HIRATSUKA-SHI, KANAGAWA, 254-8601, JAPAN	

PCT International Classification Number	C08L 23/28	

PCT International Application Number	PCT/US2008/087147	

PCT International Filing date	2008-12-17	

PCT Conventions:

#	PCT Application Number	Date of Convention	Priority Country	

1			NA	

© All Indian Patents, 2013-2021.

  Patent data available in the public domain from Indian Patents Office, Department of Industrial Policy and Promotions, Ministry of Commerce and Industry, Government of India.

File: patents/272153-a-composite-material.html (part 1 of 3)
Indian Patents. 272153:"A COMPOSITE MATERIAL "

Indian Patents

Recently Granted Patents

  Recently Published Patents

Title of Invention	"A COMPOSITE MATERIAL "

Abstract	A composite material having thermoplastic properties and comprising organic matter and optionally one or both of inorganic matter and plastic with unique characteristics is provided. Such a composite material may be prepared from waste such as domestic waste. For preparation of the composite material, waste is dried, optionally particulated. The dried and optionally particulated waste material is then heated, while mixing under shear forces. The composite material is processed to obtain useful articles.	

Full Text	A COMPOSITE MATERIAL AND METHOD OF PREPARING THE SAME FROM SUBSTANTIALLY UNSORTED WASTE

CROSS-REFERENCE TO RELATED APPLICATION

This application claims priority benefits of US Provisional Application No. 61/193,985, filed January 15,2009.

FIELD OF THE INVENTION

The invention disclosed herein relates to waste treatment, particularly, domestic or municipal waste and more particularly to methods for transforming substantially unsorted waste into useful products as well as such products.

BACKGROUND OF THE INVENTION

There is a growing awareness and recognition of the importance of recycling, nevertheless, only a fraction of the generated municipal waste is actually recycled. It has been reported by the United States Environmental Protection Agency that in 2007, Americans generated 254 million tons of municipal waste. Of this only 63 million tons was recycled, 22 million tons composted, and 32 million tons was combusted to produce energy. That means that 137 million tons were simply discarded, mostly to landfills.

Economics is the primary reason for the limited amount of waste that is recycled. Simply speaking, if recycling does not generate a profit it is not done. The significant costs involved in recycling are sorting, transportation and the energy used in the sorting and transportation processes.

Various technologies have been developed over the years aimed at providing low cost useful products from municipal wastes.

U.S. Patent No. 3,850,771 provides a process for processing waste wherein a portion of cellulose from the waste is separated (sorted) from the bulk of the waste and transformed into cellulose xanthate. The cellulose xanthate, being soluble, is uniformly distributed back into the waste and upon conversion back to the cellulose form, it binds the waste components. It is taught that the cellulose in the waste is essentially useless and may in fact be objectionable. These are the reasons that the patent teaches to remove a portion from the waste, convert it, and then remix it with the waste, and upon further treatment, the cellulose precipitates to form a binder.

U.S. Patent No. 4,013,616 describes a method of using comminuted municipal or industrial waste as a filler for thermosetting or thermoplastic resins such as polyethylene and using the filled resin to make a useful product. The process requires a presorting of the waste into light and heavy fractions. Moreover, the patent teaches that the plastics in the original waste are not suitable as binding agents. The components making up a typical municipal waste are set forth in Table 1 of the patent.

U.S. Patent No. 4,772,430 describes a process for compacting solid waste containing at least 10% by weight thermoplastic materials using an extrusion molder to obtain high-density rod-like masses or pellets. The rod-like masses or pellets consist of non-homogenous aggregates of miscellaneous waste materials and because of the process conditions,'the plastic is concentrated at the peripheral portion of the composite to form a plastic solidified layer, like a crust.

U.S. Patent No. 4,968,463 describes a method focusing on disposing of plastic waste wherein it is important that the thermoplastic content be over 65% by weight and the water content be less than 3% wherein optionally adding filler (which can also be a waste) and coloring materials. The product is characterized by having a bending rupture stress (flexural strength) of 35-50 N/mm2 and is processable with machine tools used for wood.

U.S. Patent No. 5,217,655 describes a composite product obtained by first granulating a mixture of plastic and fibrous material, e.g. a commercial, municipal or industrial waste from which, preferably, metal has been removed, and then heating the mixture in stages from about 100-204 °C while continuously mixing in an extruder. The composite material may contain at least 50% thermoplastic material and is described as having high impact properties, high compression strength, may be coated with coloring agents and may be used for industrial posts, beams and construction columns.

U.S. 6,017,475 describes a process utilizing a hydrolyzer for the complete hydrolysis of ligno-cellulose matter in waste. The process yields sterile cellulose pulp aggregates having traces of metals, plastics etc., macroscopically mixed in the aggregates. The aggregates are separable into pure cellulose pulp and a residual mixture containing inorganic pulp. The cellulose pulp and/or the residue may be further extruded, optionally with plastics or other additives to form useful products.

Some products of the process are described in WO 2005/092708 and US2004/0080072.

U.S. 6,253,527 describes a method of compression molding of waste or filler particles that are bound together and encapsulated by a thermoplastic binder. The composite material is prepared by mixing particles of thermoplastic and waste or fillers; using high intensity mixing to frictionally heat the particles bringing the thermoplastic particles to a molten state where they coat and encapsulate the waste or filler particles. The molten mass is then compression molded.

U.S. Patent No. 6,423,254 describes a method for manufacturing products from various types of waste materials comprising about 80% polyolefins and about 20% other thermoplastic polymers. The waste may be used in combination with raw materials such as wood, plastics, metals, heat-stabilizers and blowing agents.

KR 2003/0014929 describes a composite material obtained from waste from which metal was sorted out. The composite material comprises between 30-70% thermoplastic materials after sorting out metals, inter alia, because the metals cause problems in the grinding process.

WO 2006/079842 describes a method for processing clinical waste containing between 10% and 50% thermoplastic material, about 20% water, and the rest consisting of mainly cotton, adhesives, rubber and metal. The product is moldable and has a density of 200-500 Kg/m3.

WO2006/035441 describes a method of encapsulating pieces of waste with melted plastic by heating and mixing.

SUMMARY OF THE INVENTION

The present invention is based on the surprising finding that subjecting substantially unsorted waste to shear forces at temperatures above 100°C resulted in a composite material having thermoplastic properties.

Thus, the present invention provides a composite material having thermoplastic properties and comprising organic matter and optionally one or both of inorganic matter and plastic, having a surface energy above about 35 dyne/cm.

The present invention also provides a composite material having thermoplastic properties and comprising organic matter and optionally one or both of inorganic matter and plastic, having essentially no gaps between different components of the material when viewed at a magnification revealing structures

above about 0.1 µm. Thus, in accordance with this embodiment particulate matter (e.g. small inorganic particles, fibers, solids particles of different origin etc.) are very closely associated with the surrounding medium such that gaps, if any, are of a size (width) of less than 0.1 µm. While not wishing to be bound by theory, this is believed to be a result of the adhesive properties of the new composite material that is comprised in said surrounding medium.

Also provided by the invention is a composite material having thermoplastic properties and comprising organic matter and optionally one or both of inorganic matter and plastic, said composite material has a phase transition from a solid to a flowable state at a temperature less than about 120 °C, at times even less than about 110 °C, less than about 100 °C and even at a temperature as low as about 90 °C.

Also provided by the invention is a composite material having thermoplastic properties and comprising organic matter and optionally one or both of inorganic matter and plastic, characterized by one or more of the following:

having a phase transition from a solid to a flowable state at a temperature less than about 120 °C, at times even less than about 110 °C, less than 100 °C and even at a temperature as low as 90 °C,

having essentially no gaps between different components of the material when viewed at a magnification revealing structures above about 0.1 µm,

having a surface energy above about 35 dyne/cm

having a density above about 1.2 g/cm3,

having a potassium content above about 1 mg potassium per 1 gm of composite material (mg/g),

having tensile strength of above about 4 MPa,

having tensile modulus of above about 600MPa,

having flexural modulus above about 800 or even 1000 MPa,

having flexural strength above about 7MPa,

having a notched Izod impact above about 12J/m,

having a Charpy impact of above about 1.5KJ/m2, 1.6KJ/m2, 1.7KJ/m2,or 1.8KJ/m2,

releasing volatile compounds comprising one or more of butanone, acetic acid, butanoic acid, furfural, and phenol (these components induce a characteristic odor; the odor can be eliminated by the addition of odor absorbents);

other volatiles, e.g. such typically released organic or non-organic waste may also be released from the composite material, comprising DNA, comprising chlorophyll.

In the following all indication of % relate to the relative amounts of components in w/w units, namely weight of a component in 100 units of weight of the composite material. The relative amount may be determined in the final product or may be determined in the starting material(s), used to produce the composite material, before processing (typically by heating under shear forces) or in samples taken during processing before obtaining the resulting final, composite material. As will be appreciated there may be some (typically small) variation between the relative amount of a component in the starting material before it is processed and the obtained composite material due to a loss of moisture, the formation of some volatile compounds during processing and other factors that should be taken into account when comparing the content of a component in the composite material and that in the starting material.

All amounts or measures indicated below with the term "about followed by a number should be understood as signifying the indicated number with a possible tolerance between approximately 10% above the indicated number and 10% below that number. For example, the term "about 10%" should be understood as encompassing the range of 9% to 11%; the terms about 100°C denotes a range of 90 to 110°C.

The composite material of the invention may comprise plastic in the range of between about 0 and about 40%, typically, however not exceeding about 35% or even about 30% of the composite material. The amount of plastic in some embodiments may be at least n%, n being any integer in the range of 1 to 20; in some embodiments the plastic material may be in an amount less than m%, m being an integer in the range of 15 to 29.

The composite material in some embodiments may comprise at least about 10% organic matter (other than synthetic polymeric material), typically at least about 15%, about 20%, about 25%, about 30%, about 35% or even about 40%; in some embodiments the composite material may comprise up to about 90%, typically less than about 85%, about 80%, about 75% or even less than about 70% of organic matter.

According to some embodiments the composite material comprises at least about 1%, about 2%, about 5%, about 10% or at least about 15% of inorganic matter; by some embodiments the composite material comprises less than about 50%, about 40%, about 30% or even less than about 20% of inorganic matter.

By some embodiments the composite material is prepared by extrusion.

By some embodiments the composite material is injection molded.

By some embodiments the composite material is prepared by rotational molding.

By some embodiments the composite material is compression molded.

By some embodiments the composite material is formed into granules.

The different preparation methods may be used to advantage for preparing composite materials of the invention with properties to suit specific needs or may be used for forming the composite material into different useful articles.

For further processing and production of articles said composite material in the form of granules or any other form may be mixed with other materials such as recycled or virgin plastics and then molded into useful articles. The plastic materials are typically polyolefins such as polyethylene or polypropylene, polyvinylchloride, unsorted plastic waste or mixtures thereof. In some embodiments said composite material may be mixed with a variety of different substances or materials non-limiting examples being minerals (e.g. calcium carbonate), salts, metal particles or pieces, organic or inorganic fibers, glass, carbon (e.g. active carbon), sand, ground rock, clay, gravel, and many others.

By some embodiments of the invention the composite material is prepared from unsorted or substantially unsorted waste (defined below), for example municipal, industrial or other waste. At times the waste may be used as is, as the raw material for preparing the composite material (by heating under shear forces). Also the waste may at times be subject to removal of some components, for example, metal or other inorganic material, to avoid abrasion by such components of the processing equipment, for example an extruder.

The present invention also provides a method of processing waste material. This method comprises: drying and optionally particulating substantially unsorted waste that comprises organic matter and optionally plastics to obtain dried and optionally particulate waste material; and heating while mixing the dry particulate

waste material to a temperature of at least about 100°C, under shear forces. Thereby a composite material with thermoplastic properties is obtained.

The extent of the shear forces may influence the properties of the composite material. Shear forces may occur by mixing an industrial mixer or agitator, may occur within an extruder, and in many other instruments or machinery.

Said composite material may be used to prepare articles having a defined shape. The articles may be prepared by processing the composite material or a mixture comprising the composite material and other materials such as plastic or others exemplified below, at temperatures in the range of about 100 °C and about 240 °C, or in the range of about 140 and about 230 °C, or even in the range of about 180 to about 220 °C, to assume the desired shape. Said composite material may optionally be particulated and sieved before heating. The articles may be obtained by extrusion of the composite material or the mixture comprising the composite material, followed by molding (injection molding, compression molding, rotational molding etc.) Thus, also forming part of the present invention are articles formed from the composite material having thermoplastic properties disclosed herein.

Accordingly, the invention also provides a method for preparing articles made from the composite material of this invention comprising, obtaining the composite material as described above, optionally grinding the composite material, optionally sieving the composite material, optionally mixing the composite material with other materials such as plastics and sand, heating and mixing the composite material or the mixture comprising the composite material under shear forces and molding the same into an article having a desired shape.

Finally, there is provided by the present invention a method for compacting waste, comprising: drying and optionally particulating substantially unsorted waste that comprises organic matter and optionally plastics to obtain dried and optionally particulate waste material; heating while mixing the dried waste material to a temperature in the range of about 100 °C and about 240 °C, or in the range of about 140 and about 230 °C, or even in the range of about 180 to about 220 °C under shear forces to obtain a resulting composite material; and forming the resulting composite material into blocks or other articles of a defined shape.

EMBODIMENTS

Some non-limiting embodiments encompassed by the present invention are defined in the following numbered clauses:

1. A composite material having thermoplastic properties and comprising organic matter and optionally one or both of inorganic matter and plastic, characterized by one or more of the following:

having a phase transition from a solid to a flowable state at a temperature less than about 120 °C,

having no gaps between different components of the material when viewed at a magnification revealing structures above 0.1 urn,

having a surface energy above about 35 dyne/cm,

having a density above about 1.2 g/cm3,

having a potassium content above about 1 mg potassium per 1 gm of composite material (mg/g),

having tensile strength of above about 4 MPa,

having tensile modulus of above about 600MPa,

having flexural modulus above about 800 MPa,

having flexural strength above about 7MPa,

having a notched Izod impact above about 12 J/m,

having a Charpy impact of above about 1.5 KJ/m2, 1.6 KJ/m2, 1.7 KJ/m2, or 1.8 KJ/m2,

releasing volatile compounds comprising one or more of butanone, acetic acid, butanoic acid, furfural, and phenol,

comprising DNA,

comprising chlorophyll.

2.	The composite material of clause 1, comprising plastic material in the range of about 0-30%, organic material in the range of about 10-70%, and inorganic material in the range of about 0-70.

3.	The composite material of numbered clause 1 or 2, comprising up to 40% plastic.

4.	The composite material of numbered clause 3, comprising up to 35% plastic.

5.	The composite material of numbered clause 4, comprising up to 30% plastic.

6.	The composite material of any one of the previous numbered clauses, comprising plastic in the range of n% and m%, wherein n is any integer between 1 and 18 and m is any integer between 19 and 29.

7.	The composite material of any one of the preceding numbered clauses, comprising organic material in the range of about 10% to about 90%.

8.	The composite material of clause 7, comprising at least about 15% of organic matter.

9.	The composite material of clause 8, comprising at least about 20% of organic matter.

10.	The composite material of clause 9, comprising at least about 25% of organic matter.

11.	The composite material of clause 10, comprising at least about 30% of organic matter.

12.	The composite material of clause 11, comprising at least about 35% of organic matter.

13.	The composite material of clause 12, comprising at least about 40% of organic matter.

14.	The composite material of any one of clauses 7 to 13, comprising less than about 85% of organic matter.

15.	The composite material of clause 14, comprising less than about 80% of organic matter.

16.	The composite material of clause 15, comprising less than about 75% of organic matter.

17.	The composite material of clause 16, comprising less than about 70% of organic matter.

18.	The composite material of any one of the preceding numbered clauses, comprising inorganic matter in the range of 0% to about 50%.

19.	The composite material of clause 18, comprising about 1% or more of inorganic matter.

20.	The composite material of clause 19, comprising about 2% or more of inorganic matter.

2i. The composite material of clause 20, comprising about 5% or more of inorganic matter.

22.	The composite material of clause 21, comprising about 10% or more of inorganic matter.

23.	The composite material of clause 22, comprising about 15% or more of inorganic matter.

24.	The composite material of any of clauses 18-23, comprising less than about 50% of inorganic matter.

25.	The composite material of clause 24, comprising less than about 40% of inorganic matter.

26.	The composite material of clause 25, comprising less than about 30% of inorganic matter.

27.	The composite material of clause 26, comprising less than about 20% of inorganic matter.

28.	A composite material having thermoplastic properties and comprising organic matter and optionally one or both of inorganic matter and plastic and having a phase transition from a solid to a flowable state at a temperature of less than about 120 °C.

29.	The composite material of clause 28, wherein the phase transition is at a temperature of less than about 110 °C.

30.	The composite material of clause 29, wherein the phase transition is at a temperature of less than about 100 °C.

31.	The composite material of clause 30, wherein the phase transition is at a temperature in the range of about 90 to about 100 °C.

32.	The composite material of any one of clauses 28 to 31, having one or more of the features defined in clauses 1-26.

33.	A composite material having thermoplastic properties and comprising organic matter and optionally one or both of inorganic matter and plastic and having essentially no gaps between different components of the material when viewed at a magnification revealing structures above about 0.1 µm.

34.	A composite material having thermoplastic properties and comprising organic matter and optionally one or both of inorganic matter and plastic and comprising particles embedded in a matrix, the matrix being intimately associated with external surfaces of the particles essentially without gaps therebetween when viewed at a magnification revealing structures above 0.1 µm.

35.	The composite material of clause 33 or 34, having one or more of the features defined in any one of clauses 1-32.

36.	A composite material having thermoplastic properties and comprising organic matter and optionally one or both of inorganic matter and plastic and having a surface energy above about 35 dyne/cm.

37.	The composite material of clause 36, having a surface energy above about 40 dyne/cm.

38.	The composite material of clause 36 or 37, having one or more of the features defined in any one of clauses 1-31.

39.	A composite material having thermoplastic properties and comprising organic matter and optionally one or both of inorganic matter and plastic and having a density above about 1.2 g/cm3.

40.	The composite material of clause 39, having a density in the range of about 1.2 and 1.7 g/cm3.

41.	The composite material of clause 39 or 40, having one or more of the features defined in any one of clauses 1-37.

42.	A composite material having thermoplastic properties and comprising organic matter and optionally one or both of inorganic matter and plastic and having a potassium content above about 1 mg/g.

43.	The composite material of clause 42, having one or more of the features defined in any one of clauses 1-40.

44.	A composite material having thermoplastic properties and comprising organic matter and optionally one or both of inorganic matter and plastic and having tensile strength of above about 4 MPa.

45.	The composite material of clause 44, having tensile strength of above about 5

MPa.

46.	The composite material of clause 45, having tensile strength of above about 6

MPa.

47.	The composite material of clause 46, having tensile strength of above about 7 MPa.

48.	The composite material of clause 47, having tensile strength of above about 8 MPa.

49.	The composite material of any one of numbered clauses 44 to 48, having one or more of the features defined in any one of clauses 1 -42.

50.	A composite material having thermoplastic properties and comprising organic matter and optionally one or both of inorganic matter and plastic and having tensile modulus of elasticity above about 600MPa.

51.	The composite material of clause 50, having one or more of the features defined in any one of clauses 1-48.

52.	A composite material having thermoplastic properties and comprising organic matter and optionally one or both of inorganic matter and plastic and having flexural modulus above about 800 MPa.

53.	The composite material of clause 52, wherein the flexural modulus is above about 1000 MPa.

54.	The composite material of clause 53, wherein the flexural modulus is above about 2000 MPa.

55.	The composite material of clause 54, wherein the flexural modulus is above about 3000 MPa.

56.	The composite material of clause 55, wherein the flexural modulus is above about 3500 MPa.

57.	The composite material of any one of numbered clauses 52 to 56, having one or more of the features defined in any one of clauses 1-50.

58.	A composite material having thermoplastic properties and comprising organic matter and optionally one or both of inorganic matter and plastic and having flexural strength above about 7MPa.

59.	The composite material of clause 58, wherein the flexural strength is above about 9 MPa.

60.	The composite material of clause 59, wherein the flexural strength is above about 11 MPa.

61.	The composite material of any one of numbered clauses 58 to 60, having one or more of the features defined in any one of clauses 1-56.

62.	A composite material having thermoplastic properties and comprising organic matter and optionally one or both of inorganic matter and plastic and having a notched Izod impact above about 12 J/m.

63.	The composite material of clause 62, wherein the notched Izod impact is above about 13 J/m.

64.	The composite material of clause 63, wherein the notched Izod impact is above about 15 J/m.

65.	The composite material of clause 64, wherein the notched Izod impact is above about 17 J/m.

66.	The composite material of any one of numbered clauses 62 to 65, having one or more of the features defined in any one of clauses 1-60.

67.	A composite material having thermoplastic properties and comprising organic matter and optionally one or both of inorganic matter and plastic and having a Charpy impact of above about 1.5 KJ/m2.

68.	The composite material of clause 67, wherein the Charpy impact is above about 1.6 KJ/m2.

69.	The composite material of clause 68, wherein the Charpy impact is above about 1.7 KJ/m2

70.	The composite material of clause 69, wherein the Charpy impact is above about 1.8 KJ/m2.

71.	The composite material of any one of numbered clauses 67 to 70, having one or more of the features defined in any one of clauses 1-65.

72.	A composite material having thermoplastic properties and comprising organic matter and optionally one or both of inorganic matter and plastic and releasing volatile compounds comprising one or more of butanone, acetic acid, butanoic acid, furfural, and phenol.

73.	A composite material having thermoplastic properties and comprising organic matter and optionally one or both of inorganic matter and plastic and comprising DNA.

74.	The composite material of clause 72 or 73, having one or more of the features defined in any one of numbered clauses 1-70.

75.	The composite material of any one of the preceding numbered clauses, prepared by extrusion.

76.	The composite material of any one of the preceding numbered clauses, being compression or injection molded.

77.	The composite material of any one of the preceding numbered clauses, prepared from substantially unsorted waste.

78.	The composite material of clause 77, prepared from substantially unsorted waste which is devoid of some inorganic material included in unsorted waste.

79.	The composite material of clause 78, prepared from substantially unsorted waste which is devoid of some metal included in unsorted waste.

80.	A method of processing waste material, comprising:

drying and optionally particulating substantially unsorted waste that comprises organic matter and optionally plastics to obtain dried and optionally particulate waste material; and

heating while mixing the  dry particulate waste  material  to a temperature of at least about 100°C under shear forces to thereby obtain a composite material with thermoplastic properties. 80A.  A method for preparing a composite material, comprising:

obtaining a mixture comprising organic matter and optionally plastics; and

heating the mixture to a temperature of at least about 100°C under shear forces to thereby obtain a composite material with thermoplastic properties

81.	The method of clause 80 or 80A, further comprising particulating said composite material.

82.	The method of clause 80-81, wherein the temperature is at least 120°C.

83.	The method of clause 82, wherein the temperature is at least 140°C.

84.	The method of clause 83, wherein the temperature is at least 160°C.

85.	The method of clause 84, wherein the temperature is in the range of 180°C to 220°C.

86.	The method of any one of clauses 80-85, for manufacture of a composite material as defined in any one of the numbered clauses 1-79.

87.	Articles formed from the composite material as defined in any one of clauses 1-79 or a composite material prepared in a manner as defined in clauses 80-86.

88.	A method for manufacturing an article comprising:

drying and optionally particulating substantially unsorted waste that comprises organic matter and optionally plastics to obtain dried and optionally particulate waste material;

heating while mixing the dried waste material to a temperature in the range of about 100 °C and about 240 °C under shear forces to obtain a composite material;

molding the composite material to form the article.

89.	A method for compacting waste, comprising:  drying and optionally participating substantially unsorted waste that comprises organic matter and optionally plastics to obtain dried and optionally particulate waste material;

heating while mixing the dried waste material to a temperature in the range of about 100 °C and about 240 °C under shear forces to obtain a composite material; and

forming the resulting composite material into blocks or other articles of a defined shape.

90.	The method of clauses 88 or 89, wherein the temperature is in the range of about 140 and about 230 °C.

91.	The method of clause 90, wherein the temperature is in the range of about 180 and about 220 °C.

92.	The method of any one of clauses 80-91, wherein the heating under shear forces is carried out in an extruder.

93.	The method of any one of clauses 80-92, wherein the substantially unsorted waste is particulated.

94.	The method of clause 93, wherein the particulating is carried out by a granulator.

95.	A method for manufacturing an article comprising heating the composite material of any one of clauses 1-79 to cause said material to flow and forming it to a desired shape to obtain said article.

96.	The method of clause 95, wherein the heating is to a temperature in the range

of l00°C and 240°C.

97.	The method of any one of clauses 88-95, wherein the composite material is

continuously formed and molded to a desired shape.

98.	A method for preparing a composite material having one or more of the following properties at solid state: having a phase transition from a solid to a flowable state at a temperature less than about 120 °C; having no gaps between different components of the material when viewed at a magnification revealing structures above 0.1 µm; having a surface energy above about 35 dyne/cm; having a density above about 1.2 g/cm3; having a potassium content above about 1 mg/g (mg potassium per 1 gm of composite material); having tensile strength of above about 4 MPa, having tensile modulus of above about 600MPa; having flexural modulus

above about 800 MPa; having flexural strength above about 7MPa; having a notched Izod impact above about 12 J/m; having a Charpy impact of above about 1.5 KJ/m2, 1.6 KJ/m , 1.7 KJ/m2, or 1.8 KJ/m2; releasing volatile compounds comprising one or more of butanone, acetic acid, butanoic acid, furfural, and phenol; comprising DNA; and comprising chlorophyll;

the method comprising:

drying and particulating substantially unsorted waste that comprises organic material and plastics to obtain dried waste material and heating while mixing the dried particulate material under shear forces to a temperature of at least about 100°C thereby obtaining a processed composite material.

99.	The method of clause 98, wherein the temperature is at least 120°C.

100.	The method of clause 99, wherein the temperature is at least 140°C.

101.	The method of clause 100, wherein the temperature is at least 160°C.

102.	The method of clause 101, wherein the temperature is in the range of 180°C to 220°C.

103.	A method for processing waste comprising:

drying and optionally particulating substantially unsorted waste that comprises organic matter and optionally plastics to obtain dried and optionally particulate waste material;

heating while mixing the dried waste material to a temperature in the range of about 100 °C and about 240 °C under shear forces to obtain a composite material; and

particulating the composite material.

104.	The method of any of clauses 88-97, wherein the composite material is particulated after formation and the particulated composite material is then molder into said article.

105.	The method of clause 104 wherein the composite material is grinded and the grinded composite material is reheated and mixed under shear forces before it is molded to obtain the article.

106.	The method of any one of clauses 104 or 105, wherein the grinded composite material is reheated and mixed with another material under shear forces before it is molded to obtained the article.

107.	An article comprising two or more materials adhered to or blended with one another, wherein at least one of said materials is the composite material of any one of clauses 1-79 or a composite material obtained by any one of the methods of clauses 80-94 and 104-106.

108.	The article of clause 107 wherein the two or more materials are essentially homogenously blended with one another.

109.	The article of clause 107 or 108, wherein said blend comprises polyethylene, polyvinylchloride, polypropylene, unsorted plastic waste or a mixture thereof.

110.	The article of clause 108 or 109 comprising a first material and a second material adhered to one another, wherein at least one of the first or second material is a composite material as defined in any of clause 1 -79.

111.	A pallet for storage or fork-lifting made of a blend comprising a composite material as defined in any of clauses 1-79.

112.	The pallet of clause 111 prepared by injection molding of said blend.

113.	The pallet of clause 111 or 112, wherein said blend comprises said composite material and high density polyethylene.

114.	A storage article made of a blend comprising a composite material as defined in any of clauses 1-79.

115.	The article of clause 114, being a tool box.

116.	The article of clause 114 or 115, prepared by injection molding.

117.	The article of any one of clauses 114-116, wherein said blend comprises polyethylene, polyvinylchloride, polypropylene, unsorted plastic waste or a mixture thereof.thereof.

118.	A weight-holding panel made of blend comprising a composite material according to any one of clauses 1-79.

119.	The panel of clause 118, being usable as shelf.

120.	The panel of clause 118 or 119 prepare by injection molding.

121.	The panel of any one of clause 118-120, where said blend comprises homo polypropylene and calcium carbonate.

122.	An article made of a blend comprising the composite material of any of clauses 1-79, a polypropylene copolymer and carbon black,

123.	An article made of a blend comprising the composite material of any of clauses 1-79, prepared by molding.

124.	An article made of a blend comprising the composite material of any of clauses 1-79, prepared by injection molding.

125.	An article made of a blend comprising the composite material of any of clauses 1-79, prepared by rotational molding.

126.	An article made of a blend comprising the composite material of any of clauses 1-79, prepared by compression molding.

127.	The article of any one of clauses 122-126, wherein the blend comprises a plastic material.

128.	The  article  of  clause  127  wherein  the  plastic  is  polyethylene, polyvinylchloride, polypropylene, unsorted plastic waste or a mixture thereof 128.

The article of any one of clauses 107-127, wherein paint is applied on at least visible surfaces of the article.

129.	Use of substantially unsorted waste for the production of articles as defined in

anyone of clauses 122 to 128.

130.	A method for preparing articles, comprising:

providing the composite material of any one of clause 1-79 or preparing a composite material in a manner as defined in any of clause 80-102;

optionally processing the composite material by one or both of (i) grinding the composite material, and (ii) sieving the composite material;

heating and mixing the composite material under shear forces to obtain a  . melt; and

shaping the melt into an article.

131.	The method of clause 130, comprising mixing the composite material before, during or after the heating and mixing with one or more other materials, whereby

said melt is a mixture of said composite material and the one or more other materials.

132.	The method of clause 130, comprising adding other materials to said

composite material during heating and mixing.

BRIEF DESCRIPTION OF THE DRAWINGS

In order to understand the invention and to see how it may be carried out in practice, embodiments will now be described, by way of a non-limiting example only, with reference to the accompanying drawings, in which:

Fig. 1 is a flow chart of analysis by extraction in organic solvents of a composite material according to an embodiment of the invention;

Fig. 2 is a DNA gel electrophoresis performed on extracts from three specimens: compression molding of an extrudate according to the invention (lane (1)); positive control (lane 2); negative control (lane 3); and dried and particulated substantially unsorted waste (SUW) (lane (4)); MM represents DNA molecular marker reference;

Fig. 3 is a thermogravimetric analysis (TGA) of a composite material according to an embodiment of the invention showing its % loss of weight as a function of temperature increase;

Fig. 4 is a graph showing the derivative of weight loss versus temperature from the thermogravimetric analysis shown in Figure 3;

Fig. 5 shows the storage modulus of a thermoplastic composite material of an embodiment of the invention prepared by two methods: injection molding (continuous line), and compression molding (dashed line) according to the invention, determined by dynamic mechanical thermal analysis (DMTA);

Fig. 6 shows the loss modulus of a composite material according to the invention prepared by injection molding (continuous line) compared to a compression molding (dashed line) as determined by DMTA;

Fig. 7 shows the room temperature notched Izod impact energy as function of injection molding temperature ranging from about 160°C to about 220°C, of a composite material according to an embodiment of the invention;

Fig. 8 is a graph showing the Capillary Rheometer viscosity of a composite material according to an embodiment of the invention, as a function of shear rate, tested at various temperatures;
