Repository: anandvc/allindianpatents

File: patents/272162-long-lifetime-phosphorescent-organic-light-emitting-device-oled-structures.html (part 1 of 4)
Indian Patents. 272162:LONG LIFETIME PHOSPHORESCENT ORGANIC LIGHT EMITTING DEVICE (OLED) STRUCTURES

Indian Patents

Recently Granted Patents

  Recently Published Patents

Title of Invention	LONG LIFETIME PHOSPHORESCENT ORGANIC LIGHT EMITTING DEVICE (OLED) STRUCTURES

Abstract	An organic light emitting device is provided having an emissive layer with an internal interface. The concentration of a second phosphorescent material in a second organic layer is different from the concentration of a first phosphorescent material in a first organic layer, creating the interface. The materials in the first and second organic layers may be the same or different. In addition to this interface within the emissive layer, the device has one or more features designed to mitigate failure mechanisms which may be associated with electrons or excitons passing from the cathode through the emissive layer to damage organic layers on the anode side of the emissive layer. In addition, devices are provided having an interface within the emissive layer as described above, and a lower energy emissive material on at least one side of the interface.	

Full Text	Long lifetime Phosphorescent Organic Light Emitting Device (OLED) Structures

[0001] This application claims priority to U.S. Provisional Application No. 60/877,696, filed on Dec. 28, 2006, and U.S. Provisional Application No. 60/900,624, filed on Feb. 8, 2007, which are incorporated by reference in their entireties.

[0002] The claimed invention was made by, on behalf of, and/or in connection with one or more of the following parties to a joint university corporation research agreement: Regents of the University of Michigan, Princeton University, The University of Southern California, and the Universal Display Corporation. The agreement was in effect on and before the date the claimed invention was made, and the claimed invention was made as a result of activities undertaken within the scope of the agreement.

FIELD OF THE INVENTION 

[0003]  The present invention relates to organic light emitting devices (OLEDs). More specifically, the present invention relates to OLEDs having particular structures that may enhance lifetime.

BACKGROUND 

[0004]  Opto-eiectronic devices that make use of organic materials are becoming increasingly desirable for a number of reasons. Many of the materials used to make such devices are relatively inexpensive, so organic opto-electronic devices have the potential for cost advantages over inorganic devices. In addition, the inherent properties of organic materials, such as their flexibility, may make them well suited for particular applications such as fabrication on a flexible substrate. Examples of organic opto-electronic devices include organic light emitting devices (OLEDs), organic phototransistors, organic photovoltaic cells, and organic photo detectors. For OLEDs, the organic materials may have performance advantages over conventional materials. For example, the wavelength at which an organic emissive layer emits light may generally be readily tuned with appropriate dopants.

[0005]  OLEDs make use of thin organic films that emit light when voltage is applied across the device. OLEDs are becoming an increasingly interesting technology for use in applications such as flat panel displays, illumination, and backlighting. Several OLED

materials and configurations are described in U.S. Pat. Nos. 5,844,363, 6,303,238. and 5,707,745, which are incorporated herein by reference in their entirety.

[0006]  One application for phosphorescent emissive molecules is a full color display. Industry standards for such a display call for pixels adapted to emit particular colors, referred to as "saturated" colors. In particular, these standards call for saturated red, green, and blue pixels. Color may be measured using CTE coordinates, which are well known to the art.

[0007]  One example of a green emissive molecule is tris(2-pHenylpyridine) iridium, denoted lr(ppy)3, which has the structure of Formula I:

[0008]  In this, and later figures herein, we depict the dative bond from nitrogen to metal (here, Ir) as a straight line.

[0009]  As used herein, the term "organic" includes polymeric materials as well as small molecule organic materials that may be used to fabricate organic opto-electronic devices. "Small molecule" refers to any organic material that is not a polymer, and "small molecules" may actually be quite large. Small molecules may include repeat units in some circumstances. For example, using a long chain alkyl group as a substituent does not remove a molecule from the "small molecule" class. Small molecules may also be incorporated into polymers, for example as a pendent group on a polymer backbone or as a part of the backbone. Small molecules may also serve as the core moiety of a dcndrimcr, which consists of a scries of chemical shells built on the core moiety. The core moiety of a dendrimer may be a fluorescent or phosphorescent small molecule emitter. A dendrimer may be a "small molecule," and it is believed that all dendrimcrs currently used in the field of OLEDs arc small molecules.

[0010]  As used herein, "top" means furthest away from the substrate, while "bottom" means closest to the substrate. Where a first layer is described as "disposed over" a second layer, the first layer is disposed further away from substrate. There may be other layers between the first and second layer, unless il is specified that the first layer is "in contact with" the second layer. For example, a cathode may be described as "disposed over" an anode, even though there are various organic layers in between.

[0011]  As used herein, "solution processible" means capable of being dissolved, dispersed, or transported in and/or deposited from a liquid medium, cither in solution or suspension form.

[0012]  A ligand is referred to as "photoactive" when it is believed that the ligand contributes to the photoactive properties of an emissive material.

[0013]  A first energy level (HOMO or LUMO) is considered "less than" or "lower" than a second energy level if it is lower on a conventional energy level diagram, which means that the first energy level would have a value that is more negative than the second energy level. A first energy level (HOMO or LUMO) is considered "higher" than a second energy level if it is higher on a conventional energy level diagram, which means that the first energy level would have a value that is less negative than the second energy level. For example, the HOMO of CBP -5.32 eV and the HOMO of TPBI is -5.70 eV, therefore the HOMO of CBP is 0.38 cV "higher" than the HOMO of TPBI. Similarly, the LUMO of mCP is -0.77 eV and the LUMO of CBP is -1.23 eV. therefore the LUMO of mCP is 0.46 eV "higher" than the LUMO of CBP. The above values were determined using density functional calculations performed using the Spartan 02 software package, available from Wavefunction inc. of Irvine, Calif, at the B3LYP/6-3IG* level. A pseudo potential option can be used for species containing heavy metals such as lr(ppy)3. Density functional calculations have been demonstrated in the literature to be able to qualitatively predict energies of organic and inorganic compounds.

[0014]  More details on OLEDs, and the definitions described above, can be found in US Pat. No. 7,279,704, which is incorporated herein by reference in its entirety.

[0015]  As used herein, the term "consisting essentially of one or more materials as applied to a layer in an organic light emitting device means that there may be materials present in addition to those listed, but any such additional materials are present only in minor quantities (such as impurities) and do not significantly affect the electronic properties or emissive of the device, i.e., they do not significantly contribute to the transport or trapping of holes or electrons, they do not result in a .shift of the recombination location, and they do not significantly contribute to or participate in exciton decay, emissive or otherwise.

[0016]  Unless otherwise indicated, percentages of organic compounds in various layers described herein are weight percentages.

[0017]  The following two references including Samuel as a co-author describe solution proccssable phosphorescent OLEDs with doped emissive layer in direct contact with ITO. E.E.Namdas, T.D.Anthopoulos, I.D.W.Samuel, Applied physics letters 86, 161104 (2005). T.D.Anthopouios, M.J.Frampton, E.B.Namdas, P.L.Bum, I.D.W.Samuel, Adv. Mater.2004, 16, No. 6, March 18. pp. 557-560.

SUMMARY OF THE INVENTION 

[0018]  In a first aspect, an organic light emitting device with an interface in the emissive layer is provided. The device has an anode, a cathode, and an emissive layer disposed between the anode and the cathode. The emissive layer includes a first organic layer, which includes a first phosphorescent material and a first non-emissive material. The concentration of the first phosphorescent material in the first organic layer is 10 - 90 wt%, and the concentration of the first non-emissive material in the first organic layer is 10 - 90 wt%. The emissive layer also includes a second organic layer which includes a second phosphorescent material and a second non-emissive material. The concentration of the second phosphorescent material in the second layer is 3 - 25 wt%. and the concentration of the second non-transmissive material in the second organic layer is 75-97 wt%. The concentration of the second phosphorescent material in the second organic layer is lower than the concentration of the first phosphorescent material in the first organic layer, preferably at least 5 wt% lower, and more preferably at least 10 wt% lower. The first non-emissive material and the second non-emissive material may be the same material or different materials, and the first phosphorescent material and the second phosphorescent materia! may be the same material or different materials. Thus, there are four combinations: (I) same phosphorescent material in both first and second organic layers, and same non-emissive material in both first and second organic layers; (2) different phosphorescent material in (he first and second organic layers, and same non-emissive material in both first and second organic layers; (3) same phosphorescent material in both first and second organic layers, and different non-emissive material in first and second organic layers; and (4) different phosphorescent material in the first and second organic layers, and different non-emissive material in the first and second organic layers. There are advantages to each combination. The first organic layer may consist essentially of the first phosphorescent material and the first non-emissive material, and the second organic layer may consist essentially of the first phosphorescent material and the first non-emissive material of the first organic layer. Device architectures that mitigate damage in the device and extend device lifetime are also provided for use with the first aspect, either individually or in combination.

[0019]  The first organic layer, the second organic layer, or both, may optionally further include a lower energy emissive material, wherein the concentration of the lower energy emissive material is 0.1-12 wt%.

[0020]  In a second aspect, one architecture to mitigate damage is provided. All organic layers between the first organic layer and the anode have a hole mobility and an electron mobility such that the hole mobility is at least twice as great as the electron mobility, preferably at least ten times greater, and more preferably at least J 00 times greater.

[002l]  In a third aspect, another architecture to mitigate damage is provided. All organic layers between the first organic layer and the anode do not include any materials containing a group selected from the group consisting of triarylaminc, napthyl, (ri(N-carbazoyl)tri phenyl amine, tetraarylamine and carbazole.

[0022]  In a fourth aspect, another architecture to mitigate damage is provided. There are no organic layers between (he first organic layer and (he anode.

[0023]  In a fifth aspect, another architecture to mitigate damage is provided. A third organic layer is provided, disposed between the first organic layer and the anode. The third organic layer consists essentially of the first phosphorescent material. The third organic layer is in direct contact with the first organic layer and the anode, such that it is the only layer between the first organic layer and the anode.

[0024]  In a sixth aspect, another architecture to mitigate damage is provided. The device includes no more than three different organic materials, minimizing the number of materials subject to damage.

[0025]  In a seventh aspect, another architecture to mitigate damage is provided. The device includes no more than four different organic materials, where one of the organic materials is an electron transport material present in the device only between the emissive layer and the cathode. The limitation on the number of materials minimizes the number of materials subject to damage.

[0026]  In an eighth aspect, another architecture to mitigate damage is provided. AH organic layers between the first organic layer and the anode consist essentially of organometallic materials.

[0027]  In a ninth aspect, another architecture to mitigate damage is provided. All organic layers between the first organic layer and the anode have a hole conductivity sufficiently large such that an additional 10 nm thickness in the layer results in a voltage rise of 0.1 V or less at a current of 10 mA / cm

[0028]  In a tenth aspect, another architecture to mitigate damage is provided. The first non-emissive material has a triplet energy of 2.7 eV or greater.

[0029]  In an eleventh aspect, a lower energy emissive material is provided that may be used with the first aspect, with or without the various damage mitigation architectures. The lower energy emissive material may be a fluorescent emissive material, a phosphorescent material, or a combination of the two where there are multiple lower energy emissive materials. The concentration of the lower energy emissive material may be 0.1-12 wt%, and a lower energy emissive material may be present  only the first organic layer, only the second organic layer, or in both layers. An organic layer including a lower energy emissive material may consist essentially of a phosphorescent material, a non-emissive material, and a lower energy emissive material.

[0030]  In a twelfth aspect, a device similar to that of the first aspect is provided, but where the wherein the concentration of the phosphorescent material in the second organic layer is higher than the concentration of the phosphorescent material in the first organic layer, as opposed to lower. The concentration of the fin>t phosphorescent material in the first organic layer is 3 - 25 wt%, and the concentration of the first non-emissive material in the first organic layer is 75 - 97 wt%. The concentration of the phosphorescent material in the second layer is 10 - 90 wt%, and the concentration of the non-emissive material in the second  . organic layer is 10-90 wt%. Various other aspects as described above may be used in conjunction with the twelfth aspect.

[0031]  In various aspects, the first organic layer may consist essentially of the first phosphorescent material and the first non-emissive material, and the second organic layer may consist essentially of the second phosphorescent material and the second non-emissive material of the first organic layer.

[0032]  In various aspects, the total thickness of the first and second organic layers is preferably at least 400 A. The thickness of the first organic layer is preferably at least 50 A and the thickness of the second organic layer is preferably at least 50 A.

[0033]  In various aspects, the first phosphorescent material preferably has a highest occupied molecular orbital that is at least 0.3 eV higher than the highest occupied molecular orbital of the first non-emissive material, and the second phosphorescent material preferably has a highest occupied molecular orbital that is at least 0.3 cV higher than ihc second occupied molecular orbital of the first non-emissive material.

[0034] In various aspects, a fourth organic layer may be provided disposed between the second organic layer and the cathode. The fourth organic layer consists essentially of the second non-transmissive material, and is in direct contact with the second organic layer.

[0035]  In various aspects, a fourth organic layer may be provided disposed between the second organic layer and the cathode. The fourth organic layer consists essentially of materials having a triplet energy at least 0.1 cV greater than the triplet energy of the second phosphorescent material, and the fourth organic layer is in direct contact with the 

second organic layer.

[0036]  In various aspects, the first non-emissive material may be selected from materials containing a group selected from the group consisting of triphenylene, carbazote, dibcnzothiophcne and dibcnzothiophcne coupled with carbazolc.

[0037]  In various aspects, the first organic layer may be in direct contact with the second organic layer.

BRIEF DESCRIPTION OF THE DRAWINGS 

[0038]  FIG. I shows an organic light emitting device.

[0039]  FIG. 2 shows an inverted organic light emitting device that does not have a separate electron transport layer.

[0040]  FIG. 3 shows an organic light emitting device having first and second organic layers with different concentrations of phosphorescent material and non-emissive materials, and organic layers between the first organic layer and the anode with specific charge carrier mobility characteristics.

[0041]  FIG. 4 shows an organic light emitting device having first and second organic layers with different concentrations of phosphorescent material and non-emissive materials, and no organic layers between the first organic layer and the anode.

[0042]  FIG. 5 shows an organic light emitting device having only three organic materials.

[0043]  FIG. 6 shows an organic light emitting device similar to that of FIG. 3, but including multiple phosphorescent materials.

[0044]  FIG. 7 shows an organic light emitting device having first and second organic layers with different concentrations of phosphorescent material and non-emissive materials, and organic layers between the first organic layer and the cathode with specific charge carrier mobility characteristics.

[0045]  FIG. 8 shows a general phosphorescent OLED structure.

[0046]  FIG. 9 shows a specific organic light emitting device that was fabricated and tested, having first and second organic layers with different concentrations of phosphorescent material and non-emissive materials.

[0047]  FIG. 10 shows a specific organic light emitting device that was fabricated and

tested. 

[0048]  FIG. I! shows a plot of current density versus voltage for the device of FIG. 10.

[0049]  FIG. 12 shows a plot of external quantum efficiency (EQE) versus current density for the device of FIG. 10.

[0050]  FIG. ] 3 shows a plot of normalized intensity (arbitrary units) versus time for the device of FIG. 10.

[0051]  FIG. 14 shows a plot of normalized electroluminescent intensity versus wavelength for the device of FIG. 10.

[0052]  FJG. ] 5 shows a specific organic light emitting device that was fabricated and tested.

[0053]  FIG. 16 shows a plot of current density versus voltage for the device of FIG. 15.

[0054]  FIG. 17 shows a plot of external quantum efficiency (EQE) versus current density for (he device of FIG. !5.

[0055]  FIG. 18 shows a plot of normaliaed intensity (arbitrary units) versus (ime for the device of FIG. 15.

[0056]  FIG. 19 shows a plot of normalized electroluminescent intensity versus wavelength for the device of FIG. 15.

[0057] FIG. 20 shows plots of normalized luminescence versus time for various device structures.

[0058]  FIG. 21 shows an organic light emitting device that was fabricated using the parameters in Table 2, having first and second organic layers with different concentrations of phosphorescent material and non-emissive materials.

[0059]  FIG, 22 shows an organic light emitting device that was fabricated using the parameters in Table 4, having first and second organic layers with different concentrations of phosphorescent material and nou-transmissive materials.

[0060]  FIG. 23 shows plots of normalized electroluminescent intensity versus wavelength for devices fabricated according to FIG. 22 using parameters from Table 4.

[0061]  FIG. 24 shows plots of luminous efficiency versus luminance for devices fabricated according to FIG. 22 using parameters from Table 4.

[0062]  FIG. 25 shows plots of external quantum efficiency versus luminance for devices fabricated according to FIG. 22 using parameters from Table 4.

[0063]  FIG. 26 shows plots of current density versus voltage for devices fabricated according to FIG. 22 using parameters from Table 4.

[0064]  FIG. 27 shows plots of luminance versus voltage for devices fabricated according to FIG. 22 using parameters from Table 4.

[0065]  FTG. 28 shows plots of normalized luminance versus time for devices fabricated according to FIG. 22 using parameters from Table 4.

[0066]  FIG. 29 shows an organic light emitting device that was fabricated using the parameters in Table 6, having first and second organic layers with different concentrations of phosphorescent material and non-emissive materials, some devices with a layer of NPD and some without a layer of NPD.

[0067]  FTG. 30 shows an organic light emitting device without a layer of NPD.

[0068]  FTG. 31 shows an organic light emitting device with a layer of NPD.

[0069]  FIG. 32 shows plots of external quantum efficiency versus luminance for the devices of FIG. 30 and FIG. 31.

[0070]  FTG. 33 shows plots of power efficacy versus luminance for the devices of FTG. 30 and FIG. 31.

[0071]  FIG. 34 shows plots of luminance versus voltage for the devices of FIG. 30 and

FTG. 31.

[0072]  FIG. 35 shows plots of electroluminescent intensity versus wavelength for the devices of FIG. 30 and FIG. 31.

[0073]  FIG. 36 shows plots of normalized luminance versus time for the device of FIG. 30 at various initial luminances.

[0074]  FTG. 37 shows plots of normalized luminance versus time for the device of FTG. 31 at various initial luminances.

[0075]  FIG. 38 shows an organic light emitting device that has emission from both NPD and BAlq.

[0076]  FIG. 39 shows a plot of external quantum efficiency versus luminance for the device of FIG. 38.

[0077]  FIG. 40 shows a plot of power efficacy versus luminance for the device of FTG. 38.

[0078]  FTG. 41 shows a plot of luminance versus voltage for the device of FIG. 38.

[0079]  FIG. 42 shows a plot of electroluminescent intensity (arbitrary units) versus wavelength for the device of FIG. 38.

[0080]  FIG. 43 shows a plot of normalized luminance versus time for the device of FIG. 38.

[0081]  FIG. 44 shows an organic light emitting device that has emission only from AJq.

[0082]  FIG. 45 shows a plot of external quantum efficiency versus luminance for the device of FIG. 44.

[0083]  FIG. 46 shows a plot of power efficacy versus luminance for the device of FIG. 44.

[0084]  FIG. 47 shows a plot of luminance versus voltage for the device of FIG. 44.

[0085] FIG. 48 shows a plot of electroluminescent intensity (arbitrary uni(s) versus

wavelength for the device of FIG. 44.

[0086] FIG. 49 .show.s a plot of normalized luminance versus time for the device of FIG. 44.

[0087] FIG. 50 shows an organic light emitting device having only a layer with a high hole conductivity between an emissive layer and the anode, and a hole blocking layer of the same material used as a non-emissive host in the emissive layer.

[0088]  FIG. 51 shows a plot of normalized luminescence versus time for the device of FIG.50.

[0089]  FIG. 52 shows a plot of external quantum efficiency versus luminance for the device of FIG. 50.

[0090]  FIG. 53 shows a plot of power efficacy versus luminance for (he device of FIG. 50.

[0091 ]  FIG. 54 shows a plot of luminance versus vohage for the device of FIG. 50.

[0092]  FIG. 55 shows a plot of EL intensity venus wavelength for the device of FIG. 50.

[0093]  FIG. 56 shows an organic light emitting device having only a layer with a high hole conductivity between an emissive layer and the anode, a hole blocking layer of the same material used as a non-emissive host in the emissive layer, and an emissive layer having first and second organic layers with different concentrations of phosphorescent material and non-emissive materials, where the concentration of phosphorescent material in the second organic layer is variable.

[0094]  FIG. 57 shows a plot of normalized luminescence versus time for the device of FIG. 56.

[0095]  FIG. 58 shows a plot of external quantum efficiency versus luminance for the device of FIG. 56.

[0096]  FIG. 59 shows a plot of power efficacy versus luminance for the device of FIG. 56.

[0097]  FIG. 60 shows a plot of luminance versus voltage for the device of FIG. 56.

[0098]  FIG. 61 shows a plot of EL intensity versus wavelength fonhe device of FIG. 56.

[0099]  FIG. 62 shows an organic light emitting device having only a layer with a high hole conductivity between an emissive layer and the anode, a hole blocking layer of the same material used as a non-emissive host in the emissive layer, and an emissive layer having first and second organic layers with different phosphorescent materials in the first and second organic emissive layers, where the concentration of phosphorescent material in the second organic emissive layer is variable.

[0100]  FIG. 63 shows aplot of external quantum efficiency versus luminance for the device of FIG. 62.

[0101]  FIG. 64 shows a plot of power efficacy versus luminance for the device of FIG. 62.

[0102]  FIG. 65 showsaplot of luminance versus voltage for the device of FIG. 62.

[0103]  FIG. 66 shows aplot of EL intensity versus wavelength for the device of FIG. 62.

DETAILED DESCRIPTION 

[0104]  Generally, an OLED comprises at least one organic layer disposed between and electrically connected to an anode and a cathode. When a current is applied, the anode injects holes and the cathode injects electrons into the organic iayer(s). The injected holes and electrons each migrate toward the oppositely charged electrode. When an electron and hole localize on the same molecule, an "exciton," which is a localized electron-hole pair having an excited energy state, is formed. Light is emitted when the exciton relaxes via a photoemissive mechanism. In some cases, the exciton may be localized on an excimer or an exciplex. Non-radiative mechanisms, such as thermal relaxation, may also occur, but are generally considered undesirable.

[0105]  The initial OLEDs used emissive molecules that emitted light from their singlet states ("fluorescence") as disclosed, for example, in U.S. Pat. No. 4,769.292, which is incorporated by reference in its entirety. Fluorescent emission generally occurs in a time frame of less than 10 nanoseconds.

[0106]  More recently, OLEDs having emissive materials that emit light from triplet states ("phosphorescence") have been demonstrated. Baldo el al., "Highly Efficient Phosphorescent Emission from Organic Electroluminescent Devices," Nature, vol. 395, 151 -154, 1998; ("Baido-1") and Baldo et al., "Very high-efficiency green organic light-emitting devices based on electrophosphorescence," Appl. Phys. Lett., vol. 75, No. 3, 4-6 (1999) ("Baldo-IT"), which arc incorporated by reference in their entireties. Phosphorescence is described in more detail in US Pat. No. 7,279,704 at cols. 5-6, which are incorporated by reference.

[0107]  FIG. I shows an organic light emitting device 100. The figures are not necessarily drawn to scale. Device 100 may include a substrate 110, an anode II5, a hole injection layer 120, a hole transport layer 125, an electron blocking layer 130, an emissive layer 135, a hole blocking layer 140, an electron transport layer 145, an electron injection layer 150, a protective layer 155, and a cathode 160. Cathode 160 is a compound cathode having a first conductive layer 162 and a second conductive layer 164. Device 100 may be fabricated by depositing the layers described, in order. The properties and functions of these various layers, as well as example materials, are described in more detail in US 7,279,704 at cols. 6-10, which are incorporated by reference.

[0108]  More examples for each of these layers are available. For example, a flexible and transparent substrate-anode combination is disclosed in U.S. Pat. No. 5,844,363, which is incojporalcd by reference in its entirety. An example of a p-doped hole transport layer is m-MTDATA doped with F.sub.4-TCNQ at a molar ratio of 50:1, as disclosed in U.S. Patent Application Publication No. 2003/0230980, which is incorporated by reference in its entirety. Examples of emissive and host materials arc disclosed in U.S. Pat. No. 6,303,238 to Thompson et al., which is incorporated by reference in its entirety. An example of an n-doped electron transport layer is BPhen doped with Li at a molar ratio of I: I, as disclosed in U.S. Patent Application Publication No. 2003/0230980, which is incorporated by reference in its entirety. U.S. Pat. Nos. 5,703,436 and 5,707,745, which are incorporated by reference in their entireties, disclose examples of cathodes including compound cathodes having a thin

layer of metal such aj; Mg.Ag with an overJying transparent, electrically-conductive, sputter-deposited TTO layer. The theory and use of blocking layers is described in more detail in U.S. Pat. No. 6,097,147 and U.S. Patent Application Publication No. 2003/0230980, which are incorporated by reference in their entireties. Examples of injection layers are provided in U.S. Patent Application Publication No. 2004/0174116, which is incorporated by reference in its entirety. A description of protective layers may be found in U.S. Patent Application Publication No. 2004/0174116. which is incorporated by reference in its entirety.

[0109]  FIG. 2 shows an inverted OLED 200. The device includes a substrate 210, a cathode 215, an emissive layer 220, a hole transport layer 225. and an anode 230. Device 200 may be fabricated by depositing the layers described, in order. Because the mosl common OLED configuration has a cathode disposed over the anode, and device 200 has cathode 215 disposed under anode 230, device 200 may be referred to as an "inverted" OLED. Materials similar to those described with respect to device 100 may be used in the corresponding layers of device 200. FIG. 2 provides one example of how some layers may be omitted from the structure of device 100.

[0110]  The simple layered structure illustrated in FJGS. I and 2 is provided byway of non-limiting example, and it is understood that embodiments of the invention may be used in connection with a wide variety of other structures. The specific materials and structures described arc exemplary in nature, aiid other materials and structures may be used. Functional OLEDs may be achieved by combining the various layers described in different ways, or layers may be omitted entirely, based on design, performance, and cost factors. Other layers not specifically described may also be included. Materials other than those specifically described may be used. Although many of the examples provided herein describe various layers as comprising a single material, it is understood that combinations of materials, such as a mixture of host and dopant, or more generally a mixture, may be used. Also, the layers may have various sublayers. The names given to the various layers herein are not intended to be strictly limiting. For example, in device 200, hole transport layer 225 transports holes and injects holes into emissive layer 220, and may be described as a hole transport layer or a hole injection layer. In one embodiment, an OLED may be described as having an "organic layer" di.sposed between a cathode and an anode. This organic layer may comprise a single layer, or may further comprise multiple layers of different organic materials as described, for example, with respect to FIGS. 1 and 2.

[0111]  Structures and materials not specifically described may also be used, such as  ' OLEDs comprised orpolyrheric materials (PLEDs) such as disclosed in U.S. Pat. No. 5,247,190 to Friend ct al., which is incorporated by reference in its entirety. By way of further example, OLEDs having a single organic layer may be used. OLEDs may be stacked. for example as described in U.S. Pat. No. 5,707,745 to Forrest et al, which is incoiporated by reference in its entirety. The OLED structure may deviate from the simple layered structure illustrated in FIGS. 1 and 2. For example, the substrate may include an angled reflective surface to improve out-coupling, such as a mesa structure as described in U.S. Pat. No. 6,091,195 to Forrest et al, and/or a pit structure as described in U.S. Pat. No. 5,834,893 to Bulovic et al., which arc incorporated by reference in their entireties.

[0112]  Unless otherwise specified, any of the layers of the various embodiments may be deposited by any suitable method. For the organic layers, preferred methods include thermal evaporation, ink-jet, such as described in U.S. Pat. Nos. 6,013,982 and 6,087,196, which are incorporated by reference in their entireties, organic vapor phase deposition (OVPD), such as described in U.S. Pat. No. 6,337,102 to Forrest ct al., which is incorporated by reference in its entirety, and deposition by organic vapor jet printing (OVJP), such as described in U.S. patent application Ser. No. 10/233,470, which is incorporated by reference in its entirety. Other suitable deposition methods include spin coating and other solution based processes. Solution based processes are preferably carried out in nitrogen or an inert atmosphere. For the other layers, preferred methods include thermal evaporation. Preferred patterning methods include deposition through a mask, cold welding such as described in U.S. Pal. Nos. 6,294,398 and 6,468,8 J 9, which are incorporated by reference in their entireties, and patterning associated with some of the deposition methods such as ink-jet and OVJD. Other methods may also be used. The materials to be deposited may be modified to make them compatible with a particular deposition method. For example, substituents such as alkyl and ary] groups, branched or unbranched, and preferably containing at least 3 carbons, may be used in small molecules to enhance their ability to undergo solution processing. Substituents having 20 carbons or more may be used, and 3-20 carbons is a preferred range. Materials with asymmetric structures may have better solution proccssibility than those having Symmetric structures, because asymmetric materials may have a lower tendency to recrystallize. Dendrimer substituents may be used to enhance the ability of small molecules to undergo solution processing.

[0113]  Devices fabricated in accordance with embodiments of the invention may be incorporated into a wide variety of constimer products, including flat panel displays, computer monitors, televisions, billboards, lights for interior or exterior illumination and/or signaling, heads up displays, fully transparent displays, flexible displays, laser printers, telephones, cell phones, personal digital assistants (PDAs), laptop computers, digital cameras, camcorders, viewfinders, micro-displays, vehicles, a large area wall, theater or stadium screen, or a sign. Various control mechanisms may be used to control devices fabricated in accordance with the present invention, including passive matrix and active matrix. Many of the devices are intended for use in a temperature range comfortable to humans, such as 18 degrees C. to 30 degrees C, and more preferably at room temperature (20-25 degrees C).

[0114]  The materials and structures described herein may have applications in devices other than OLEDs. For example, other optoelectronic devices such as organic solar cells and organic photodetectors may employ the materials and structures. More generally, organic devices, such as organic transistors, may employ the materials and structures.

[0115]  The terms halo, halogen, alkyl, cycloalkyl, alkenyl, alkynyl, arylkyl, heterocyclic group, aryl, aromatic group, and hcteroaryl are known to the art, and arc defined in US 7,279,704 at cols. 31-32, which are incorporated herein by reference.

[0116]  As used herein, the following compounds have the following structures:

architecture that incorporates a thick emissive layer (EML) between a hole injection layer (HTL) and a blocking layer (BL). It is demonstrated that when the NPD HTL is replaced with a COMPOUND B:COMPOUND A doped layer in a phosphorescent OLED, this leads to extremely long lifetime of a new green phosphorescent OLED. A green device has been demonstrated with 6OOA COMPOUND B:COMPOUND A Lyo EML with an efficiency of 44 cd/A and an 80% lifetime of 65,O00h at 1000 nits, see Table 2, compare Example 1 to Comparative Example 2. In this device, the 6OOA COMPOUND B:COMPOUND A layer  . provides both electron and hole transport capabilities. COMPOUND B provides very stable matrix. COMPOUND A is provided as a hole-transporting dopant, because COMPOUND B has preferential electron transporting characteristics. The doped COMPOUND B:COMPOUND A layer can also be used as the HTL for red and blue structures. COMPOUND B:COMPOUND A is an example to demonstrate the concept of a doped HTL. COMPOUND A can also be used as a hole injection layer, and COMPOUND B can function as a layer between the emissive layer and the electron transport layer (if present) and subsequent cathode.

[0118]  Some features disclosed herein enable a significant improvement in phosphorescent OLED stability. This includes the utilization of a material (COMPOUND B), which was originally designed to be a host and has now been demonstrated to be an effective BL (blocking layer) and HTL (Hole transport layer).

[0119]  The following references are incorporated by reference in their entireties: Vadim Adamovich, Novel materials and techniques of fabrication for Organic light emitting diodes. , PhD, Thesis. Published ] 1.25.2003; Peter Mackenzie, Vadim Adamovich, Ych Tung, Michael S.Weaver. EML ON ITO OLED DEVICES, Provisional application # 60/763,189; US Pat No. 7,022,421; US Pat No. 7,078,113; US Patent Publication No. 2006/0280965.

[0120]  The low stability of CBP host, HPT blocking layer (BL) and NPD hole transporter layer (HTL) materials presents significant impediments to the realization of a stable and long-lived green phosphorescent OLED. Utilization of a more stable material such as, for example, COMPOUND B in a green Phosphorescent OLED in the emissive layer, BL and HTL allowed about 10 fold improvement of green phosphorescent OLED hfetime. The replacement of a NPD HTL with a layer of COMPOUND B doped with COMPOUND A for green devices dramatically improves device lifetime, The concept is also applicable to blue devices.

[0121]  Compound B is a very stable host material. Green structure and performance with Compound B used in various layers within a device as a host, blocking layer and component of the hole-transporting layer is disclosed. Table 1 shows device data on improving green Phosphorescent OLED stability. FIG. 8 shows a general device structure showing the structure of the layers from Table 1.

Table 1: Evolution of green phosphorescent OLED performance due to new materials in device structure
