Repository: anandvc/allindianpatents

File: patents/272190-novel-portable-electrochemical-devices-for-dual-action-wound-healing.html
Indian Patents. 272190:NOVEL PORTABLE ELECTROCHEMICAL DEVICES FOR DUAL ACTION WOUND HEALING

Indian Patents

Recently Granted Patents

  Recently Published Patents

Title of Invention	NOVEL PORTABLE ELECTROCHEMICAL DEVICES FOR DUAL ACTION WOUND HEALING

Abstract	A portable, self-contained device is described for the topical application of oxygen and the removal of wound exudates to promote the healing of skin wounds. The device includes a wound dressing that incorporates at least one electrochemical cell for generating oxygen. The device can regulate the supply of oxygen to the wound at various concentrations, pressures and dosages and is used to produce a high concentration of oxygen at the wound site. By reversing the polarity of the power source a reduced pressure can be created in a reservoir attached to our device. The reduced pressure in the reservoir draws naturally flowing exudates away from the wound. Alternately, two reverse polarity cells are used to alternately supply oxygen and draw away exudates.	

Full Text	 

NOVEL PORTABLE ELECTROCHEMICAL DEVICES FOR DUAL ACTION WOUND HEALING

BACKGROUND

[0001]	The present exemplary embodiments relate to ihe expeditious

removal of exudates from a wound site and the concurrent or subsequent delivery of pure oxygen to the wound site to promote healjng of venous stasis and diabetic foot ulcers and other wounds.

[0002]	Accumulation of wound exudate increases patient discomfort and

the-potential for bacterial infection, ar>d, thereby, affects adversely the healing process, in particular, clironic wound fluid blocks the prolfferBtion and actrvHy of fibroblasts and keratinocytes. In addition, it prevents easy reach of pure oxygen to the wound bed due to poor oxygen solubility in aqueous fluids, and, hence, the effectiveness of topical intermittent and transdermal sustained oxygen therapies. Chronic wounds are often heavily colonized with bacterial organisms and, therefore, timely removal of exudate is essential to minimize bio-burden. Wound cleansing removes contaminants from the wound surface and renders the wound less conducive to microbial growth. Wounds with foul smeHing drainage are generally Infected or filled with necrotic debris, and healing time is prolonged as tissue destruction progresses. The fluid of wound edema contains proteolytic enzymes, bacterial toxins, prostaglandins, and necrotic debris, ail of which contribute to prolonged chronic inflammation.

[0003]	Various types of wound dressings and drainage devices have l>een

reported in the patent literature. Thus, a multi-purpose vraund dressing is described by Ewall, in US Patent 5,607,388. This patent teaches the use of a multiple layer wound dressing with sequentially removable layers that can be used to control the accumulation of exudate.

[0004]	A  general  purpose  surgical  drain  is  described  in  US  Patent

3,753,439. This device is a drainage conduit packed inside with soft, non-friable absorbent material. A suction line can be connected to the top of the fixture to drain the exudate.

[0005]	Argenta and Morykwas (U.S. Patent Nos. 5.636,643 and 5,645,081}

patented a method of treating tissue damage by applying a n^atrve pressure to a wound sufficient in time and magnitude to promote tissue migration and tfius facilitate wound closure. Negative pressures in tlie range of 2 — 7 inches of Hg are applied over the wound and the sunDunding areas. The area around most wounds becomes swollen with intercellular fluid, which is not removed due to insufficient blood circulation, and further compromises blood circulation as time progresses. Application of vacuum over the wound and surrounding area forces the intercellular fluid to flow towards the negative pressure region. Since the wound is open and perhaps sees the most negative pressure, all the intercellular fluid ends up accumulating in the wound. A tube properly placed in the wound and connected to the external vacuum source removes the liquid as it accumulates. Application of negative pressure over the wound site enhances both blood circulation and tissue migration.

[0006]	The present embodiments herein described differ substantially from

that of Argenta and Morykwas in at least two important respects: first It simply allows better access of oxygen to the tissue t)ed by removing the naturally secreted wound exudates, and, second, it does not produce a negative pressure directly at a wound site, unlike the Argenta and Morylo^'as device. It therefore does not induce gross fluid flow from the wound area (from the surrounding tissue bed) or migration of epithelial and/or subcutaneous tissue toward the wound. Any reduced pressure at the wound site is generally less than that experienced in the Argenta and Morykwas device.

[0007]	Sustained oxygen delivery has been suggested (see, e.g..  U.S.

Patent No. 5,578,022) as an effective tool to accelerate the healing process even in the case of chronic wounds, in order to realize the benefits of delivered oxygen, rt is important that the access to the tissue bed by oxygen be uninhibited. Exudate accumulation normally prevents such easy access of oxygen to the tissue bed. The present embodiments relate to electrochemical, light-weight devices, capable of both removing exudates from the wound ted, and also of delivering oxygen to the wound. These devices use no mechanical pumps or compressed gases and can be directly attached to the affected limb/area allowing the patient to be ambulatory.

BRIEF SUMMARY

[0008]	In accordance with one aspect, there is provided one type of such

dual action device including a single cell that can alternately remove exudates from the wound bed and deliver purrfied oxygen to the wound. A second type of device incorporates two such cells, in which one of the cells removes the exudates from the wound to expose the tissue bed, whereas the other delivers oxygen to the wound either intermittently or continuously.

[0009]	In accordance with a second aspect, there is provided a device for

supplying oxygen and removing exudates for freatment of a skin wound comprising a sealed housing; a conduit fluidly conr)ecting the housing to the skin wound; and an electrochemical cell incorporated within the housing for alternately supplying oxygen to the skin wound and drawing exudates away from the skin wound, the cell including: a) a first electrode; b) a membrane for diffusing the negative ions and/or neutral species therethrough; and c) a second electrode communicating with the electrolyte; wherein in a first operating mode, the first electrode reduces oxygen in a feed gas to negative ions and/or neutral species and the second eiectrode oxidizes the negative ions and/or neutral species to produce a high concentration of oxygen for supply to the skin wound; and further wherein in a second operating mode, the operation of the elecbDdes is reversed, producing a reduced pressure in the housing resulting in removal of exudates from the wound.

[0010]	in accordance v.nth a third aspect, there is provided a device for

supplying oxygen and removing exudates for treatment of a skin wound comprising: first and second sealed housings; first and second conduits fluidly connecting the first and second housings to the skin wound; an oxygen generating cell positioned in the first housing for supplying oxygen to the,skin wound according to an electrochemical process; an oxygen consuming cell positioned in the second housing for drawing exudates away from the skin wound by generating a reduced pressure at the wound site; a valve positioned in the second conduit; a wound dressing patch adapted to fonm an occlusive sea! over the skin wound; and a third conduit equipped with an absorbing media fluidly connecting the second housing and a wound bed of the wound.

[0011]	In a fourth aspect, there is provided a method for treating skin

wounds, comprising.the steps of: placing an oxygen generating device having first

and second associated electrochemical cells in fluid communication with a skin wound; and a) using tiie first cell to generate oxygen from the atmosphere and supplying the oxygen to the skin wound; and b) using the second cell to consume oxygen present in a vicinity of the wound, thereby generating a reduced pressure that acts to suction exudates from the site of the wound.

BRIEF DESCRIPTION OF THE DRAWINGS

[0012]	Figure 1 is a schematic representation of a side view of an oxygen

producing patch suitable for use with various embodiments of the invention.

[0013]	Figure 2 is a schematic representation of a dual action oxygen

delivery and wound exudates removal device according to one embodiment

[0014]	Rgure 3 is a schematic representation of a dual action oxygen

delivery and wound exudates removal device according to another embodiment.

. ,  [0015]	Figure 4 is a schematic representation of a dual action oxygen

delivery and wound exudates removal device according to stili another embodiment.

DETAILED DESCRIPTION

[0016]	One present embodiment involves a device incorporating two single

cells, one which removes by suction exudates from the wound site, and the other,

which generates oxygen to be delivered to the wound site. As envisioned, in this

dual cell device, two cells are mounted on individual single chambers connected

via passages to a main chamber wl^ere the exudates are collected.

[0017]	Each of the units, or cells, used in the present embodiments may

operate based on similar principles as those described in our earlier patent, U.S. Patent No. 5,578,022, (incorporated herein by reference in its entirety) which has been commercialized by Ogenix Corporation under the name EpiFLO, and approved by FDA for the treatment of certain types of wounds. More specifically, it uses oxygen reduction at a high area gas permeable cathode yielding water as a product, and water oxidation at a high area gas permeable anode to generate pure oxygen. Both electrodes are attached io opposite surfaces of a thin polymer electrolyte membrane (PEM), e.g., Nation®, in much the same way as in PEF\/1 fuel cells. As the gas permeability of the assembly is very low, operation of the device

enriches the oxygen content of the side facing the anode, and, at Ihe same time,

depletes the oxygen content of the side facing the cathode.

[0018]	With reference to Figure 1, a side view of a basic oxygen producing

device and patch assembly suitable for use with various aspects of the present embodiments is shown. The device includes a porous catiiode 10, an ion conducting membrane 14 and a porous anode 16 inside a housing 18. The cathode is exposed to the atmosphere, such as through a vent 20, and the anode is exposed to or in communication with the skin wound 36. An Impermeable barrier 24 separates the cathode and anode sides of the housing. Attached to a perimeter of an underside of the housing 18 is an adhesive strip 22, which completely encircles the base and is used to secure the device to the patient's skin 34 or a bandage 26 around the wound.

[0019]	The adhesrve strip 22 does not touch the wound, but serves to

cause the housing of the device to stand off a sljght distance, from the wound

itself, such that a cavity 28 is formed between a bottom of the housing 30 and the

wound. This cavity 28 becomes filled with gaseous oxygen emitted from the

interior of the housing through holes 32 on the bottom of the housing 30.

Alternately, instead of holes 32, the bottom of the housing 30 may be formed of a

material permeable to oxygen. The adhesive strip may be permeable to oxygen

gas to prevent undue gas pressure from building up in the cavity 28. This

permeability may be obtained by having formed valves or capillary holes through

the adhesive layer (not shown) but preferably will be obtained by having the

adhesive material itseff be somewhat porous, since the formed passageways may

have a greater tendency to allow contaminants to enter cavity 28 when the device

is not operating. The oxygen pressure in the cavity 28 will vary depending on the

• perrneabdify of the housing bottom, the number of valves and the identity of the

adhesive material, and the rate of oxygen production. However, the pressure will

preferably not exceed about 20 - 30 mm Hg to prevent vasoconstriction.

[0020]	Adhesive is depicted at 22 for affixing the patch over a skin wound

such that oxygen cannot flow readily out of the treatment area. As stated, the patch will generally have one or more one-way valves or small capillary holes to permit outflow of air. TTie patch may be incorporated into, include, or be deployed on top off or underneath one or more bandage layers 25. The bandage itself may have multiple layers to promote patient comfort and healing, including but not

limited to layers of cotton gauze, polyelhylene oxide-water polymer, as well as layer(s) containing topical ointments and other medicines including antibiotics, antiseptics, growth factors and living ceils. Preferably, the bandage is occlusive on all sides and offers anti-microbial control without antibiotics or antiseptics, although these can still be used for added protection,

[0021]	Positioned between the anode 16 and the cathode 10 is an ion

conducting membrane 14. At electrode 10 a cathodic reaction occurs to combine the ambient oxygen from the air into water, in which it is present as reduced oxygen. The voltage differential created by electrodes 10 and 16 drives the species across the membrane 14, which is specific to passage of that species. At anode 16, an anodic reaction occurs to convert the species to release the reduced oxygen as gaseous oxygen onto the wound site.

[0022]	With this unit, dioxygen supplied from the atmospheric air is reduced

at the gas-permeable cathode 1Q to negatively charged ions i.e. superoxide and peroxide and their various unprotonated and protonated states (H02°, HO2'. Oz^') or hydroxy] ions or undissociated H2O2 according to a one, two or four electron process. The cathode may be of the type used in fuel cells. One or more of these species then travel through the thin separator/electrolyte structure or membrane 14 to the gas penneable anode 18, where they are reconverted into dioxygen. The dioxygen flows out of the anode and is intended to be directed to a skin wound.

[0023]	The unit as shown in FIG. 1 may be powered by a variety of primary

or secondary power sources, including alkaline manganese-dioxide, .zinc-air, lithium thionyl chloride, lithium manganese dioxide, lithium ion, nickel metal hydride and the like.

[0024]	With  reference  now to  Figure  2,  a  device  according  to  one

embodiment of the present invention having a similar housing design as in Figure 1, but utilizing two such electrochemical units or .cells is shown. A first cell 112 has fts anode 114 (oxygen generating electrode) exposed to an associated first chamber 116, while a second cell 118 has its cathode 120 (oxygen reducing electrode) exposed to its own adjoining chamber 122. Although the two devices are shown mounted on different side walls of the device, other configurations may also be envisioned, and as such are also covered by this invention. Regardless of their geometrical disposition., the entire device is so designed to prevent wound

exudate from contacting the cells in almost any orientation, thus making the device wearable and portable. The second cell 118 or pump cell, when powered by a constant voltage, consumes oxygen from the main reservoir 124, thereby reducing the pressure therein, drawing by suction, exudates from the wound through an inlet 126 into its main reservoir 124. The consumed oxygen is evacuated to the atmosphere via an exhaust port 128. First or oxygen generating cell 112, when powered at constant cun^nt. continuously generates oxygen at rates of several ml/hr. The current flow in tlie pump cell 118 Is preferably many times larger than the oxygen-generating cell 112.

[0025]	The device can be designed so that the main resen/oir 124 with the

collected exudate can be easily detacfied from the cells and power/control electronics. In this respect, a drain port 130 in fluid contact with the main reservoir 124 can be incorporated into the device for easy draining of the collected exudates. Alternately, or in addition to this, the reservoir and/or other parts of the housing can be made disposable, such that a user would merely need to remove the cells from one housing and put them in a new housing, without the need to drain or remove the collected exudates.

[002S]	This will allow a single device to provide exudate collection for

extended periods. Also, a gas permeable membrane or membranes (not shown)

impervious to liquids can be added between the cells and main reservoir 124

and/or inlet 126 to further ensure water or exudates from contacting the cell and

its components. In a preferred mode of operation, the oxygen generating cell 112,

is preferably constantly "ON" and provides a uniform oxygen flow to the wound,

except for brief periods during which the suction mode of the first device is in

operation, while the suction cell 118 preferably operates only for a short period of

time, e.g., 2 minutes, and then switched off, in a cyclic fashion.

[0027]	In a second embodiment as shown in Figure 3, Ihere is provided a

device incorporating a single cell that removes exudates from the wound site using suction created by the device itself, and then generates oxygen which is delivered to bare wound, in an alternating fashion. An electrochemical cell as detailed atx)ve with associated power supply 40 is mounted on one of the walls of a hennetically sealed box 42. In an exemplary device, the box may be of appro)dmateiy 30 ml capacity. The cell is sealed to the wall of the box such that an electrode of the cell is in contact wifri the sealed interior of the box.  A gas

permeable barrier layer 44 (e.g., EPTFE, see dotted line in the figure above) is

placed adjacent to the cell and separates the cell from the main interior volume of

the box to prevent exudates from contaminating cell components. The box 42 is

fitted with a cannula or conduit 46 such as a flexible tubing, which is sealed on

one of the walls of the box below the barrier layer, in a leak-free manner and

provides fluid communication between the interior of the box and the wound. The

cannula may include a Luer type connection or similar type.  The cannula is

preferably made from a polymeric material suitable for use in hospital applications.

Suitable materials for use in the cannula include, but are not limited to, silicone,

polyethylene, polypropylene, polyurethane and various other thermoplastics,

[0028]	The  device  will  have  either  an  integral  or  removable  trap

arrangement 48 for the exudates.  In a preferred an*angement, the cell 40 is

preferably mounted on the top or an upper wall of the box, while the exudates

collects at the bottom of the box. Such an arrangement allows for the free-flow of

'■'■■■■ gaseous oxygen  between the wound and the cell, which will  bypass the

accumulated exudate in the box.

[0029]	The power supply associated with the cell 40 is capable of operating

in either a constant cun^ent or a constant voltage mode.  In a typical operation

cycle, the power supply is switched to a constant voltage mode, with the voltage

pre-set at a prescribed level to limit the current to a 50-100 mA range, with the

electrode facing the holes polarized at a potential negative enough to reduce

oxygen in the box, and thereby decrease the pressure therein. This creates a

suction through the cannula, which is placed in a wound bed 50,  This draws

exudates 52 accumulated in the wound bed into the box.  This suction cycle is

expected to last only 2-4 minutes.  If there is no exudate left, then a partial

vacuum of very low magnitude will be created, which will be equalized either by

leak of air into the wound or by incoming oxygen during the oxygen generation

cycle.

[0030]	In the second stage, operation of the device is switched into a

constant current mode with the polarity reversed such that the electrode facing the

holes will generate oxygen, which will then be carried to the wound via the

cannula tubing. The cycles can be repeated at pre-set periods of suction and

oxygen generation using conventional electronic circuitry.

[0031]	Depending on the type of wound and the dressing used to cover it,

the tubing can contact the dressing in various ways. For example, the end of the

cannula may be placed directly above the wound and under fully occlusive

dressings, thereby making an ordinary bandage "oxygen enriched".

[0032]	For in vivo uses, the end of the cannula can he implanted to the site

where treatment is desired. The implanted end of the cannula may be perforated with multiple holes or made of material that would allow oxygen to diffuse through the tubing wall into ischemic tissue or the bloodstream. In addition, a syringe can be attached to the end of the tubing to facilitate the introduction of oxygen subdennaliy. Site specific oxygen delivery to promote localized angiogenesis or ischemic reperfusion and elevated metabolism is beneficial for orthopedic and organ repair as well as tissue, bone, tendon, and cartilage regeneration. Localized oxygenation of tissue and tumors for improved radiological oncology applications may benefit with the present device.

[0033]	Thus, the present device may be considered a universal remote

supply of oxygen in that it can be used with a wide variety of bandages or dressings already on the marlcet. Additional types of dressings with which the present invention may be used include fully occlusive thin film dressings, hydnocolloid dressings, alginate dressings, antimicrobial dressings, biosynthetic dressings, collagen dressings, foam dressings, composite dressings, hydrogel dressings, warm up dressings, and transparent dressings.

[0034]	In a third embodiment, there is provided a dual action device

including two cells and a snorkel or valve arrangement. This example uses first and second cells 70 and 72 and incorporates in addition a snorkel or valve type arrangement to prevent interference of operation of the first cell from the second cell and vice versa. First and second cells 70 and 72 are housed in first and second sealed boxes 74 and 76. The wound site 78 is covered with a wound dressing patch that forms an occlusive seal 80 that at least substantially prevents air from the atmosphere from contacting the wound. Cannulas 82 and 84 connecting the boxes 74 and 76 with the wound are provided. Cells 70 and 72 are^ configured such that first cell 70 is configured to produce oxygen within the box 74, while second cell 72 is configured to consume oxygen from the box 76. if first cell 70 is turned on, oxygen will be produced within the box 74 and the partial pressure of oxygen will increase therein. Pressurization is avoided by allowing the

gas to flow through the cannula 82, into the wound site 78 and through cannula 84 into cell 72. A check valve 86 positioned in cannula 84 is opened. The pressurized oxygen is allowed to escape through a small hole incoqxjraBng a snorkel type arrangement (not shown) in the seal 80.

[0035]	Once cell 70 has been in operation for a while, thereby exposing the

vi'Dund and cell 72 to a highly enriched oxygen atmosphere, it is then turned off, cell 72 is turned on, and the valve 86 is closed. Oxygen consumption at the cathode in cell 72 will decrease the total pressure within the compartment which, aided by the snorkel which closes the hole in the seal 80 upon a reduction in pressure, provides an occlusive seal over the wound. An absorbing media 86 immersed in the exudates is interposed between cell 72 and the wound, such that exudate is forced by the pressure differential out of the wound area and accumulates in the absorbent 86. Alternate use of this dual device arrangement will allow, as stated above, both bathing the wound with oxygen and removal of the exudate as required for wound healing. In one embodiment, the negative pressure at the wound is less than 2 inches of Hg.

[0036]	Other similar arrangements can be thought of wfth one or two cells,

in one example, an electrochemical cell is sealed in a two chamber (A and B) box,

thus isolating the anode from the cathode compartments. The cathode

compartment is equipped with a solenoid-actuated valve, vyrhich in turn is

controlled by a control circuit. The control circuit energizes the solenoid on a pre

programmed duty cycle. The solenoid is normally open and energized to"close.

[0037]	A cannula from the anode chamber delivers pure oxygen to the

wound. Another cannula is placed in the t)ottom of the wound either by itself or inserted into a capillary bed (e.g., a piece of absorbent material or hydrogel dressing). The distal end of this cannula in the wound exudate is then connected to an exudate waste container. The container houses an absorber that can take up the wound exudate. The exudate container also houses an outlet (v^oth a goose neck arrangement) which is connected to the cathode chamber of the device through a one-way check valve. The exudate container is so designed as to make removal and disposal easy. When the device operates, the wound bed is delivered pure oxygen. During normal operation (or oxygen delivery cycle), the solenoid is open to atmosphere, allowing air access to the cathode of the cell.

[0038]	During the exudate removal cycle, the solenofd is closed for a

predetermined time, during which the oxygen In the cathode chamber is consumed, thus allowing a decrease in pressure. This causes the wound exudate to be drained into the exudate waste container. The solenoid vaive is opened at a predetermined duty cycle to alternately allow air access and to create pressure differential between the cathode chamber and the wound. By this means, the wound is allowed access to pure oxygen, while removing excess exudate from the wound bed.

[0039]	In another example, two cells are employed in series.  The anode

chamber of the first device is connected to the wound in substantially the same manner as described above. The anode outlet of a second oxygen-concentrating device is connected to the cathode chamber of the first device via a conduit or connecting tube. A check valve is placed in the connecting tube, with the flow direction allowing flow from the second device to the first The second device is operated intermittently (at a pre-determined duty cycle) so as to periodically fill the cathode chamber of the first device vk/ith oxygen. The cathode chamber of the first device is also fitted with a check valve to allow purging of the cathode chamber initially and subsequently, when necessary. When the oxygen is consumed in the cathode chamber of the first device, due to the presence of pure oxygen, the pressure differential generated is substantially more than that in the previous example. Thus, when the polarity of the first device is reversed in order to draw exudates away from the wound, due to the higher pressure differential, the exudate suction is accomplished more efficiently. The exudate flow is contained in a disposable container in much the same way as described in the previous

1.	A device for supplying oxygen and removing exudates for treatment of a

skin wound comprising:

a sealed housing adapted to cover said wound;

an oxygen generating cell fiuidiy connected to said housing for supplying oxygen to the skin wound according to an electrochemical process; and

an oxygen consuming cell fluidty connected to said housing for drawing naturally flowing exudates away from said skin wound by generating a reduced pressure in said housing.

2.	A device according to claim 1, wherein said oxygen consuming cell draws exudates away from said skin wound by consuming oxygen present in said housing, thereby generating a reduced pressure therein that acts to suction exudates from the site of said wound,

3.	A device according to claim 1. further comprising a reservoir for containing exudates wthdrawn from said wound.

4.	A device according to claim 3, wherein said oxygen generating cell, said oxygen consuming cell and said reservoir are all integral to said housing.

5.	A device according to claim 3, wherein said reservoir is detachable from said housing.

6.	A device according to claim 5, wherein said reservoir is disposable.

7.	A device according to claim 1, wherein said device is capable of sustained transdermal oxygen delivery to said wound.

8.	A device according to claim 1, wherein said device is designed such that exudates from said wound are prevented from contacting said oxygen generating and oxygen consuming cells regardless of the orientation of said device.

9.	A device according to claim 1, wherein a supply of oxygen to said wound may be modulated between 0% and 100% oxygen concentration.

10.	A device according to claim 1, wherein the oxygen generating and oxygen

consuming cells generate and consume oxygen via an electrochemical reaction

and include:

a cathode for reducing oxygen in a feed gas to negative ions and/or neutral species;

an electrolyte for diffusing the negative ions and/or neutral species therethrough; and

an anode communicating with the electrolyte for oxidizing the negative ions and/or neutral species to produce oxygen,

11.	A device according to claim 10, wherein the production of oxygen occurs according to a one, two or four electron process.

12.	A device according to claim 10, wherein the negative ions are peroxide ions in their various unprotonated and protonated forms.

13.	A device according to claim 10, wherein the negative ions are superoxide ions including their protonated form.

14.	A device according to claim 10, wherein the negative ions are hydroxy! ions and the overall process involves electrolysis of water,

15.	A device according to claim 1, \Arfierein said device further includes a power source which applies a potential difference between a cathode and anode.

16.	A device according to claim 15, wherein said power source is selected from the group consisting of capacitors, supercapacltors, photovoltaic cells, batteries, and altemating current power.

17.	A device according to claim 15, wherein polarity on the power source is reversible to modulate a concentration of oxygen in the vicinity of said wound.

18.	A device according to claim 1, wherein the oxygen generating cell is able to deliver oxygen to the sl^in wound at various pressures ranging from below atmospheric pressure to above atmospheric pressure.

19.	A device for supplying oxygen and removing exudates for treatment of a sldn wound comprising:

a sealed housing;

a conduit fluidly connecting said housing to said skin wound; and

an elecfaDchemical cell incorporated within the housing for alternately

supplying oxygen to the skin wound and drawing exudates away from said skin

wound, said cell including:

a)	a first electrode;

b)	a mernbrane for difiljsing the negative ions and/or neutral species therethrough; and

c)	a second electrode communicating with the electrolyte; vi^rein in a first operating mode, said first electrode reduces oxygen in a feed gas to negative ions and/or neutral species and said second electrode oxidizes the negative ions and/or neutral species to produce a high concentration of oxygen for supply to the skin wound; and further wherein in a second operating mode, the operation of said eiectrodes is reversed, producing a reduced pressure in said housing resulting in removal of exudates from said wound.

20.	A device according to claim 19, further comprising a power supply.

21.	A device according to daim 20, wherein said power supply is able to operate in either a constant current or constant voltage mode.

22.	A device according to claim 20, wherein said power supply comprises a bipolar battery.

23.	A device according to claim 22, wherein said device can be switched between said first and said second modes of operation by reversing a polarity in said power supply.

24.	A device according to claim 19, wherein said oxygen can be delivered to said wound subdermaliy and said removal of exudates is from a wound bed of said wound.

25.	A device according to claim 19, furtiier comprising a gas permeable barrier layer in said liousing positioned between said cell and an inlet of said conduit.

26.	A device according to claim 19. further comprising a second electrochemical cell, wherein said second electrochemical cell is connected to the second electrode of said first electrochemical cell by a conduit having a valve that can be switched to allow or deny fluid connectivity between said first and second electrochemical cells.

27.	A device according to claim 19, further comprising a reservoir fbr containing exudates withdrawn from said wound.

28.	A device according to claim 27, wherein said reservoir is integral to said housing.

29.	A device according to claim 27, wherein said reservoir is detachable from said housing.

30.	A device according to claim 29, wherein said reservoir is disposable.

31.	A device fbr supplying oxygen and removing exudates for treatment of a skin wound comprising:

first and second sealed housings;

first and second conduits fluidly connecting said first and second housings to said skin wound;

an oxygen generating cell positioned in said first housing for supplying oxygen to the skin wourd according to an electrochemical process;

an oxygen consuming cell positioned In said second housing for drawing exudates away from said skin wound by generating a reduced pressure in said second housing;

a valve positioned in said second conduit;

a wound dressing patch adapted to fonn an occlusive seal over said skin wound; and

a third conduit equipped vM\ an absorbing media fluidly connecting said second housing and a wound bed of said wound.

32.	A device according to claim 31, wherein said oxygen consuming cell and

said oxygen generating cell comprise:

a>  a first electrode;

b)	an electrolyte for diffusing negative ions and/or neutral species therethrough; and

c)	a second electrode communicating with the electrolyte;

33.	A method for treating skin wounds, comprising the steps of: placing an

oxygen generating device having an associated electrochemical cell positioned in

a housing in fluid communication with a skin wound; and alternately

a)	using said cell to generate oxygen from the atmosphere and supplying said oxygen to the skin wound; and

b)	using said cell to consume oxygen present in said housing, thereby generating a reduced pressure that acts to draw exudates from the site of said wound.

34.	A method for treating skin wounds, comprising the steps of. placing an

oxygen generating device having first and second -associated electrochemical

cells positioned in a housing in fluid communication wth a skin wound; and

a)	using said first cell to generate oxygen from the atmosphere-and supplying said oxygen to the skin wound; and

b)	using said second cell to consume oxygen present in said housing, thereby generating a reduced pressure that acts to draw exudates from the site of said wound.	^	.  _

Documents:

				http://ipindiaonline.gov.in/patentsearch/GrantedSearch/viewdoc.aspx?id=joZ40lmlbKeL+bipgorNmw==&amp;loc=egcICQiyoj82NGgGrC5ChA==

« Previous Patent

Next Patent »

Patent Number	272190	

Indian Patent Application Number	5063/CHENP/2007	

PG Journal Number	14/2016	

Publication Date	01-Apr-2016	

Grant Date	21-Mar-2016	

Date of Filing	12-Nov-2007	

Name of Patentee	OGENIX CORPORATION	

Applicant Address	23230 CHAGRIN BOULEVARD, BLDG. 3, SUITE 950, BEACHWOOD, OH 44122, USA.	

Inventors:

#	Inventor's Name	Inventor's Address	

1	SCHERSON, DANIEL A	2568 SAYBROOK ROAD, UNIVERSITY HEIGHTS, OH 44118, USA.	

2	SARANGAPANI, SRINIVASAN	17 ROSE MARIE LANE, WALPOLE, MA 02081, USA.	

3	CALI, LAWRENCE, J	111 GEGGATT ROAD, EAST FALMOUTH, MA 02536, USA.	

4	BURK, MELVYN, I	21001 HALBURTON ROAD, BEACHWOOD, OH 44122, USA.	

PCT International Classification Number	A61N 1/02	

PCT International Application Number	PCT/US2006/018031	

PCT International Filing date	2006-05-10	

PCT Conventions:

#	PCT Application Number	Date of Convention	Priority Country	

1	60/679,541	2005-05-10	U.S.A.	

© All Indian Patents, 2013-2021.

  Patent data available in the public domain from Indian Patents Office, Department of Industrial Policy and Promotions, Ministry of Commerce and Industry, Government of India.

File: patents/272217-a-method-of-surface-treating-a-mechanical-part-made-of-high-strength-steel-and-a-sealing-system-obtained-by-implementing-said-method.html
Indian Patents. 272217:A METHOD OF SURFACE TREATING A MECHANICAL PART MADE OF HIGH-STRENGTH STEEL, AND A SEALING SYSTEM OBTAINED BY IMPLEMENTING SAID METHOD

Indian Patents

Recently Granted Patents

  Recently Published Patents

Title of Invention	A METHOD OF SURFACE TREATING A MECHANICAL PART MADE OF HIGH-STRENGTH STEEL, AND A SEALING SYSTEM OBTAINED BY IMPLEMENTING SAID METHOD

Abstract	ABSTRACT the invention relates to a method of treating the surface of a mechanical part made of high-strength steel, the method seeking to confer on said part friction and lubrication properties that are needed for its use. In accordance with the invention, the method comprises the following successive steps: a) subjecting the part (P) to a primary finishing step organized to lower its surface roughness (Ra) to a value less than or equal to a first predetermined threshold (SI); ; b) then subjecting the part (P) to surface cleaning by means of a depressing solution; c) subjecting the part (P) as cleaned in this way to a tribo-finishin(0 step organized firstly to further lower its surface roughness (Ra) to a value less than or equal to a second predf^termined threshold (32) that is less than the first predetermined threshold (SI), and secondly to increase its wet ability by hydraulic fluids; and d) subjecting the part (P) to projection, at high speed and at ambient temperature, of tungsten bisulfide (WSj) powder in the form of platelets (£) that break, thereby creating a dense and self-lubricating deposit on the surface of said part.	

Full Text	 

A METHOD OF SURFACE TREATING A MECHANICAL FART M-.DE OF HIGH-STRENGTH ST'EEL, AND A SEALING SYSTEM OBTAIIIED BY IMPLEMENTING SAIID METHOD

The present invention relates to a method of surface treating mechanical parts made of high-strength steel for the purpose of conferring on said parts friction and lubrication properties that are needed for their use, and it also relates to a sealing system obtained by implementing said method.

BACKGROUND OF THfc INVENTION

It is known to perform surface treatment on metal parts in order tp obtain properties in terms of friction and lubrication that are needed for their use, where the treatment is conK/entionally electrolytic chromium plating.  An electrolytic chromium plating makes it possible to obtain a hard chromium coating and it is in very widespread use in various fields such as the field of aviation, because of its excellent properties in terms of friction, resistance to wear, and providing protection against corrosion.  Electrolytic chromium plating is generally finished off by rectification so as to guarantee that tfie coating is of thickness that is uniform and presents a surface state corresponding to surface roughness (Ra) that is less than 0.2 micrometers (lim) .  The success of the above technique can be explained by the: fact that the characteristics obtained after such treat|nent steps include firstly excellent friction strength because of good resistance to wear associated with a perfect surface state, and secondly excellent lubrication in the presence of fluids due to the microcracking effect that is inherent to hard chromium and that provides a retention zone.

Nevertheless, hard chromium plating is performed in an electrolytic cell in the presence of chromic acid based on hexavalent chromium (Cr^^) , which is harmful to the environment and to human beings.  That substance is

classified as being CMR (carcinogenic, muragenic, and harmful for reprpduction).  In addition, like numerous electrolytic methods, that substance embrittles steels because of hydrogen diffusion, and it requires operating precautions to be taken in order to avoid burn marks in the underlying steel after rectification, where such burn marks give rise to irreversible degradation of the treated metal pa^t.

OBJECT OF THE INVENTION

An object of the invention is to devise a method of surface treatment that is capable of replacing electrolytic chrpmium plating, making it possible to obtain a high lel/el of friction strength and also very good wettability by hydraulic fluids, while conserving a level of surface roughness (Ra) that is less than or equal to 0.2 jam.

Another object of the invention is to devise a treatment method^ that makes it possible to avoid the above-mentioned drawbacks of electrolytic methods, while being easy to ad^pt to the types of mechanical part in question.

Another objfect of the invention is to devise a hydraulic sealim^ system that includes a sliding part with its surface! treated by the above-specified method.

GENERAL DEFINITION OF THE INVENTION

The above-mentioned technical problem is solved in accordance with the invention by a method of treating the surface of a mechanical part made of high-strength steel, the method seeking to confer on said part friction and lubrication properties that are needed for its use, which method comprises: the following successive steps:

a) subjecting the part to a primary finishing step organized to lower its surface roughness (Ra) to a value less than or equ^l to a first predetermined threshold;

b)	then subjecting the part to surface cleaning by means of a degrelasing solution;

c)	subjecting the part as cleaned in this way to a tribo-finishing ^step organized firstly to further lower its surface rougjhness (Ra) to a value less than or equal to a second predetermined threshold that is less than the first predetermined threshold, and secondly to increase its wettability by hydraulic fluids; and

d)	subjecting the part to projection, at high speed and at ambient temperature, of tungsten bisulfide powder

(WS2) in the foritn of platelets that break, thereby creating a densej and self-lubricating deposit on the surface of said part.

It should be observed that the above treatment method, that implements a step of projecting tungsten bisulfide powder, differs radically from prior methods that also make u|se of tungsten bisulfide powder projection and cif the kind specially developed for coating cutting tools that are harder than the part they are to cut.  In ;this context, reference can be made to the documents wa-A-2004/031433 and WO-A-2004/092429.  In particular, it qhould be observed that those documents implement a treatment method that does not provide for any prior degre^sing step, and the step of projecting tungsten bisulfijde powder makes use of a powder constituted by particles that are spherical, which particles become encrusted in corresponding recesses previously made by a sanding operation implemented using particles havincf the same dimensions as the powder particles.

On the contrary, in the present invention, use is made of a tungsten bisulfide powder that is in the form of platelets th^t break up into microparticles of powder on being projected at high speed against the surface of the part for treatment (which surface has been prepared

accordingly and

is free from spherical depressions) the

microparticles creating on the surface a deposit that is

dense and self-lubricating.  Thus, projecting platelets of very small thickness gives rise to a genuine explosion of the platelets ^into microparticles that densify the resulting coating, such that such a process is in no way comparable to thg prior processes of encrusting powder particles of spherical shape, which particles are received in recesses previously prepared for this purpose.

AdvantageouEfly, the tribo-finishing step c) includes a first step cl):of deburring by continuously agitating parts for treatment together with an oxidizing first aqueous solution■containing abrasive agents until the desired surface iijroughness (Ra) is obtained, followed by a second step c2) (!f>f  polishing by subjecting said parts to continuous agitation together with a non-oxidizing second aqueous solution:containing abrasive agents.  In particular, the tribo-finishing step c) includes a third step c3) of surface cleaning, followed by inspection of the surface rougfiness (Ra) .

In an advantageous implementation, provision is made for the first predetermined roughness threshold to be substantially equal to 0.2 um, and for the second predetermined roUghness threshold to be substantially equal to 0.1 pm.

Also advantageously, the powder projected during step d) is const}ituted almost exclusively by pure WS2, and is in the form o|f platelets that are substantially hexagonal in sha^De, with a main dimension lying in the range 0.8 um to 1.5 pm, and with a thickness of the order o f ' 0.1 pm.

It can also; be advantageous to make provision for the method to include, after tribo-finishing step c), an additional step Ic' ) of micro-sanding, organized to activate the surlface of the part in order to increase the adhesion of the icoating subsequently deposited during step d) of projelcting WS2 powder.

In which case, and advantageously, the m.icrc-sandi step c') is followed by a surface cleaning s::eD c"), an then by inspectioh of the surface roughness (Ra).

Also preferably, the micro-sanding step c') is organized in such: a manner that the surface roughness (Ra), which is injcreased as a result of the micro-sanding, remains below the first predetermined roughnes threshold.

In which casie, and advantageously, the micro-sandi step c') is implejmented using particles that are not oxides, and of a size lying in the range 5 jam to 15 pm.

Finally, and preferably, the method includes, afte the WSo powder projection step d), a step d') of surfac cleaning followeci by inspection of surface roughness (Ra), of wettability, and of coefficient of friction.

The inventidn also provides a hydraulic sealing system including^a slide rod slidable in a sealing assembly, in whii+h system the sealing assembly is constituted by a;guide bearing made of a first materia. and by a sealing:gasket made of a second material of hardness less th^n the hardness of the first material, and in which the|slide rod has an outside surface that has been worked ^y implementing a method presenting at least one of the.above characteristics, such that said rod presents required lubrication properties relative the guide bearing and required friction properties relative to the pealing gasket.

In particular, the first material constituting th guide bearing is a thermoplastic polymer, and the seco material constituting the sealing gasket is a rubber.

Other charaicteristics and advantages of the invention appear;' more clearly in the light of the following descri|ption and the accompanying drawings, relating to a pajrticular implementation.

BRIEF DESCRIPTION OF THE DRAWINGS

Reference is made to the figures of zr.e  accompanying drawings, in which:

■ Figure 1 :is a diagram showing the various steps in a treatment method in accordance with the invention, here with optional intermediate steps of micro-sanding and an optional step of: cleaning;

•	Figure 2 is a micrograph obtained by an electron microscope showifig a small volume of the tungsten bisulfide powder: that is used for the high speed projection at ambient temperature that is performed in the method of th^ invention, which powder is constituted by platelets;-

•	Figure 3 jis a diagram showing an individual platelet of hexa(^onal shape constituting the tungsten bisulfide powder-in question;

•	Figure 4 fehows the improvement of performance in terms of wettability by presenting a comparative graph that plots a plutality of curves showing how liquid/solid contact angle vafies as a function of time; and

•	Figure 5 is an axial section view showing a hydraulic sealing system in accordance with the invention, obtaiified by implementing the above-specified treatment method|

DETAILED DESCRIPTION OF THE PREFERRED IMPLEMENTATION

There follovi/s a description in greater detail of the successive steps^of the method of the invention of treating the surface of a mechanical part made of high-strength steel, which method seeks to impart on said part properties of fraction and of lubrication that are needed for its use.

The mechanicfal part in question, referenced P, is constituted for Example by a stainless steel friction rod of the type used^for fitting to vehicle brake pistons. Naturally, the invention is not limited in any way to one particular type qf mechanical part.

In Figure \\,  there can be seen a first step of the treatment method; of the invention, shown diagra.T-.aticaily at a).  The starting metal part is a part made of steel, preferably of stainless steel, presenting high strength, i.e. of hardness: that is not less than 30 HRC (i.e. on the Rockwell C scale).  The part will generally already have been subjected to appropriate heat treatment enabling it to rpach hardness typically of the order of 34 HRC to 39 HRC^ or will have been treated with thermochemical tteatment of the cementation type at low temperature or o|£ the nitriding type at low temperature enabling it to conserve its stainless properties.

During step a), the part P is subjected to a primary finishing step tjiat is organized to lower its surface roughness Ra to k value that is less than or equal to a first predetermijied threshold SI, e.g. equal to 0.2 pm. The part P is thus finished with machining and treatment (of the thermochpmical or passivation type), and is present in its fjLnal shape and dimensions.  The primary finishing treatment of conventional type may comprise steps of turning^ rectifying, etc. ..., and should ensure that its roughnefes Ra can be made to be less than 0.2 pm, for example, oncfe the part has been finished and is ready for the following treatment.  It is recalled that the parameter Ra useifl herein for characterizing surface roughness is a pkrameter that is representative of the geometrical irregularities of a surface, and corresponds to the arithmetical mean deviation from the mean line of the roughness.

During the following step b), the part P is subjected to surface cleaning by means of a degreasing solution.  This operation is important since it enables the surface of tjie part P to be completely cleaned of all traces of possible dirt (grease, oil, shavings, dust, plastics residue^, felts, substances for providing temporary protection).  The degreasing solution used is preferably of thfe alkaline type and it is used at a

temperature in the range 35°C to 60°C.  The duraricn of the degreasing step is typically 5 minutes.  Naruraliy, when the level of^ dirtying is very great, and in order to reduce the time needed for the degreasing treatment, it is possible to perform pre-degreasing on the metal part.

During the fjollowing step, referenced c) , the part P as cleaned in this way is subjected to a tribo-finishing step organized firstly to further reduce its surface roughness Ra to a^  value that is less than or equal to a second predetermined threshold S2 that is less than the first predetermined threshold SI, and secondly to increase its wet1|ability by hydraulic fluids.  The hydraulic fluids I in question are constituted in particular by flijiids based on hydrocarbons or on ester-phosphates, or oily fluids.

Such a tribp-finishing operation is essential for preparing and op1}:imizing the surface state of the metal part prior to th$ treatment by projecting tungsten bisulfide powder►

As shown di^grammatically in Figure 1, the tribo-finishing step c\  advantageously comprises a first step cl) of deburring^ a second step c2) of polishing, and a third step c3) ot surface cleaning, followed by inspecting surface roughness.

Deburrinq step cl) consists in continuously agitating parts P for treatment, generally in a vibrating bowl, together with an oxidizing first aqueous solution containing abrasive agents so as to obtain the desired surface roughnesis Ra.  During this step, an oxide film is created on the surfaces of the parts, which film is of hardness that is: less than the hardness of the underlying metal.  The film is removed progressively by the mechanical actidn of the abrasive agents which are of hardness greater! than that of the film but less than that of the underlyirig metal, which abrasive agents strike against the surfaces of the part, thereby reducing the roughness of said surfaces.  As an indication, this first

step cl) of debarring should be implemented for a duration of noteless than 60 minutes.

The second;step c2) of polishing preferably consists in continuouslyiagitating parts together with a non-oxidising second aqueous solution that contains abrasive agents.  This second step of polishing serves to remove all of the oxidg film created during the first step cl) by the mechanicall action of the abrasive agents.  As an indication, the ;duration of the treatment for this second step c2) of polilshing should not be less than 120 minutes .

At the end pf these two steps cl and c2), the surface roughness Ra is reduced to a value that is less than or equal toi the second predetermined threshold S2, which is less th^n the first predetermined threshold SI, for example being about 0.1 jam.  A step c3) is then advantageously pjrovided for cleaning the surface, followed by a st^p of inspecting the surface roughness Ra, which inspection can be very reliable due to the previously performed cleaning.  The cleaning in question seeks to guarantiee that the result of the inspection is a measurement of sijirface roughness that is representative. The surface of the part then presents less dirtying than at the end of th^ primary finishing step a), so it is possible to use a solvent that is not very aggressive, of the acetone type.;

At the end 6f  this tribo-finishing step c), it is possible either tlo subject the part P directly to the following essentijal step referenced d) , constituted by a step of projecting tungsten bisulfide powder in the form of platelets at hjigh speed and at ambient temperature, or else in a variant^ to begin, prior to step d) , by implementing an ajdditional micro-sanding step, possibly followed by surfaice cleaning and inspecting surface roughness.  Thesei additional steps are represented herein as a step c') thalt is a micro-sanding step organized to activate the surface of the part P so as to increase

adhesion of the icoating deposited subsequently during step d) of projejcting WS2 powder, with said addi-ional step c') being f[ollowed by a step c") of surface cleaning and then by inspecting the surface roughness Ra.  In Figure 1, nozzles 10 are shown diagrammatically to symbolize the mijcro-sanding, with particles being projected onto the part P, these particles, which are not oxides, generally having a size lying in the range 5 pm to 15 ]jm, and prjeferably of the order of 10 |im.  The projection of particles during step c') is performed at high speed, obtaiined by using a pressure of the order of 5 bars to 10 barjs, with the projection jets being inclined at an angle lying substantially in the range 45° to 135°.

Naturally, :such a micro-sanding step has the effect of slightly increasing the surface roughness Ra. Nevertheless, th|e micro-sanding step c') is organized so that the surface roughness Ra continues to remain below the first predetermined roughness threshold SI, e.g. 0.2 lam.

In Figure l, step c") of inspecting surface roughness Ra is isymbolized by a simple arrow pointing to the part P.  As lin above-described step c3), surface cleaning, e.g. by means of a relatively non-aggressive solvent of the ajcetone type, is performed prior to inspecting the siurface roughness so as to guarantee better representjativity for the result of the inspecting measurement.

Whether or jnot the micro-sanding step should be implemented depejnds on the friction properties that it is desired to obtaijn on the metal parts, in addition to the above-mentioned iwettability properties.  In this respect, when micro-sandiing is used, it is appropriate to implement step d|) of projecting WSj powder very quickly, e.g. within a delay of not more than 120 minutes.

At the end |of the tribo-finishing step c) , and possibly after ir^icro-sanding step c') and after cleaning

and inspection $tep c"), the part P is optiirially prepared for being subjected to the treatment of prcjectir.r tungsten bisulfide powder.  The roughness associated with the finishing operations has been greatly diminished by the tribo-finisHing operation, while the micro-sanding, if any, has alscj activated the surface so as to increase the adhesion of 'the coating that is to be formed.

During step d) , the part P is therefore subjected to projection of tungsten bisulfide powder (WS,) at high speed and at ambient temperature.

In accordanjce with an essential characteristic of the invention, tjhe WSj powder used in the method of the invention is in ^the form of platelets £, as shown in Figures 2 and 3,; thereby producing a technical effect that is radically different from that which has been obtained in prioir art techniques that also make use of projecting WSj powder and that consist in projecting spherical powder particles that are encrusted in a cutter part previously prepared to present associated powder-receiving recesses.  Furthermore, the teaching consisting in providing rec'^sses for receiving spherical particles de facto impliesi a limit for the amount of surface roughness reduction that can be obtained, insofar as too small a value for roughness would eliminate the powder-receiving recesses, and would prevent spherical particles of WSj powder bec^oming encrusted.  Specifically, the process is quite' different when using a powder made up of platelets, i.e. Very thin plates that disintegrate into microparticles op  coming into contact with the surface of the part for treatment.

Preferably, I the platelets £ used are substantially hexagonal in shape, as shown in Figure 3, having a main dimension referenced D lying in the range 0.8 iJm to 1.5 pm, and a thickness, referenced E, of the order of 0.1 pm.  When thi^se platelets p are projected by associated nozzl^, referenced 20 in Figure 1, they break up into microparticles on coming into contact with the

surface, thereby: creating a deposit on the surface cf said part, which deposit is dense and self-lubricazir.g.

By way of i;ndication, for operating conditions in which the WSj poWder is projected in the form of platelets, cold land at high speed, it is possible to use a pressure of the order of 5 bars to 10 bars with an angle of inclination for the projection jet lying in the range 45° to 135:° relative to the plane of the surface that is to be trieated, the distance between the outlet from the projection nozzles and the part P typically lying in the range 20 millimeters (mm) to 100 mm.  These operating conditjions enable platelets of WSj powder to be projected at high speed so that they break up into microparticles oh striking the surface of the part to be treated.

Tests undertaken by the Applicant have shown that it is then easy to obtain a coating of thickness lying in the range 0.4 pmi to 0.6 |im with the liquid/solid contact angle at the surjface of the WS, coating varying in a manner that is perfectly reproducible (which is not true for the prior art techniques mentioned above).  The treated parts arje then of a bluish gray color that is entirely charactpristic of a deposit of uniform thickness.  Visujal inspection of the color of the part thus makes it possible to guarantee that the treatment has taken place properly and that the desired characteristics have indeed been achieved.

Furthermore,!, as shown in Figure 1, it is also possible to provjide for the method to include, after step d) of subjecting! WSj powder, a step d') of cleaning its surface, followejd by inspection.  As for the preceding step c3) and c"):, the surface cleaning may be performed by means of a soilvent that is not very aggressive, of the acetone type, thereby guaranteeing better representativityl for the results of the inspection measurements.

Performing $uch  a final step prior to using the treated parts is; of great advantage, and it; serves ir. particular to pe):form three inspections, represented by three arrows in the figure, relating respectively to surface roughnesfe, to wettability by hydraulic fluids, in particular fluid^ based on hydrocarbons or on ester-phosphates, or o.JLly fluids, and to the coefficient of friction (staticland/or dynamic).

This ensures that a treated part is obtained presenting surfafce roughness with a value Ra of less than 0.2 pm, with a d|/namic friction coefficient (WSj against WSj and plane onlplane) of less than 0.03, and a static friction coefficjient (WSo against WS, and plane on plane) of less than 0.0|7.

The wettability that is obtained is also extremely discriminating ifisofar as it is very good for hydraulic fluid, in particular for fluids based on hydrocarbons or on ester-phosphates, or oily fluids, while being very bad for aqueous fluids.

Figure 4 shdws the improvement obtained in performance in terms of wettability for the WS2 coating when made in accbrdance with the invention.

Curves CI, |C2, and C3 in the graph of Figure 4 correspond to vajriation in the liquid/solid contact angle (in degrees) as la function of time (in seconds) .  Curve CI corresponds to a treatment method of traditional type, while curves C2 land C3 correspond to treatment in accordance with Ithe invention, respectively with and without final cleaning.

A coating is thus obtained with a coefficient of friction that is| very low, and that is self-lubricating because of the continuous film created on the surface of the part, with this taking place over a very wide temperature range, the coating furthermore being lipophilic and hydrophobic.  This represents considerable progress compared with the above-mentioned prior techniques corresponding to electrolytic processes.

With referelnce to Figure 5, there follows a description of a| hydraulic sealing systerr. in acccriance with the invenT:iion obtained by implementing the above-described surfade treatment method.

In Figure 5j, there can thus been seen a hydraulic sealing system referenced 100 comprising a slide rod 101 of axis X that i|s made of high-strength stainless steel, and that slides iin a sealing assembly 102.  The sealing assembly 102 is Ireceived in a housing 106 formed in a support element dOS, being disposed between shoulders 107 and 108.

The sealing! assembly 102 is constituted by a guide bearing 103 made of a first material and by a sealing gasket 104 made lof a second material of hardness lower than that of thei first material.  By way of example, the first material constituting the guide bearing 103 is a thermoplastic polymer, and the second material constituting the! sealing gasket 104 is a rubber.  When the rod 101 movejs from the right to the left in the figure, the guidb bearing 103 that is capable of sliding on the rod 101 cb-operates with the sealing gasket 104 by compressing it, thereby reinforcing sealing.

The outside: surface 110 of the rod 101 has been treated by imple|nenting a method as described above, such that said rod presents required properties both concerning lubripation relative to the guide bearing 103, i.e. at the inte[rface between the outside surface 110 of the rod 101 and the inside surface 103.1 of the guide bearing 103, and in terms of friction relative to the sealing gasket 104, i.e. at the interface between the outside surface 110 of the rod 101 and the inside surface 104.1 of the sealing gasket 104, in order to avoid abrasion.

The dual function of the WSj coating lining the sliding rod 101 optimizes co-operation with both of the components 103, LL04 constituting the sealing assembly 102.

Such a hydi-aulic sealing system is particularly advantageous for fitting to vehicle brake pisrons.

This can apply in particular to a friction rod for arranging in a piston in a hydraulic ring in an aircraft brake.  The role of such a friction rod is to guide the piston when applying braking force to the disk(s) of the brake, the rod being fitted with a sealing system constituting a cjuide bearing made of

polytetrafluoroethylene and a sealing gasket made of elastomer of the ethylene propylene type.  Such a rod/gasket system can then satisfy numerous requirements, in particular iti can present excellent friction behavior serving to limit gasket wear and damage to the rods, and it can present good sealing for the piston against the hydraulic fluid.

The invention is not limited to the implementations described above,: but on the contrary covers any variant using equivalent means to reproduce the essential characteristics ispecified above.

CLAIMS

1. A method of treating the surface

made of high-strength steel, the method seeking to confer

on said part friction and lubrication properties that are

needed for its usfe, the method being characterized in

that it comprises: the following successive steps:

a)	subjectinig the part (P) to a primary finishing step organized to| lower its surface roughness (Ra) to a value less than ot egual to a first predetermined threshold (SI);

b)	then subjbcting the part (P) to surface cleaning by means of a deglreasing solution;

c)	subjecting the part (P) as cleaned in this way to a tribo-finishingi step organized firstly to further lower its surface roughness (Ra) to a value less than or equal to a second predetermined threshold (S2) that is less than the first predetermined threshold (SI), and secondly to increase its v|ettability by hydraulic fluids; and

d)	subjectinjg the part (P) to projection, at high speed and at ambijent temperature, of tungsten bisulfide (WSo) powder in t^e form of platelets (p) that break, thereby creating ia dense and self-lubricating deposit on the surface of s4id part.

2. A method accoifding to claim 1, characterized in that the tribo-finishing step c) includes a first step cl) of deburring by coniinuously agitating parts (P) for treatment together with an oxidizing first aqueous solution containing abrasive agents until the desired surface roughnes$ (Ra) is obtained, followed by a second step c2) of polishing by subjecting said parts to continuous agitation together with a non-oxidizing second aqueous solution;containing abrasive agents.

3. A method according to claim 2, characterized in that the tribo-finishiLng step c) includes a third step c3) of

surface cleaning, followed by inspection of the surface roughness (Ra).

4.	A method according to any one of claims 1 to 3, characterized in that the first predetermined roughness threshold (SI) isi substantially equal to 0.2 ^m, and the second predetermiined roughness threshold (S2) is substantially equial to 0.1 ]am.

5.	A method according to any one of claims 1 to 4, characterized in Ithat the powder projected during step d) is constituted almost exclusively by pure WSj, and is in the form of platelets (p) that are substantially hexagonal in shape, with a main dimension (D) lying in the range 0.8 pm Ito 1.5 pm, and with a thickness (E) of the order of 0.1 iiim.

6.	A method accorlding to claim 1, characterized in that it includes, afteir tribo-finishing step c) , an additional step c') of micrd-sanding, organized to activate the surface of the palrt (P) in order to increase the adhesion of the coating subsequently deposited during step d) of projecting WS2 polwder.

7.	A method according to claim 6, characterized in that the micro-sandinc^ step c') is followed by a surface cleaning step c"], and then by inspection of the surface roughness (Ra).

8.	A method according to claim 6 or claim 7, characterized in;that the micro-sanding step c') is organized in sucl|i a manner that the surface roughness (Ra) , which is iijicreased as a result of the micro-sanding, remainsi below the first predetermined roughness threshold (SI). i

9.	A method accotding to any one of claims 6 to 3,

characterized in|that the micro-sanding step z']  is

implemented usin-:^ particles that are not oxides, and of a

size lying in thfe range 5 \im  to 15 jam.

10.	A method according to claim 1, characterized in that

it includes, aftfer the WSj powder projection step d), a

step d') of surf
surface roughness (Ra), of wettability, and of

coefficient of fjriction.

11.	A hydraulic pealing system including a slide rod

(101) slidable ih a sealing assembly (102), the system

being characterised in that the sealing assembly (102) is constituted by a; guide bearing (103) made of a first material and by h  sealing gasket (104) made of a second material of hardhess less than the hardness of the first material, and in: that the sliding rod (101) has an outside surface :(110) that has been worked by implementing a mfethod according to any one of claims 1 to 10, such that said rod presents required lubrication properties relative to the guide bearing (103) and required frictioh properties relative to the sealing gasket (104) .

12.	A system according to claim	11, characterized in that

the first material constituting	the guide bearing (103)

is a thermoplastic polymer, and	the second material

constituting thei sealing gasket	(104) is a rubber.

Documents:

				http://ipindiaonline.gov.in/patentsearch/GrantedSearch/viewdoc.aspx?id=AxYUbb47dp+aWPxkbAdzgQ==&amp;loc=egcICQiyoj82NGgGrC5ChA==

« Previous Patent

Next Patent »

Patent Number	272217	

Indian Patent Application Number	1271/CHE/2009	

PG Journal Number	14/2016	

Publication Date	01-Apr-2016	

Grant Date	22-Mar-2016	

Date of Filing	02-Jun-2009	

Name of Patentee	MESSIER-BUGATTI-DOWTY	

Applicant Address	INOVEL PARC SUD 78140 VELIZY VILLACOUBLAY	

Inventors:

#	Inventor's Name	Inventor's Address	

1	GARIN, AUDE,	10 RUE DE LA POUDRIERE, 67120 MOLSHEIM,	

2	VIOLA, ALAIN,	3 RUE DU CIMETIERE, 67800 HOENHEIM,	

PCT International Classification Number	C21C1/00	

PCT International Application Number	N/A	

PCT International Filing date		

PCT Conventions:

#	PCT Application Number	Date of Convention	Priority Country	

1	08 3093	2008-06-04	France	

© All Indian Patents, 2013-2021.

  Patent data available in the public domain from Indian Patents Office, Department of Industrial Policy and Promotions, Ministry of Commerce and Industry, Government of India.
