Repository: anandvc/allindianpatents

File: patents/272236-method-for-joining-rails-by-friction-welding.html
Indian Patents. 272236:"METHOD FOR JOINING RAILS BY FRICTION WELDING"

Indian Patents

Recently Granted Patents

  Recently Published Patents

Title of Invention	"METHOD FOR JOINING RAILS BY FRICTION WELDING"

Abstract	Method for the metallic joining of profiled rails in the longitudinal direction, e.g., railroad rails, beams or the like, by friction welding, whereby in a first step a heating of the rail ends to a joining temperature takes place by pressing together the faces while simultaneously moving them relative to one another, and in a second step a joining of the rails takes place after alignment of the contours or the cross sections by pressing the faces together, characterized in that during the heating step the rail ends are moved in an oscillating manner with a greatest oscillation amplitude relative to one another perpendicular to the main axis direction Y with the maximum moment of inertia of the cross-sectional surface.	

Full Text	Method for Joining Rails by Friction Welding

The invention relates to a method for the metallic joining of profiled rails in the longitudinal direction, e.g., railroad rails, beams or the like, by friction welding, whereby in a first step a heating of the rail ends to a joining temperature takes place by pressing together the faces while simultaneously moving them relative to one another and in a second step a joining of the rails takes place after alignment of the contours or the cross sections by pressing the faces together.

A metallic joining of the faces of rods can be advantageously accomplished by friction welding, whereby heating the faces pressed against one another or applying heat to the rod ends can be achieved by a relative movement of the same with respect to one another.

The relative movement can be achieved as a rotary motion of at least one rod at a rotational speed and/or with a direction of rotation about the common axis differing from the rod opposite, or at least one of the rod ends is moved to and from and/or in a circling or orbital manner perpendicular to the axis aligned in a different manner compared to the opposite one.

In particular for long rods with a respectively high mass, it is advantageous for heating the rod ends to be joined to move them cyclically relative to one another essentially perpendicular to the axis, i.e., not rotating.

A friction welding method and a device for the friction welding of pipes is known from US 5,697,545, whereby the faces of two pipe parts are placed against one another with the application of pressure and a relative oscillatory movement of the faces takes place to heat the joint area by means of a magnetostrictive transducer.

A method and a vibratory welding head for friction welding joining or deburring technical components with any contour of the surfaces to be welded has become known from EP 0 707 919 A1. According to the proposal, the friction welding head is equipped with a control eccentric and a parallel guide through which a rotational energy on the input side can be converted into a circular energy of motion guided in a parallel manner. According to the method, for the heating process a component is moved slightly by means of a vibratory welding head about the center of the fixed component in a friction connection.

A friction welding method is disclosed in GB 1 293 531 according to which in the heating step the faces of the rod ends placed against one another are moved in a relative orbital manner. This relative orbital movement can be circular, elliptical or in a different manner in a form of a Lissajous figure.

A method of friction welding railroad rails and similar beam profiles is known from DE 198 07 457 A1. According to the application, it is proposed to move an intermediate piece in linear or orbital oscillation between the rail ends to be joined, while parallel thereto the two fixed rail ends are pressed toward one another in the rail longitudinal direction against the intermediate piece in order to generate through friction energy the heat necessary for welding on both contact surfaces between respectively one rail end and respectively one sectional area of the intermediate piece. However, this type of joining of rails exhibits two friction welding joint surfaces due to the method.

For rails with great longitudinal extension, AT 411 883 B discloses a method for the metallic joining of the face or cross-sectional surfaces by friction welding. After the ends are dressed perpendicular to the axes, it is provided for a heating step that the dressed cross-sectional areas are placed against one another, acted upon with pressure and the two rail ends are moved in an oscillating manner in an opposite direction relative to each other.

For a face connection of, where necessary, profiled rods by friction welding, according to the technical art for heating the face ends a relative movement by rotation about the rod axis is not exclusively necessary, relative movements of the pressurized cross-sectional areas, which are oscillating, where necessary orbitally oscillating, can also be used.

However, a metallic joining of rails and beams by friction welding with oscillating relative movements of the pressurized faces during heating can cause great forces for a movement of the rail ends and in particular a consequent displacement of the flange ends, that is a local discontinuity of the rail cross section, in the longitudinal direction at the weld point.

The invention is designed to provide a remedy here and has the objective of disclosing a method of the type mentioned at the outset, which with reduced regulating forces for bending for the relative movement of the rail ends ensures an improved friction type for the development of energy at the faces and a high-quality metallic joining of the rails conformal in cross section.

This object is attained with a generic method in that during the heating step the rail ends are moved in an oscillating manner relative to one another with a greatest oscillation amplitude perpendicular to the main axis direction with the maximum moment of inertia of the cross-sectional area.

Based on the teachings of engineering mechanics, according to which profiled rods subject to bending strain, such as rails, e.g., railroad rails or beams, seen respectively in cross section, have main axes for which the axial moment of inertia is a maximum or a minimum, whereby the cross-sectional surface areas and their respective normal distance from the axes are determining for the main moments of inertia, investigations were carried out into the requirements and the effects of dynamic regulating forces during the friction of profiled surfaces.

For developing energy on the faces, the rail ends can be moved in any direction in an axially perpendicular oscillating manner.

Rails with a high bending resistance in the direction of principle stress consistently have projecting areas spaced as far as possible from the axis, such as rail base or beam flanges in order to achieve a high moment of inertia of the cross section, if necessary with a lower weight per length unit.

The investigations revealed that with a flat, orbital, concentric friction of the rail cross-sectional surfaces, during stress with a force component perpendicular to the projecting direction, projecting flanges are subjected to a primarily elastic bending, in the case of high oscillation amplitudes, sometimes also a plastic bending. Because deflections of the rail ends in the main axis direction with the maximum moment of inertia can now intensify these flange deflections, which as a result can lead to a so-called flange chatter and cause disadvantages of the metallic joint in terms of geometry and welding engineering, it is essential for the invention to align the greatest oscillation amplitude essentially perpendicular to the maximum moment of inertia of the cross-sectional surface.

It can be advantageous if the rail ends are moved during the heating step essentially in an oscillating manner relative to one another perpendicular to the main axis direction Y with the maximum moment of inertia of the cross-sectional surface.

With thicker flanges tapering conicaliy towards the end, it can also be favorable if the rail ends are moved during the heating step essentially in an oscillating manner relative to one another perpendicular to the main axis direction Y, an oscillation with lower intensity in the direction of the main axis Y being superimposed on this movement. A low intensity of the oscillation, e.g., % and less in the direction of the main axis can be conducive with respect to a release

of friction heat over a uniform surface, but is limited by the geometric shape of the flange.

According to a further preferred embodiment of the method according to the present invention, during the heating step the rail ends are given a torsional movement relative to one another in an oscillating manner. By means of this type of movement the application of heat to the rail end areas intensified in a targeted manner with a high mass concentration can be achieved with low regulating forces.

It is advantageously also possible to achieve an oscillating relative movement of the rail ends over the entire surface of the rail cross section if a torsional oscillation is used with a rotation point outside the rail cross-sectional areas.

A high flexibility of the method with respect to different rail materials and to an optimization of the weld quality of the rod ends can be further achieved if during the heating step the rail ends are moved relative to one another in an essentially translator/ oscillating manner perpendicular to the main axis direction Y, a torsional oscillation being superimposed on this movement.

If with the method according to the invention at least one of the rails is fixed such that its end part essentially meets the resonance conditions of a harmonic oscillation at least for a forced oscillatory motion, an essential reduction of the forces to be applied for the oscillatory motion can be achieved. Although the friction of the faces of the rail ends to produce the thermal energy acts in a damping manner on a resonance vibration, surprisingly with both a translatory and a torsional oscillation it was possible to achieve a reduction of the oscillation regulating forces if the fixing takes place with respect to the resonance conditions.

It is also possible to provide a relative movement of the rail faces during the heating step, whereby the oscillations result in superposition or Lissajous figures, which are embodied essentially filling the area and feature the greatest expansion perpendicular to the main axis direction Y with the maximum moment of inertia of the cross-sectional area. However, the weld quality is promoted only if the difference in the oscillation amplitude in the main axis directions is greater than 4 to 1, in particular 6 to 1. This connection was also found for superimposed translator/ oscillations.

The invention is described in more detail by way of example on the basis of

diagrammatic drawings.

They show:

Fig. 1	Diagrammatically a railroad rail with final position of a face

(TABLE REMOVED)

Motion vectors

Diagrammatically a railroad rail with final position of a face with a

torsional oscillation

Motion vectors

Diagrammatically a railroad rail with final position of a face with a

torsional oscillation around a rotation point situated outside the

cross-sectional area

Fig. 3a	Motion vectors

Fig. 1 shows diagrammatically a rail 1 which has a main axis direction Y with the maximum moment of inertia. A main axis X with the minimum moment of inertia runs perpendicular to the main axis direction Y through the center of gravity S of the rail cross-sectional area.

For the frictional heating of a face with a rail placed axially opposite, a rail 1 fixed at a distance is moved in an oscillating relative manner in the direction of the axis X according to the invention, whereby a largest displacement to one side (shown by a dotted line) is achieved in a position 1x.

Fig. 1a shows motion vectors based on the area center of gravity S. The oscillatory motion in the direction of the axis X, thus the main axis with the minimum moment of inertia of the rail cross-sectional area, is illustrated with the label Lx. A similar oscillatory motion, but much lower, preferably amounting to no more than %, preferably 1/8 of the value, in the Y direction, thus in the direction of the greatest moment of inertia, can be superimposed on an oscillatory motion X.

Fig. 2 shows a face of a rail 1, whereby a rail end performs an oscillating torsional movement around the centroid axis S relative to the axially opposite rail end to generate frictional heat. 1r (shown by a dotted line) shows diagrammatically a largest torsional displacement of the oscillation, which is illustrated in Fig. 2a as a motion vector.

Fig. 3 shows in diagrammatic form a forced torsional oscillation during which the oscillation rotation point R lies on a main axis X with a minimum moment of inertia, but outside the rail centroid axis S or outside the rail face. With a highest torsional displacement, a relative face position 1r is depicted diagrammatically, whereby the motion vectors Ly, as illustrated in Fig. 3a, show an oscillation of the centroid axis in cross section around a rotation point R which has a spacing thereto.

WE CLAIM:

1.	Method for the metallic joining of profiled rails in the longitudinal direction, e.g., railroad rails, beams or the like, by friction welding, whereby in a first step a heating of the rail ends to a joining temperature takes place by pressing together the faces while simultaneously moving them relative to one another, and in a second step a joining of the rails takes place after alignment of the contours or the cross sections by pressing the faces together, characterized in that during the heating step the rail ends are moved in an oscillating manner with a greatest oscillation amplitude relative to one another perpendicular to the main axis direction Y with the maximum moment of inertia of the cross-sectional surface.

2.	Method as claimed in claim 1, wherein during the heating step the rail ends are moved relative to one another essentially in an oscillating manner perpendicular to the main axis direction Y with the maximum moment of inertia of the cross-sectional area.

3.	Method as claimed in claim 1 or 2, wherein the rail ends are moved during the heating step essentially in an oscillating manner relative to one another perpendicular to the main axis direction Y, an oscillation with lower intensity in the direction of the main axis Y being superimposed on this movement.

4.	Method as claimed in claim 1, wherin during the heating step the rail ends are given a torsional movement relative to one another in an oscillating manner.

5.	Method as claimed in claim 4, wherein a torsional oscillation is used with a rotation point outside the rail cross-sectional areas.

6.	Method as claimed in claim 1, wherein during the heating step the rail ends

are moved relative to one another in an essentially translatory oscillating manner

perpendicular to the main axis direction Y, a torsional oscillation being superimposed

on this movement.

7.	Method as claimed in one of claims 1 through 6, wherein at least one of the

rails is fixed such that its end part essentially meets the resonance conditions of a

harmonic oscillation at least for a forced oscillatory motion.

8.	Method as claimed in claim 1, 3 or 6, wherein the oscillations result in superposition or Lissajous figures, which are embodied essentially filling the area and feature the greatest expansion perpendicular to the main axis direction Y with the maximum moment of inertia of the cross-sectional area.	

Documents:

				http://ipindiaonline.gov.in/patentsearch/GrantedSearch/viewdoc.aspx?id=+uAsMyIZSBbVF+w9k/PwOQ==&amp;loc=+mN2fYxnTC4l0fUd8W4CAA==

« Previous Patent

Next Patent »

Patent Number	272236	

Indian Patent Application Number	2841/DEL/2005	

PG Journal Number	14/2016	

Publication Date	01-Apr-2016	

Grant Date	22-Mar-2016	

Date of Filing	25-Oct-2005	

Name of Patentee	VOESTALPINE SCHIENEN GMBH	

Applicant Address	KERPELYSTRASSE 199, A-8700 LEOBEN, AUSTRIA.	

Inventors:

#	Inventor's Name	Inventor's Address	

1	JOHANN PFEILER	TURMGASSE 3I, A-8700 LEOBEN, AUSTRIA.	

PCT International Classification Number	B28K 25/00	

PCT International Application Number	N/A	

PCT International Filing date		

PCT Conventions:

#	PCT Application Number	Date of Convention	Priority Country	

1	1843/2004	2004-11-04	Austria	

© All Indian Patents, 2013-2021.

  Patent data available in the public domain from Indian Patents Office, Department of Industrial Policy and Promotions, Ministry of Commerce and Industry, Government of India.
