Repository: anandvc/allindianpatents

File: patents/272253-article-comprising-carbon-nanotubes-and-method-of-using-the-same-for-removing-contaminants-in-fluids.html (part 1 of 3)
Indian Patents. 272253:ARTICLE COMPRISING CARBON NANOTUBES AND METHOD OF USING THE SAME FOR REMOVING CONTAMINANTS IN FLUIDS

Indian Patents

Recently Granted Patents

  Recently Published Patents

Title of Invention	ARTICLE COMPRISING CARBON NANOTUBES AND METHOD OF USING THE SAME FOR REMOVING CONTAMINANTS IN FLUIDS

Abstract	Disclosed herein are articles for removing contaminants from a fluid, such as a liquid or gas, the article comprising carbon nanotubes, which comprise at least one molecule or cluster attached thereto or located therein, wherein the carbon nanotubes are present in the article in an amount sufficient to reduce the concentration of contaminants in fluid that come into contact with the article. A method of making the nanomesh material used in such articles is also disclosed, as are methods of purifying fluids using these articles.	

Full Text	ARTICLE COMPRISING CARBON NANOTUBES AND METHOD OP USING

THE SAME FOR PURIFYING FLUIDS

[001]  This Is a continuation-in-part of U.S. Patent Application No. 10/794.056, filed March 8.2004, and claims the benefit of domestic priority to U.S. Provisional Patent Application Serial Number 60/452,530 filed March 7, 2003, U.S. Provisional Patent Application Serial Number 60/468,109 filed May 6, 2003, and U.S. Provisional Patent Application Serial Number 60/499,375 filed Septembers, 2003, all of which are herein incorporated by reference in their entirety.

[002]  The present disclosure relates to an article for removing contaminants from a fluid, such as a liquid or gas, wherein the article comprises carbon nanotubes. The present disclosure also relates to methods of making such an article as well as methods of removing contaminants from fluid using the article. In certain embodiments, the disclosed article Is used to produce potable water from waters contaminated with microorganisms or to desalinate salt water.

[003]  There are many procedures and processes to treat fluids for consumption, use, disposal, and other needs. Among the most prevalent procedures are chemical treatments to sterilize water. distiation to purify liquids, centrjfugation and filtration to remove particulates (in both liquid and air), decanting to separate two phases of fluids, reverse osmosis and electrodialysis to de-ionize liquids, pasteurization to sterilize foodstuffs, and catalytic processes to convert undesirable reactants into useful products. Because each of these methods is designed for specific applications, a combination of methods is typically needed to achieve a final product

[004]  Factors to be balanced when treating fluids include the rate of fluid flow, the flow resistance and level of contaminant removal. It would be desirable to have a material that could balance the first two factors, while achieving a higher level of contaminant removal than previously possible.

[005]  The promise of nanotechnology materials is that they will enable us to do things not possible with more traditional macro-scale materials, such as fluid purification. Many oiihe current processes can be improved by using articles or filters comprising nanomaterial, such as carbon nanotubes. It has been discovered

that a mesh including carbon nanotubes (a "nanomesh"), properly prepared, can be used to remove a myriad of contaminants from fluid, including viruses, bacteria, organic and inorganic contaminants, salt ions, nano- or micron size particulates, chemicals (both natural and synthetic), while achieving at least one additional benefit, such as maintaining or improving the rate of fluid flow through the article, decreasing the flow resistance across the article or lowering the weight of frie resulting article.

[006]  As used herein, the term "nano" refers to a material or structure whose size is on a scale around one billionth of a meter (i.e.. nm), such as on the molecular level. For example, the term "nanotechnology" generally refers to technology that in at least one dimension has a size scale of 1 to 500nm, such as 1 to 100nm, exhibits at least one property or function as a result of the small scale, and is able to control or manipulate individual atoms or molecules.

SUMMARY OF INVENTION

[007]  To achieve the foregoing, there is provided an article generally comprised of carbon nanotubes, where at least one carbon nanotube Is attached or connected to another carbon nanotube, or to other materials, such as fibers, particles or a substrate. "Carbon nanotube(s)" refer to a nanoscale tubular structure(s) composed of six-member rings of carbon whose bonding patterns create a hexagonal lattice which closes upon itself to form the walls of the cylindrical structure. The interconnected structure which is at least partially comprised of nanotubes is referred to herein as a "nanomesh".

[008]  Disclosed herein is an article for removing contaminants from a fluid, such as water or air. The article generally comprises carbon nanotubes and may or may not include at least one molecule or cluster attached thereto or bcated therein, wherein the carbon nanotubes are present in the article in an amount sufficient to reduce the concentration of the contaminants in fluid that come into contact with the article.

[009]  There is also provided a method of reducing the amount of contaminants in a fluid, the method comprising contacting the fluid with the article . as described herein for a time sufficient to separate, remove, immobilize, modify or

destroy at least one contaminant from the fluid. In one embodiment, the method may be used to remove contaminants from water or the air.

1010]  There is further provided a method of preparing a nanomesh material comprising carbon nanotubes. The method comprises mechanical* chemical or irradiative treatments, or any combination thereof, of carbon nanotubes in a medium sufficient to attach at least one functional chemical group to a surface of the carbon nanotube, thereby forming functionalized carbon nanotubes. The method further comprises rinsing and/or dispersing the functionalized carbon nanotubes in at least one solvent chosen from aqueous, inorganic, and organic solvents. The method further comprises combining multiple types of carbon nanotubes that may have different chemical functionalization, to assist in the removal, destruction, or modification of contaminants.

[011]  In one embodiment, the method further comprises mixing the functionalized carbon nanotubes with fibers and at least one solvent to form a suspension of functionalized carbon nanotubes and fibers. A nanomesh layer is formed, typically on a porous substrate, by depositing the suspension on the substrate by any standard method, such as vacuum filtration.

[012]  Aside from the subject matter discussed above, the present disclosure includes a number of other exemplary features such as those explained hereinafter. It is to be understood that both the foregoing description and the following description are exemplary only.

BRIEF DESCRIPTION OF THE DRAWINGS

[013]  The accompanying figures are incorporated in, and constitute a part of this specification.

[014] Fig. 1 is a schematic representation of the bonding structure and shape of a single walled carbon nanotube.

[015] Fig. 2 represents a lattice distortion in a defective carbon nanotube.

[016] Fig. 3 represents a section of a carbon nanotube functionalized with a catt>oxyl functional group.

[017] Fig. 4 represents a filled carbon nanotube.

[018] Fig. 5 represents a section of a carbon nanotube doped with different atoms.

[019] Fig. 6 represents a fluid purification device comprising carbon nanotubes wherein the substrate possesses a pleated design.

[020] Fig. 7 represents a method of depositing carbon nanotubes on a rolled substrate that may be wrapped around a cylinder, block or other bulk material.

'  [021] Fig. 8 schematically represents the desalination device showing electrical connection to the nanomesh layers.

[022] Fig. 9 represents the dynamics of ion motion through a sequence of nanomesh membranes in active mode using both a low-frequency, three-phase AC signal (to drive ion motion) and a higher frequency AC signal {to disrupt the DeBye atmosphere) imposed across the series of nanomesh membranes.

[023] Fig. 10 schematically demonstrates the neighborhood of ions in a water solution and shows the shielding of charges by the formation of a molecular cloud (DeBye atmosphere) due to the polarized nature of the water molecule.

[024] Fig. 11 is a flow chart for the process used to manufacture fluid purification devices. This example is specific to the cylindrical substrate, but can be easily generalized to any shape article using any substrate and fiber and/or particle in solution.

[025] Fig. 12 represents the structure of a cylindrical version of the inventive fluid purification article.

[026] Fig. 13 represents a flat version of the Inventive fluid purifteation article.

[027] Fig. 14 is a light microscope image showing nearly uniform bacterial (stained) coverage for untreated solution in Example #1, sample #1.

[028] Fig. 15 is a light microscope image showing bacteria (stained) clumped on carbon nanotubes in the nanotube treated solution in Example #1, sample #2.

[029] Fig. 16 is a Scanning Electron Microscope (SEI\4) image showing bacteria with normal cell walls in the absence of nanotubes from Example #1, sample #1.

[030] Fig. 17 is an SEM image showing the diffuse and damaged cell wall of a bacteria that has interacted with the nanotubes (in Example #1, sample #2) which suggests that this interaction is capable of destruction of the bacterial 
[031] Fig. 18 is a schematic of the deposition apparatus for creating a nanomesh on a cylindrical shaped substrate.

[032] Rg. 19 is a diagram showing an assembled cylindrical fluid purification article.

[033] Fig. 20 is a photograph of a test desalination device.

[034] Fig. 21 is a schematic representation of the air membrane testing apparatus.

[035] Fig. 22 Is a SEM micrograph of the self-assembled carton nanotube/glass fiber nanomesh.

DETAILED DESCRIPTION OF INVENTION

[036]  There is provided in one aspect of the present disclosure an article for removing contaminants from a fluid. "Fluid" is intended to encompass liquids or gases. "Contaminants" means at least one unwanted or undesired element, molecule or organism in the fluid, "Removing" (or any version thereof) Is understood to mean destroying, modifying, or separating contaminants using at least one of the following mechanisms: particle size exclusion, absorption, adsorption, chemical or biological interaction or reaction. "Chemical or biological interaction or reaction" is understood to mean an interaction with the contaminant through either chemical or biological processes that renders the contaminant incapable of causing harm. Examples of this are reduction, oxidation, chemical denaturing, physical damage to microorganisms, bio-molecules, ingestion, and encasement.

[037]  "Particle size" is defined by a number distribution, e.g., by the number of particles having a particular size. The method is typically measured by

microscopic techniques, such as by a calibrated optical microscope, by calibrated polystyrene beads, by calibrated scanning probe microscope scanning electron microscope, or optical near field microscope. IVlethods of measuring particles of the sizes described herein are taught in Walter C, McCrone's et al.. The Particle Atlas, (An encyclopedia of techniques for small particle identification), Vol. /, Principles and Techniques, Ed. 2 (Ann Arbor Science Pub.), which are herein incorporated by reference.

[038]  Non-limiting examples of liquids that may be cleaned using the article described herein include water, foodstuffs, biological fluids, petroleum and its byproducts, non-petroleum fuels, medicines, organic and inorganic solvents, and the liquid forms of hydrogen, oxygen, nitrogen and carbon dioxide, as may be used for rocket propellants or In industrial applications.

[039]  Non-limiting examples of foodstuffs that can be treated with this article comprise animal by-products (such as eggs and milk), fruit juice, alcoholic and nonalcoholic beverages, natural and synthetic syrups, and natural and synthetic oils used in the cooking or food industry [such as olive oil, peanut oil, flower oils (sunflower, safflower), vegetable oil, or oils derived from animal sources (i.e. butter, lard)], or any combination thereof. As one example, sulfites are often added to wine to prevent discoloration and aid in preservation. However, sulfites raise health concerns and shoukJ be avoided. One aspect of the present invention could include the targeted removal of sulfites upon dispensing, benefiting the wine industry from the purification process described herein.

[040]  Biological fluids that may be decontaminated with the article described herein could be generally derived from an animal, human, plant, or comprise a culture/growth broth used in the processing of a biotechnology or pharmaceutical product. In one embodiment, the biological fluids which may be cleaned comprise blood (or blood components), serums, and milk. Biological reagents used in pharmaceutical products are often quite labile and difficult to sterilize by conventional techniques. Removal of small microorganisms 

damage to the serum proteins often present and needed in biological reagents. In one embodiment, the physical and chemical properties of the nanomesh can be controlled to enable removal of contaminants that are created during drug fabrication.

[041]  In another embodiment, the inventive article can be used for the sterilization of petroleum products. A significant contamination problem is the latent growth of bacteria in petroleum or its derivatives during storage, which has been a problem part:lculariy with aviation fuel. The presence of such bacteria can severely foul and eventually ruin the fuel. Accordingly, a major area of concern in the area of liquid purification is the cleaning bacteria from natural and/or synthetic petroleum products. Natural and/or synthetic petroleum and its byproducts include aviation, automotive, marine, locomotive, and rocket fuels, Industrial and machine oils and lubricants, and heating oils and gases.

[042]  Another significant contaminant issue with petroleum products is high sulfur content and excessive ievels of certain metals, a notable example being lead. Government regulations prohibit sulfur and lead concentrations in hydrocarbon fuels (used in internal combustion engines) in excess of specific amounts (MCL- maximum contamination level). Accordingly, there is a need for an ari;icle to remove specific chemical contaminants from petroleum without adding other unwanted constituents. In one embodiment, the article described herein can be used to remove sulfur and/or specific metals from hydrocarbon or other types of fuel, such as gases used In fuel cells.

[043]  As many of the foregoing contaminants may be dispersed in air, there is a need for an article for cleaning gases. Accordingly, another aspect of the present invention includes a method of cleaning the air to remove any of the previously listed contaminants. Non-limiting examples of gases that may be cleaned using the article described herein include one or more gases chosen from the air or exhausts from vehicles, smoke stacks, chimneys, or cigarettes. When used to clean air, the article may take a flat form to provide a greater surface area for air flow. Such flat shapes provide the addrtional benefit of being able to be easily cut Into appropriate shapes for various filter designs, such as those used in

gas masks, as well as HVAC systems. The following gases that may be treated according to the present disclosure, such as scrubbed to clean the gas or remove them from exhaust, include argon, acetylene, nitrogen, nitrous oxide, helium, hydrogen, oxygen, ammonia, carbon monoxide, carbon dioxide, propane, butane, natural gas, ethylene, chlorine, ormixtures of any of the foregoing, such as air, nitrogen oxide, and gases used in diving applications, such as Helium/Oxygen mixtures.

[044]  Further, it should be noted that what might be identified as a contaminant in one fluid application may actually be a desired product in another. For example, the contaminant may contain precious metals or a beneficial pharmaceutical product. Therefore, in one embodiment, it may be beneficial to separate, retain and collect the contaminants rather than just removing and destroying them. The ability to "catch and release" desired contaminants, enabling the isolation of useful contaminants or certain reaction byproducts, may be accomplished by tuning the zeta potential and/or utilizing nano-electronic control of the nanomesh article, as described in more detail below.

[045]  Applications for the articles described herein include home (e.g. domestic water and air filtration), recreational (environmental filtration), industrial (e.g. solvent reclamation, reactant purification), governmental (e.g. the Immune Building Project, military uses, waste remediation), and medical (e.g. operating rooms, clean air and face masks) locations.

[046]  Carbon nanotubes generally have two forms: single wall and multi walls. Single-wall carbon nanotubes comprises one of these tubular structures so that the inter-connected hexagons line-up with each other. Fig. 1 depicts a single walled carbon nanotube. In one embodiment, these single-walled nanotubes are generally around 1-2 nm in diameter, similar to human DNA (-2 nm), and usually range from hundreds of nanometers to many microns in length. Multi-walled carbon nanotubes comprise many concentric shells of these tubular structures. They can have diameters of tens of nanometers, and can theoretically have lengths up to hundreds of meters.

[047]  While not necessary, the nanomesh described herein can comprise carbon nanotubes attached to each other, or to another material. The attachment and/or connection within the nanomesh is a result of forces acting at the nanoscale, non-limiting examples of which are Van der Waals forces, covalent bonding, Ionic bonding, geometric constraints, electrostatic, magnetic, electromagnetic, or Casimir forces or combinations thereof.

[048]  The present disclosure also relates to a method of purifying fluid by contacting contaminated fluid with the nanomesh in the article described herein. In one embodiment, the method of purifying fluid comprises contacting the fluid with a nanomesh, wherein the carbon nanotubes are present in the nanomesh in an amount sufficient to reduce the concentration of at least one contaminant in the fluid that comes into contact with the nanomesh or the interaction zone created by the nanomesh. As used herein "reduce the concentrations of at least one contaminant," means a reduction of at least one contaminant to a level below that of the untreated fluid, such as below the maximum contamination levels (MCL) as defined by appropriate regulatory agencies or industrial requirements governing the quality standards of the particular fluid after being treated with the inventive article.

[049]  One aspect of the present disclosure is related to the use of carbon nanotubes that have a scrolled tubular or non-tubular nano-structure of oarbon rings. These carbon nanotubes are usually single-walled, multi-walled or combinations thereof, and may tal

[050]  In one aspect of the disclosed article, a majority of the carbon nanotubes are distorted by crystalline defects such that they exhibit a greater purification performance than non-distorted carbon nanotubes. "Crystalline defects" refers to sites in the tube walls of carbon nanotubes where there is a lattice distortion in at least one carbon ring.

[051]  A 'lattice distortion" means any distortion of the crystal lattice of carbon nanotube atoms forming the tubular sheet structure. As exemplified in Fig. 2, a lattice distortion may include any displacements of atoms because of inelastic deformation, or presence of 5 and/or 7 member carbon rings, or a chemical interaction followed by change in sp^ hybridization of carbon atom bonds. Such defects or distortions may lead to a natural bend in the carbon nanotube.

[052]  The phrase "exhibit a greater purification performance" means that the nanomesh demonstrates either improvements to the structural integrity of the resultant material, its porosity, its porosity distribution, its efectrical conductance, its resistance to fluid flow, geometric constraints, or any combination thereof that lead to an enhancement of contaminant removal. For example, greater purification pert'ormance could be due to improved and more efficient adsorption or absorption properties of the individual carbon nanotubes. Further, the more defects there are in the carbon nanotubes, the more sites exist for attaching chemical functional groups. In one embodiment, increasing the number of functional groups present in the nanomesh should improve the performance of the resulting article. Treatment of Carbon Nanotubes

[053]  In the present disclosure, the carbon nanotubes may also undergo chemical and/or physical treatments to alter their chemical and/or physical behavior. These tre?itments are typically done to enable the resulting article to exhibit a greater purification performance, in the sense defined above.

[054]  In one embodiment, the carbon nanotubes may be chemically or physically treated to achieve at least one of the following effects: remove contaminants, add defects, or attach functional groups to defect sites and/or nanotube surface.

[055]  Herein, "chemical or physical treatmenf means treating with an acid, solvent or an oxidizer for a time sufficient to remove unwanted constituents, such as amorphous carbon, oxides or trace amounts of by-products resulting from the carbon nanotube fabrication process.

[056]  An example of the second type of chemical treatment is to expose the carbon nanotubes to an oxidizer for a time sufficient to create defect density on the surface of the carbon nanotube.

[057]  An example of the third type of the chemical treatment to attach specific functional groups that have a desired zeta potential 
[058]  In another embodiment, the carbon nanotubes comprise atoms, ions, molecules or clusters attached thereto or located therein in an amount effective to assist in the removal and/or modification of contaminants from the fluid.

[059]  The carbon nanotubes described herein may also be treated to alter their properties, as well as the contaminants that may be removed from and/or modified within the fluid. For example, in one embodiment, the carbon nanotubes are chemically treated with an oxidizer, chosen from but not limited to a gas containing oxygen, nitric acid, sulfuric acid, hydrogen peroxide, potassium permanganate, and combinations thereof. Nanotubes which have been treated with an oxidizer can provide unique properties, either in terms of fluid flow, dispersion of nanotubes in the deposition fluid, or from a functionalizatlon perspective (e.g., having the ability to be particularly functionaliz^d).

[060]  As used herein, *functionalized" (or any version thereof) refers to a carbon nanotube having an atom or group of atoms attached to the surface that may alter the properties of the nanotube, such as zeta potential. Functionalization is generally performed by modifying the surface of cartoon nanotubes using chemical techniques, including wet chemistry or vapor, gas or plasma chemistry, and microwave assisted chemical techniques, and utilizing surface chemistry to

bond materials to the surface of the carbon nanotubes. These methods are used to "activate" the carbon nanotube, which is defined as breaking at least one C-C or C-heteroatom bond, thereby providing a surface for attaching a molecule or cluster thereto. As shown in Fig. 3, functionalized carbon nanotubes comprise chemical groups, such as carboxy! groups, attached to the surface, such as the outer sidewalls, of the carbon nanotube. Further, the nanotube functionalization can occur through a multi-step procedure where functional groups are sequentially added to the nanotube to arrive at a specific, desired functionalized nanotube*

[061]  The functionalized carbon nanotubes can comprise a non-uniform composition and/or density of functional groups including the type or species of functional groups across the surface of the carbon nanotubes. Similarly, the functionalized carbon nanotubes can comprise a substantially uniform gradient of functional groups across the surface of the carbon nanotubes. For example, there may exist, either down the length of one nanotube or within a collection of nanotubes, many different functional group types (I.e. hydroxyl, carboxyl. amide, amine, poly-amine and/or other chemical functional groups) and/or functionalization densities.

[062]  Further, other components of the nanomesh. such as fibers and/or nanoparticles, may also be functionalized with chemical groups, decorations or coatings or combinations thereof to change their zeta potential and/or cross-linking abilities and thereby improve the filtration performance of the nanomesh.

[063]  A non-limiting example of performing a specific multi-step functionalization is one that allows the zeta potential of carbon nanotubes to be controlled and improve their ability to remove viruses. The carbon nanotubes are refluxed in a mixture of acids. While not being bound by any theory, it is believes that such a process increase the number of defects on the surface of the nanotube, increasing carboxyl functional groups attached to the defect locations, and/or changes the zeta potential of the nanotubes due to the negative charge of carboxyl functional groups in water.

[064]  Carboxyl functionalized nanotubes may then refluxed in a solution of thionyl chloride in a nitrogen atmosphere. Without being held to any theory, It is

believes that this acts to convert the previously attached carboxyl functional groups to acyl chloride functional groups. Subsequently, these acyl chloride functionalized nanotubes are refluxed in as solution of ethylenediamine again in a nitrogen atmosphere. It is believed that this reacts with the amine groups on the end of the diamine with the acyl chloride functional group, thereby converting the acyl chloride functional group to a 2-aminoethylamide functional group by replacement of the chlorine atom with one amine group of the diamine. The termination of the nanotube functionalization with an amine group, will impart a positive charge to the nanotube in water, giving it a positive or less negative zeta potential. The foregoing would enable a nanomesh device constructed with nanotubes of this type to specifically target negatively charged contaminants 
[065]  In another embodiment, carbon nanotubes can also be used for high surface area molecular scaffolding either for functional groups comprised of organic and/or inorganic receptors or to provide structure and support for natural or bioengineered cells [including bacteria, nanobacteria and extremophilic bacteria]. Examples of nanobacteria, including Images of nanobacteria in carbonate sediments and rocks can be found in the following references, which are herein incorporated by reference. R.L Folk. J. Sediment Petrol 63:990-999 (1993), R.H. Sillitoe, R.L Folk and N. Saric. Scfence 272:1153-1155 (1996). The organic and/or inorganic receptors will selectively target the removal of specific contaminants from a fluid stream. The natural or bioengineered cells supported by the nanotubes will consume, metabolize, neutralize, and/or bio-mineralize specific biologically-active contaminants. For example, there are specifte microorganisms adhered to the nanotubes that can reduce the toxicity of oil spills.

[066]  In another aspect of this invention, the cariDon nanotubes, the carbon nanotube material, or any subassembly thereof may be treated with radiation. The radiation may be chosen from but not limited to exposure from electromagnetic radiation and/or at least one particle chosen from electrons, radionuclides, ions, particles, clusters, molecules or any combination thereof. As previously described.

the radiation should Impinge upon the carbon nanotube in an amount sufficient to 1) break at least one carbon-carbon or carbon-heteroatom bond; 2) perform cross-linking between nanotube-nanotube. nanotube to other nanomesh constituent, or nanotube to substrate; 3) perform particle implantation, 4) improve the chemical treatment of the carbon nanotubes, or any combination thereof. Irradiation can lead to a differential dosage of the nanotubes (for example due to differentia! penetration of the radiation) which causes non-uniform defect structure within the nanomesh structure. This may be used to provide a variation of properties, via a variation of functional groups attached to the carbon nanotubes.

[067]  The carbon nanotubes described herein may also be filled or impregnated with a desired material to achieve certain beneficial properties. The terms "filled" or "impregnated" can be used interchangeably, and refer to carbon nanotubes that are at least partially filled with a substance of interest. The substance filled or impregnated Into the carbon nanotube can typically improve the nanomesh filtration performance and/or specifically re-target its application. A non-limiting example is the improvement of filtration through increased nanotube affinity for specific contaminants. For example, if an article is to be used to remove an electronegative contaminant, such as arsenic complexes in water, the carbon nanotubes are first impregnated with an electropositive substance. Fig. 4 exemplifies a carbon nanotube that is filled with a substance.

[068]  In addition, carbon nanotubes, according to the present disclosure, may be modified by coating or decorating with a material and/or one or many particles to assist in the removal of contaminants from fluids or increase other performance characteristics such as mechanical strengtti, bulk conductivity, or nano-mechanical characteristics. Unlike functionalized carbon nanotubes, ocated or decorated carbon nanotubes are covered with a layer of material and/or one or many particles which, unlike a functional group, is not necessarily chemically bonded to the nanotube, and which covers a surface area of the nanotube sufftoient to improve the filtration performance of the nanomesh.

[069]  Carbon nanotubes used in the article described herein may also be doped with constituents to assist In the removal of contaminants from fluids. As

used herein, a "doped" carbon nanotube refers to the presence of ions or atoms, other than carbon, into the crystal structure of the rolled sheets of hexagonal carbon. As exemplified in Fig. 5, doped carbon nanotubes means at least one carbon In the hexagonal ring is replaced with a non-carbon atom.

[070]  In another embodiment, carbon nanotubes as described herein could be decorated by a cluster or clusters of atoms or molecules. As used herein "decorated" refers to a partially coated carbon nanotube. A "cluster" means at least two atoms or molecules attached by any chemical or physical bonding.

[071]  The clusters can exhibit properties of quantum dots resulting in photo-stable, color-tunable, nanocrystal with a wide absorption spectrum and a narrow emission peak. Clusters, including quantum dots, may be comprised of metals, nonmetals and combinations thereof. These attached clusters may be subsequently photo-activated to remove, disable and/or destroy contaminants. A quantum dot is a particle of matter so small that the addition or removal of an electron can be detected, and changes its properties in some useful way. In one embodiment, a quantum dot is a semiconductor crystal with a diameter of a few nanometers, also called a nanocrystal, that because of its small size behaves like a potential well that confines electrons in three dimensions to a region of a few nanometers.

[072]  The molecules or may include inorganic compounds containing at least one metal atom chosen from: lithium, sodium, magnesium, aluminum, potassium, calcium, scandium, titanium, vanadium, chromium, manganese, iron, cobalt, nickel, copper, zinc, gallium, rubidium, strontium, yttrium, zirconium, niobium, molybdenum, rhodium, palladium, silver, indium, tin, cesium, barium, lanthanum, cerium, praseodymium, neodymium, promethium, samarium, europium, gadolinium, terbium, dysprosium, holmium, erbium, thulium, ytterbium, lutetlum, hafnium, tantalum, tungsten, rhenium, osmium, iridium, platinum, gold, bismuth and at least one nonmetal atom chosen from: hydrogen, boron, carbon, nitrogen, oxygen, fluorine, silicon, phosphorus, sulfur, chlorine, bromine, antimony, iodine and combinations thereof.

[073]  The molecules or clusters may also include organic compounds containing at least one protein, including natural polymers composed of amino acids joined by peptide bonds, carbohydrates, polymers, aromatic or aliphatic alcohols, and nucleic or non-nucleic acids, such as RNA and DNA.

[074]  Non-limiting examples of the organic compound may comprise at least one chemical group chosen from carboxyls, amines, arenes, nitriles. amides, alkanes, alkenes, alkynes, alcohols, ethers, esters, aldehydes, ketones, polyamides, polyamphiphiles, diazonium salts, metal salts, pyrenyls, thiols, thioethers, sulfhydryls, silanes, and combinations thereof,

[075]  The foregoing list of polymeric, ceramic, metallic, and biological materials encompasses the same materials that may fill, functionalize, or coat the carbon nanotubes. It has been discovered that such materials can be attached to or placed within the carbon nanotubes more easily if the surface of the carbon nanotubes is purposely defected. Fibers Included in the Nanomesh

[076]  The nanomesh described herein may also comprise fibers which act to maintain the dispersion (or exfoliation) of the carbon nanotubes during processing. Such fibers can be sacrificial (removed from the structure during further processing, such as by chemical or heat treatments) or can remain an integral part of the finished device. Typically these fibers have a diameter ranging from 1nm to 1mm, such as from 10nm to 100 pm.

[077]  As used herein, the tenn "fiber*' means an object of length L and diameter D such that L Is greater than D, wherein D is the diameter of the circle in which the cross section of the fiber is inscribed. For example, the aspect ratio 170 (or shape factor) is chosen ranging, for example, from 2 to 10^, such as from 5 to 10^ and further such as from 5 to 10^

[078]  The fibers that may be used in the composition disclosed herein may be mineral or organic fibers of synthetic or natural origin. They may be short or long, individual or organized, for example, braided, and hollow or solid. They may have any shape, and may. for example, have a circular or polygonal (square.

hexagonal or octagonal) cross section, depending on the intended specific application.

[079]  The fibers have a length ranging, for example, from 10nm to 10m, such as from 20 nm to 1 cm. Their cross section may be within a circle of diameter ranging, for example, from 1 nm to 1 mm.

[080]  The fibers can be those used in the manufacture of textiles as derived from bio-mineralization or bio-polymerization, such as silk fiber, cotton fiber, wool fiber, flax fiber, feather fibers, cellulose fiber extracted, for example, from wood, legumes or algae.

[081]  Medical fibers may also be used in the present disclosure- For instance, the resorbable synthetic fibers may include: those prepared from glycotic acid and caprolactone; resorbable synthetic fibers of the type which is a copolymer of lactic acid and of glycolic acid; and polyterephthalic ester fibers. Nonresorbable fibers such as stainless steel threads may be used.

[082]  The fibers may be chosen from:

[083]  (a) at least one polymeric material chosen from single or multi-component polymers such as nylon, acrylic, methacri^ic, epoxy, silicone rubbers, synthetic rubbers, polypropylene, polyethylene, polyurethane, polystyrene, polycarbonates, aramids (i.e; Kevlar® and Nome)^), polychloroprene, polybutylene terephthalate, poly-paraphylene terephtalamide, poly (p-phenylene terephtalamide), and polyester ester ketone, polyesters {e.g. pofy(ethylene terephthalate), such as Dacron®], polytetrafluoroethylene (i.e. Teflon®), polyvinylchloride, polyvinyl acetate, viton fluoroelastomer, polymethyl methacrylate (i.e. Plexiglass®), and polyacrylonitrile (i.e. Orion®), and combinations thereof;

[084]  (b) at least one ceramic material chosen from boron carbide, boron nitride, spinel, garnet, lanthanum fluoride, calcium fluoride, silicon carbide, carbon and Its allotropes, silicon oxide, glass, quartz, silicon nitride, alumina, aluminum nitride, aluminum hydroxide, hafnium boride, thorium oxide, cordierlte, mullite, ferrite, sapphire, steatite, titanium carbide, titanium nitride, titanium boride, zirconium carbide, zirconium boride, zirconium nitride, and combinations thereof;

[085]  (c) at least one metallic material chosen from aluminum, boron, copper, cobalt, gold, platinum, palladium, silicon, steel, titanium, rhodium, iridium, indium, iron, gallium, germanium, tin, tungsten, niobium, magnesium, manganese, molybdenum, nickel, silver, zirconium, yttrium, their oxides, hydrides, hydroxides and alloys thereof;

[086]  (d) at least one biological material or derivative thereof chosen from cotton, cellulose, wool, silk, and feathers, and combinations thereof; and

[087]  (e) at least one carbon nanotube chosen from single walled, double walled or multi-walled carbon nanotubes that have either a nested or non-nested morphology of nano-horns, nano-spirals, nano-springs, dendrites, trees, spider nanotube structures, nanotube Y-junctions, and bamboo morphology or multi-stranded helices;

[088]  (f) at least one metallic oxide or metallic hydroxide nanowire. For example, a metal oxide nanowire can be prepared by heating metal wires with oxygen in a reaction vessel to a temperature ranging from 230-1000X for a period ranging from 30 minutes to 2 hours. The nanowires will grow by using macroscale wires made any metal previously mentioned as a feedstock. The resulting metallic oxide nanowires can be in a size ranging from 1-100 nanometers in diameter, such as 1-50 nanometers in diameter, including 2-5 nanometers in diameter. In one advantageous aspect of this process, the surface of the base wire is abraded to provide a roughened surface texture to enable better nanotube adhesion within the nanomesh as well as enhance the purification performance of the article. These metal oxide or metal hydroxide nanowires can also be obtained from commercial suppliers.

Substrates Used in the Device

[089]  In one embodiment, the article includes a porous support substrate for depositing the carbon nanotubes using a differential pressure process. The porous support substrate may be in any form suitable for the shape of the resulting article, such as a block, tube (or cylinder), sheet or roll, and may comprise a material chosen from ceramic, carbon, metal, metal alloys, or plastic or

combinations thereof. In one embodiment, the substrate comprises a woven or non-woven fibrous material,

[090]  Further, when the substrate tal
[091]  In one embodiment, the substrate is a roll of material on which the nanomesh is deposited. In this process, the roll may be scrolled through a series of deposition and other processing stations in either a continuous or semi-continuous manner.

[092]  In another embodiment, wherein the nanomesh is created by a rolled process, it may be used to wrap around a hollow, porous cylinder, block or other supporting structure to form the filter media as depicted in Fig. 7,
