Repository: anandvc/allindianpatents

File: patents/272292-aluminum-alloy-composite-and-method-for-joining-thereof.html (part 1 of 4)
Indian Patents. 272292:"ALUMINUM ALLOY COMPOSITE AND METHOD FOR JOINING THEREOF"

Indian Patents

Recently Granted Patents

  Recently Published Patents

Title of Invention	"ALUMINUM ALLOY COMPOSITE AND METHOD FOR JOINING THEREOF"

Abstract	The object of the present invention is to strongly join an aluminum alloy part with an FRP prepreg. An object obtained by subjecting an aluminum alloy to a suitable liquid treatment so as to form a surface having large, micron-order irregularities and also fine irregularities with a period of several tens of nanometers, eliminating the presence of sodium ions from the surface and additionally forming a surface film of aluminum oxide, which is thicker than a natural oxide layer, has been found to have a powerful adhesive strength with epoxy-based adhesives. By simultaneously curing an FRP prepreg which uses the same epoxy-based adhesive in the matrix, an integral composite or structure in which FRP and aluminum alloy have been united at a joining strength of unprecedented magnitude is produced.	

Full Text	ALUMINUM ALLOY COMPOSITE J\ND  METHOD FOR JOINING THEREOF

FIELD OF THE INVENTION

The present invention relates to methods for joining metals with metals or metals with plastics that are used in transportation machinery, electrical equipments, medical instruments, general machinery, other industrial machinery, consumer equipments or the like; to composites thereof; and to methods for manufacturing the same.  More specifically, the present invention relates to aluminum alloy composites and joining methods for integrally joining optimal aluminum alloy parts and plastic parts together, suitable for use as transportation machinery components that are required to be lightweight, such as automotive parts and aircraft parts.

BACKGROUND OF THE INVENTION

With the recent rise of energy prices, further technical innovations are being sought in aircraft.  That is, in the new model aircraft and the new model concepts recently announced by the Boeing Company (U.S.) and Airbus (France), the utilization of aluminum alloys such as extra super duralumin (designated as "A7075" according to the Japanese Industrial Standards (JIS)) and extra duralumin (similarly designated as "A2024") for reducing the weight of the fuselage has been abruptly decreased and the utilization of carbon fiber reinforced plastic

(abbreviated below as "CFRP") is being increased by a corresponding amount.

A7075 (extra super duralumin), which is one type of aluminum alloy, has a specific gravity of about 2.7, whereas CFRP has a specific gravity of 1.6 to 1.7, making it incomparably lighter.  Up until now, the utilization of CFRP as a material for aircraft has been increased in military applications such as fighter planes and combat helicopters, while use as a civilian aircraft material has not grown so much as anticipated due to the need to develop know-how on manufacturing large components and because of obstacles from the standpoint of cost.  The use of CFRP has been avoided in civilian applications, in spite of their light weight, high strength and high corrosion resistance.  Lately, however, in addition to research and development by the above two leading civilian aircraft manufacturers, the rise of the price of crude oil and its duration have made it imperative to examine ways of reducing the airframe weight.

The automotive industry as well, in order to cope with the rise of crude oil prices and environmental issues, is promoting the development of hybrid vehicles, electric cars and, in Europe, high-performance diesel engine vehicles.  Moreover, it is expected that fuel cell vehicles, which have the highest energy conversion efficiency, will someday see widespread use.  Although

significant advances have been made in the development of fuel cells, the largest and most difficult problem that remains for use in automobiles is how to safely and smoothly handle hydrogen fuel, for which laborious work has been made.  While safety is most important in civilian use, the obstacles are too large to make it a routine matter for general users to deal with cars loaded with hydrogen gas under several hundred atmospheres of pressure.  Hence, the current liquid fuel system is not likely to change for the time being.  In this sense, reducing the weight of vehicle construction is important for achieving real improvements in the power system.  In fact, aluminum alloy materials are being applied increasingly in some types of vehicles and it is predicted that use of CFRP will be required someday.

In aircraft manufacture, the increased utilization of CFRP materials entails an increase in material expenses due to the high-cost CFRP materials, in addition to which it presents technical problems.  One such problems is that, even in the latest Airbus and Boeing aircraft for which mass production has already been decided, it is estimated that the utilization of aluminum alloys will top 50% in terms of weight, with both CFRP materials and A7075 materials being used.  CFRP materials will be used in areas close to the wing tips and A7075 materials will be used, as in the past, in central

structure areas of the fuselage.  Joining of the two materials will generally be done with rivets or with bolts and nuts, while special products will be required for this purpose.

This is because of ':he large differences between CFRP materials and metals in their basic properties. Metal materials have a large elongation (elongation at break), that of A7075 being 10 to 16%, whereas CFRP has an elongation of only several percent.  When a strong tensile force is applied to these materials, the metal material undergoes elastic stretch (in accordance with Young's modulus, elongation and contraction that is proportional to the force) up to a certain strength/ when a force that exceeds this limit is applied, elongation in excess of Young's modulus takes place, where break occurs at 110 to 116% of the original length (100%) for A7075. On the other hand, for CFRP, when pulled in a direction parallel to the fibers, elongation of the carbon fibers themselves is only 1 to 2%.  When a large tensile load is applied that exceeds the range of elongation and contraction in accordance with Young's modulus, the carbon fibers break and the CFRP tears.  In other words, CFRP has a small range in the ability of the material to absorb forces by undergoing elongation itself.

The same is true not only for tensile forces but also for crushing forces (compressive forces).  That is,

when tightened with bolts and nuts, even if the compressive forces exceed a certain limit, a metaJ will be deformed itself, enabling break to be avoided. However, when a compressive load is applied to CFRI', the force is first supported by the cured epoxy lesiii; with the application of an excessive pressing force, the epoxy resin is forced to spread peripherally and be deformed but spreading is limited by the carbon fibers, as a result of which the resin does not move and thus cannot be deformed, leading ultimately to failure.

In short, when a throughhole is formed in CFRP, a bolt is inserted into the hole and a nut threaded on the bolt is used to tighten the CFRP with an excessive torque, the CFRP undergoes compressive brealc.  Because the large differences between the physical properties of both materials are due to inlierent differences between a metal part, which is composed of metallic bonds between atoms, and epoxy resins and carbon fibers, which are composed of covalent bonds between carbon atoms and the like, there are basically no means for improving the properties themselves.  Therefore, when both are tightened and secured with bolts and nuts, the only solution is to avoid applying excess pressure so as to prevent break on the CFRP side.  This requires the development and use of special bolts and nuts.  It has even been reported that the success by a certain corporation in developing such a

bolt structure helped to spur the competition today in development of civilian aircrafts.

In future aircrafts, regardless of the degree to which the utilization of CFRP increases, the utilization of light metal materials will never go to zero, which means that techniques for easily joining CFRP materials with aluminum alloy materials will continue to be very important basic technology.  There is another problem as to releasing of the CFRP prepreg from the metallic mold after its heat-curing.  The prepreg undergoes heat-curing in a pressurized state under compressive forces applied by the metallic mold.  In this operation, because the epoxy resin functions as an adhesive with respect to the mold as well, it is necessary to apply a release agent between the mold and the prepreg.  As a result, infiltration of the release agent (generally a silicone oil-type release agent) into the CFRP product is unavoidable, which makes it impossible to achieve the highest physical properties inherent to the epoxy resin. Even minor decreases in quality are issues that must be resolved for use in structures for high-speed moving machinery such as aircrafts and automobiles.  The present invention was conceived in order to provide a solution to such problems.

The inventors have made inventions as to techniques for securely joining a plastic part formed by injection

molding with a metal part that has been inserted beforehand into the metallic mold for injection, specifically, aluminum alloy parts, magnesium alloy parts, copper alloy parts, titanium alloy parts, stainless steel parts, etc. (which techniques are referred to below as "injection joining" techniques) (see Patent Document 1: WO 03/064150 Al, Patent Document 2: WO 2004/041532 Al, Patent Document 4:  Japanese Patent Application No. 2006-329410, Patent Document 5: Japanese Patent Application No. 2006-281961,  Patent Document 6: Japanese Patent Application No. 2006-345273) and Patent Document 6: Japanese Patent  Application No. 2006-354636).

A major factor was the discovery of surface treatment methods carried out beforehand on the metal to be inserted.  The inventors anticipated that the surface shape of the metal obtained by such surface treatment would have a desirable effect not only on injection joining but also on joining (adhesion) with ordinary adhesives.

In the above-described inventions as to "injection joining", the surface state desired in the metal alloy to be used can be summarized in terms of the following conditions (1) to (3).  The first of these conditions (1) is that the rough surface obtained by chemical etching have irregularities (depressions and protrusions) with a period of 1 to 10 \xm,  with the height difference between

the depressions and protrusions being about one-half of the period, i.e., 0.5 to 5 |im.  The reason for this is that, when the molten resin flows into the metallic mold having a temperature well over a hundred and several decade degrees Centigrade lower than the melting point of the resin under a high pressure of several hundred to a thousand atmospheres, the diameter of the depressions into which the resin can somehow manage to penetrate as it crystallizes and hardens is 1 to 10 |im.

However, it is actually difficult that cover 100% of an aluminum alloy surface in this way with such a rough surface, given the variability of chemical reactions. It is practically regarded that such a surface roughness satisfies the above-mentioned roughness conditions, for which a curve indicating depressions and protrusions with an irregular period ranging from 0.2 to 20 |^m and having a maximum height difference in a range of 0.2 to 10 |im as measured with a surface roughness tester can be traced, or for which a mean peak spacing (RSm) is 0.8 to 10 |j,m and a maximum height (Rz) is 0.2 to 10 [im  analyzed with a scanning probe microscope, where such amounts as RSm and Rz are defined in the JIS standard (JIS B 0601:2001). The inventors, having recognized and concluded that the period of the depressions and protrusions on an ideal rough surface is, as noted above, 1 to 10 |im, refer in

the present invention to a rough surface with a surface roughness defined in this way as a "surface with micron-order roughness," which is a readily understood technical term.

The second condition (2) is that, when the rough surface is viewed with a magnification of an electron microscopic level, it has a finely irregular surface of depressions and protrusions with a period of 10 to 500 nm, most preferably a finely irregular surface with a period of 40 to 50 nm.  The third condition (3) is that the surface is covered with a thin layer of metal oxide which is either thicker or stronger than an ordinary natural oxide layer for that particular metal alloy.  Each of these three conditions required on the metal alloy side were attained, as noted above, for all of the following: magnesium alloys, titanium alloys, copper alloys, stainless steel alloys, aluminum alloys, etc., as a result of which it was possible to achieve a high shear breaking strength between the metal and the cured resin of at least 20 to 30 MPa with injection joining.  This clearly proved the correctness of the hypothesis that the above three conditions are essential for injection joining.  At this point, the inventors expected that this hypothesis should obviously have desirable effects also in joining (adhesion) with adhesives.

Hence, the inventors proposed the following

hypothesis concerning adhesive joining.  First, the metal alloy piece with a surface which satisfies the three above mentioned conditions is prepared in the same way as that used in the above described injection joining experiment and a liquid, one-pack epoxy adhesive is applied to the metal piece.  Next, the metal piece is subjected to such steps as being placed in a vacuum state and then returned to standard pressure, causing the adhesive to infiltrate and smoothly coat the finely textured face of the metal alloy surface.  The adhesive is then cured through heating.  It was thought that, in this way, the liquid epoxy adhesive would be able to enter into the depressions of the micron-order roughness of condition (1) for the metal alloy surface at an inflow pressure of only about one atmosphere.  If such penetration is possible, the epoxy adhesive will be cured within these valleys with subsequent heating.

In this case, the inner walls of these depressions have the nanometer-level finely irregular surface of condition (2).  Complete penetration of the epoxy adhesive to the depths of the fine depressions formed in the finely irregular surface of (2) is presumed to be difficult.  However, some of the epoxy adhesive does extend inside the openings of the fine depressions and is cured.  In such a case, the epoxy adhesive thai has been cured inside a large depression achieves the state of

being secured (engaged) at the interior of t lie depiession by innumerable spikes, which should make it difficult to be peeled away from the metal substrate by an external force.  When the cured epoxy resin is forcibly peeled away, because the metal oxide layer of above-described condition (3) for the surface in contact with the spikes has a sufficient thickness to exhibit the hardness of this ceramic material, deformation on the metal alloy side is limited, making it impossible to pull out the epoxy resin within the large depression.  Ultimately, the epoxy resin itself breaks near the opening of the large depression.  In such cases, the force required for break far exceeds the adhesive strength data for hitherto known adhesives.

The correctness of this hypothesis has, in fact, already been proven, first for aluminum alloys, then for magnesium alloys, copper alloys, titanium alloys and stainless steel alloys.  Subsequent to the present invention, the inventors are occupied in verification tests and plan to propose a group of inventions concerning various metal alloys.  Based on these tests, the inventors believe that the above hypothesis concerning adhesive joining is correct, while it will accept the approval or criticism from many scientists and chemists.  In the present invention, the inventors refer to this hypothesis as "MAT (Nano Adhesion Technology)".

With NAT, as explained above in regards to adhesion with an adhesive, joining can be understood as an entirely physical effect, that is, as an anchoring effect. Without such an understanding, it is impossible to explain the immense joining strengths of 500 to 700 kgf/cm' (50 to 70 N/mm" = 50 to 70 MPa) , measured as the shear strength at break and the tensile strength at break, which are exhibited with the use of an epoxy-based adhesive, not only for aluminum alloys but also for other metal alloys as well.

In addition, it has been mentioned above as condition (1) that large depressions and protrusions, that is, depressions and protrusions with a period of 1

to 10 |im, are desirable, while this NAT applies not only to the aluminum alloys shown in the present invention but it has been demonstrated also, for example, for copper alloys, titanium alloys, stainless steel alloys and common steel materials.  In cases where depressions and protrusions larger than described above are present and, conversely, in cases where depressions and protrusions that are too much smaller than described above are present, the joining strength due to joining with an adhesive became lower.  E'er depressions that are too large, the most likely reason is such that the density of depressions that forms per unit surface area becomes low, thus reducing the anchoring effect.  For depressions that

are too small, penetration of the epoxy adhesive into the interior is probably insufficient.

By utilizing the above-described joining strength according to NAT, it is possible to achieve the many needs mentioned in the preceding section.  First, in the case of adhesive joining between metal alloys for which surface treatment according to NAT hypothesis was made, a very strong adhesive force can be obtained between metal alloys by using an epoxy adhesive.  This is the case both in joining between aluminum alloys and in joining between an aluminum alloy and a titanium alloy.  The reason is that the joining strength itself does not arise between the metals but it rather arises between the respective metals and the epoxy resin.  Also, a fiber-reinforced plastic (FRP) material in which the epoxy resin is used as the matrix is, not surprisingly, the most trouble-free mating material for adhesive joining with a met.al alloy piece.  It can be appreciated that, by pressing together a FRP prepreg and an aluminum alloy part that has been coated with an epoxy adhesive, raising the temperature and simultaneously curing the epoxy resins on both sides, joining (anchoring) will be easier than between metals.

One conceivable form of this adhesion is a structure in which the FRP material is sandwiched between thin sheets of aluminum alloy, that is, a laminated structure. Although there is an increase in weight, degradation of

the epoxy resin by a release agent can be prevented, because a mold release agent for the prepreg is not necessary.  Also, in cases where a sandwich structure is formed in which part of the prepreg rather than the entire surface is placed between thick sheets of aluminum alloy to form a sandwich structure, throughholes are formed in the structure, bolts are passed through the holes and joining to another part is carried out, break of the CFRP portion can be avoided even when the bolts are over-tightened.

Additionally, in a plate-like or tubular structural member formed integrally of an aluminum alloy member at the ends and a CFRP member as the main material at the center, connection with bolts and nuts, fitting or some other known metal joining method may be employed by utilizing the ends thereof, facilitating assembly and disassembly, thus giving a member compatible with large-volume production.  This should be helpful in reducing weight and increasing strength not only in aircrafts but also in vehicles such as automobiles, in mobile electronic and electrical equipments, in robot machineries or the like.  Today, CFRP materials are very familiar materials.  The ability to employ such materials in vehicle applications will enable major contributions to be made to the energy-saving and environmentally responsible society in the future.

SUMMARY OF THE INVENTION

The present invention, which was conceiveci in order to solve the problems described above, achieves the following objects.

One object of the present invention is to joining an aluminum alloy composite obtained by joining a CFRP material with an aluminum alloy and a method for manufacturing such a composite.

A further object of the present invention is to provide an aluminum alloy composite and a method for manufacturing the same, which enable a CFRP material and an aluminum alloy part to be joined without using a fastening means such as a bolt and nut having a special construction, that is, vy/hich enables such joining to be carried out with ordinary fastening means.

A still further object of the invention is to provide an aluminum alloy composite and a method for manufacturing the same, which do not require a release agent when a CFRP material and an aluminum alloy are joined (anchored).

The invention employs the following means to achieve the above objects.

The aluminum alloy composite of the present invention is composed essentially of a first metal part made of a first aluminum alloy having a micron-order surface roughness formed by chemical etching on a surface

thereof, the surface having thereon a thin layer of aluminum oxide with a thickness of at least 2 nm that is free of sodium ions and the surface roughness having formed therein an ultra-fine irregular surface formed of depressions or projections having 10 to 100 nm diameter and substantially equal depth or height; and

an adherent part joined to the first metal part with an epoxy-based adhesive that has penetrated into the ultrafine irregular surface.

The method for manufacturing an aluminum a]ley composite of the present invention is composed essentially of a step of shaping an aluminum alloy part by mechanical working from a casting or an intermediate material; a chemical etching step by immersing said shaped aluminum alloy part in a strongly basic aqueous solution; a neutralizing step by immersing said aluminum alloy part in an aqueous solution of an acid after the chemical etching step; an ultrafine etching step by immersing the aluminum alloy part in an aqueous solution containing at least one selected from among hydrazine hydrate, ammonia and water-soluble amine compounds so as to form on the part an ultrafine irregular surface after the neutralizing step; a step of coating said ultrafine irregular surface of the aluminum alloy part with an epoxy adhesive; a step of forming a fiber-reinforced plastic prepreg material containing epoxy resin component

into a required shape; a step of attaching the shaped prepreg material to the epoxy adhesive-coated surface of the aluminum alloy part; and a step of positioning said prepreg material and the aluminum alloy part and curing the epoxy-based adhesive and the epoxy resin component through applying heat and pressure.

BRIEF DESCRIPTION OF THE DRAWINGS

FIG. 1 is a schematic view showing a firing jig for curing an aluminum alloy piece and a CFRP prepreg within a hot-air dryer and a method of setting up the same.

FIG. 2 shows a composite, which is also a test specimen for measuring the joining strength therebetween by applying a tensile load to break, obtained by joining an aluminum alloy sheet and a CFRP prepreg with an epoxy-based adhesive.

FIG. 3 is a schematic view showing an exemplified construction obtained by using bolts and nuts to join an aluminum alloy piece-FRP prepreg composite witli another metal structural member.

FIG. 4 shows a test specimen obtained by joining together two pieces of aluminum alloy with an epoxy adhesive, the purpose of the specimen being to measure the joining strength between the aluminum alloy pieces by applying a tensile load to break.

FIG. 5 is an electron micrograph of a piece of A7075 aluminum alloy that was etched with an aqueous solution

of caustic soda.

FIG. 6 is an electron micrograph of a piece of A7075 aluminum alloy that was etched in an aqueous solution of caustic soda and then neutralized in an aqueous solution of nitric acid.

FIG. 7 is an electron micrograph of a piece of A7075 aluminum alloy that was etched with an aqueous solution of caustic soda, neutralized with an aqueous solution of nitric acid and then etched in an aqueous solution of hydrazine hydrate as an ultrafine etching.

FIG. 8 is an electron micrograph of a piece of A7075 aluminum alloy that was etched with an aqueous solution of caustic soda, neutralized with an aqueous solution of nitric acid, then etched in an aqueous solution of hydrazine hydrate as an ultrafine etching and subsequently treated with aqueous hydrogen peroxide.

FIG. 9 is an electron micrograph of a piece of A5052 aluminum alloy that was etched with an aqueous solution of caustic soda, neutralized with an aqueous solution of nitric acid and then subjected to ultrafine etching treatment for 1 minute in an aqueous solution of hydrazine hydrate having a concentration of 3.5%.

FIG. 10 is an electron micrograph of a piece of A5052 aluminum alloy that was etched with an aqueous solution of caustic soda, neutralized with an aqueous solution of nitric acid and then subjected to ultrafine

etching treatment for 2 minutes in an aqueous soliilion of hydrazine hydrate having a concentration of '^.'-iV,.

FIG. 11 is an electron micrograph of a piece of 7\5052 aluminum alloy that was etched with an aqueous solution of caustic soda, neutralized with an aqueous solution of nitric acid and then subjected to ultrafine etching treatment for 4 minutes in an aqueous solution of hydrazine hydrate having a concentration of 3.5%.

FIG. 12 is an electron micrograph of a piece of A5052 aluminum alloy that was etched with an aqueous solution of caustic soda, neutralized with an aqueous solution of nitric acid and then subjected to ultrafine etching treatment for 8 minutes in an aqueous solution of hydrazine hydrate having a concentration of 3.5?,.

FIG. 13 is a graph of the results presented in Table 1.

FIG. 14 is a graph of the results presented in Table 2.

FIG. 15 shows the results by observation of the A5052 aluminum alloy obtained in Experiment example 1 with a scanning probe microscope.

DETAILED DESCRIPTION OF THE PREFERRED EMBODIMENTS

The constituent features of these inventions will be described respectively below in detail. [Aluminum Alloy Part]

The aluminum alloy used in the present invention may

be of any type, so long as it is an aluminum alloy.  For example, all malleable aluminum alloys, such as those defined in Japanese Industrial Standard (JIS) AlOOO series to 7000 series (e.g., corrosion-resistant aluminum alloys, high-strength aluminum alloys, heat-resistant aluminum alloys, etc.) and aluminum alloys for casting, such as JIS ADC 1 to 12 (aluminum alloys for die casting), may be used.  In the case of casting alloys, shaped forms that may be used include parts that have been shaped by dye casting or such parts that have additionally been shaped by mechanical working.  In the case of niailecible alloys, a plate stock or the like as an intermediate material and a part, which has been shaped from the same by mechanical working such as hot pressing, may be used. [Surface Treatment, Pre-Treatment of Aluminum Alloy Parts: Theories and Basic Thought Thereof]

It is preferable to immerse the aluminum alloy part at first in a degreasing tank and remove any fats, oils and oil-based agents that have adhered to the part in mechanical working.  A special degreasing treatment is not required in the present invention.  Rather, it is desirable to prepare a warm aqueous solution by adding a commercially available degreasing agent for aluminum alloys to hot water in the concentration specified by the chemical manufacturer and rinse the aluminum alloy part by immersing it in the solution.  That is, degreasing

treatment by a method commonly used on aluminum alloys will suffice.  Although there will be some variation depending on the particular degreaser product, with an ordinary commercially available product, immersion is carried out for a period of 5 to 10 minutes at a concentration of 5 to 10% and at a solution temperature of 50 to 80°C.

In subsequent pretreatment steps, the treatment method will differ according to whether the aluminum alloy includes a relatively large amount of silicon or has only a low level of such ingredients.  In the case of alloys having a low silicon content, i.e., malleable aluminum alloys such as A1050, AllOO, A201'l, A202'3, A3003, A5052 and A7075, a treatment method like the following is preferred.  That is, it is desirable for promoting good reproducibility of the subsequent alkali etching step to immerse the aluminum alloy part in an acidic aqueous solution for a short time and then to rinse with water, thus allowing the acid ingredient to be adsorbed onl:o the surface layer of the aluminum alloy part.  This treatment, which could be referred to as a preliminary pickling step, may be carried out using a dilute aqueous solution of an inexpensive mineral acid such as nitric acid, hydrochloric acid or sulfuric acid at a concentration of one to several percent.  Next, etching is carried out by immersing the aluminum alloy part in a strongly basic

aqueous solution and rinsing with water.

Such etching strips away fats, oils and scum remaining on the surface of the aluminum alloy along with the surface layer of the aluminum alloy.  Simultaneously with such stripping, the surface comes to have a micron-level roughness, i.e., a mean peak spacing (RSm) of 0.8 to 10 \xm  and a maximum height (Rz) of 0.2 to 5.0 |j,m in terms of the JIS standards (JIS B 0601: 2001; ISO 4287: 1997; ISO 1302: 2002).  VJhen examined with a scanning probe microscope of the type in use today, these numerical values are automatically calculated and output of them is given.  However, there are cases where, when numerical values are displayed for the fine surface irregularities by automated output, the calculated RSm values do not represent the actual state.  For better results, it is necessary to visually reconfirm the RSm values on a roughness curve graph that can be generated as output by the scanning probe microscope and represent this irregular surface state.

If, on visual inspection of the roughness curve graph, the roughness state is one where the height difference falls in a range of 0.2 to 5 |am at irregular periods within a range of 0.2 to 20 ^m, the actual state is substantially the same as that mentioned above.  Such visual inspection method is advantageous because, in

cases where automatic calculations are judged to be unreliable, a determination can easily be matie by visual inspection.  To summarize, using the technical tonii defined herein, the surface of the aluminum alloy part is formed to be "a surface with micron-order roughness." The solution used is preferably an aqueous solution of caustic soda at a concentration of one to several percent, with immersion being carried out for several minutes at preferably 30 to 40°C.  Next, it is preferable to complete pretreatment by again iinunersing the aluminum alloy part in an acidic aqueous solution, then rinsing with water to remove sodium ions.  The inventors refer to this as the neutralization step.  It is especially preferable for this acidic aqueous solution to be an aqueous solution of nitric acid having a concentration of several percent.

In the case of aluminum alloys for casting, such as ADC 10 and ADC 12, it is preferable for the procedure to include the following steps.  That is, following the degreasing step in which oils and fats are removed from the surface of the aluminum alloy, it is desirable to carry out preliminary pickling and etching in the same way as in the above-described step.  As a result of such etching, copper components or silicon components which do not dissolve under strongly basic conditions become fine¬grained black smut (because such contaminants are referred to in the plating industry as smut, this usage

is followed here as well).  It is thus desirable to dissolve and strip away this smut, then immerse the aluminum alloy part in an aqueous solution of nitric acid having a concentration of several percent.  With immersion in an aqueous solution of nitric acid, the copper smut is dissolved and the silicon smut rises off the aluminum alloy surface.

In the case where the alloy used is one having a large amount of silicon components, such as ADC 12, if the alloy is only immersed in an aqueous solution of nitric acid, silicon smut will continue to adhere to the surface of the aluminum alloy substrate and will nol, be completely stripped away.  Therefore, it is preferable to carry out ultrasonic cleaning in which the part is immersed in a water tank and ultrasonic vibration is given to the water, thereby physically stripping off the silicon smut.  While this does not remove all the smut, it is sufficient for practical purposes.  Pretreatment may be brought to an end at this point, although it is preferable to once again immerse the part in a dilute aqueous solution of nitric acid for a short time and rinse it with water.  This completes pretreatment. Because pretreatment ends with immersion in an acidic aqueous solution and rinsing with water, no sodium ions remain.  The sodium ions are explained below.

Based on experimental findings, the joining strength

which is given when two pieces of aluminum alloy are joined with each other using an epoxy adhesive is determined substantially by the micron-order roughness and the nanometer-order,, ultrafine irregular shape characteristics of the surfaces with depressions and protrusions.  The experimental findings show that, by searching for the immersion conditions, etc. when etching is carried out with an aqueous solution of caustic soda, if such conditions mentioned above that the NAT hypothesis are satisfied in respect of surface configuration, even if it be occasional, a surprisingly strong adhesive strength can be obtained.  However, once surface treatment has been finished in case of treatment that involves only etching with caustic soda, sodium ions will remain in the aluminum alloy surface layer even with more than adequate water rinsing thereafter.  Because sodium ions have a small particle size, they migrate easily.  Even after painting or joining has been carried out, in a wet state of the overall assembly, aodiuiii Ions which have remained present are entrained by water molecules passing through the resin layer and are collected at the metal/resin interfacial surface for some reason, where they promote oxidation of the aluminum surface.

That is, corrosion of the aluminum alloy surface occurs, as a result of which separation between the

substrate and the paint film or adhesive is promoted. Given such circumstances, there is as yet no reason to carry out etching in an aqueous caustic soda solution as an aluminum alloy pretreatment prior to joining. Accordingly, even today, the standard pretreatment method for strong adhesive joining is regarded to be chromate treatment, in which the aluminum alloy is immersed in an aqueous hexavalent chromium compound solution of potassium bichromate and chromium trioxide, or anodization and use in an unsealed state.  In short, prior to pay attention to enhancing the adhesive strength by etching, primary aim vias  taken at prevention of corrosion and degradation of the aluminum alloy surface.

However, the etching of aluminum alloys with caustic sodium has not been abandoned altogether and is still commonly used in pretreatment for painting.  Generally, an extreme adhesive strength is not required in painting, for it is thought that, other than in outdoor use applications where the product is placed in the weather, immersion in water will not occur.  Moreover, unless the product is of a type where, for example, the paint film is to be guaranteed for ten years, such painting pretreatment is not unreasonable.  Without being based on such easy-going reasoning, the main subject of the present invention is to achieve a long-term joining stability.  To this end, the most important issue is to

ge^t rid of sodium ions. Sodium in Aluminum Alloy

The sodium (Na) present in the aluminum .ilJoy will be also discussed.  In the aluminum metal mami CicIin inq process, bauxite is dissolved in an aqueous solution of caustic soda to give a high-purity aluminum compound, which is then electrolytically reduced to yield aluminum metal.  In this manufacturing process, the presence of sodium as an impurity in the aluminum metal is unavoidable.  However, in current metallurgical technology, it is possible to suppress the sodium content in aluminum alloys to an extreme degree.  Therefore, in an ordinary environment in which there is no acid-base mist, corrosion does not advance in commercially available aluminum alloys today when direct wetting (liquid water) is not present.  Corrosion actually proceeds at a high rate when there is wetting, salt (sodium chloride) from sea winds and heating with sunlight.  That is, when commercially available aluminum alloys are used outdoors in coarse environments, such as in towns and cities located near the seashore where sea winds are strong and the atmospheric temperature is high, the rate of corrosion is high.

The solution to avoid such corrosion is generally to coat the entire surface with paint, adhesive or the like. When this is done, it is essential that cracks or

fissures are not formed in the paint film or adhesive layer and further it is important to keep salt-containing water from entering such cracks and fissures and penetrating to the surface of the aluminum alloy.  When such measures are taken, it is not always necessary for surface treatment of the aluminum alloy to entail common chromate treatment.  As long as the paint film has a good weather resistance and adhesion between the paint film and the substrate is good, even in an adverse environment, the aluminum alloy will be durable long enough with painting alone.  In particular, with the use of hexavalent chromium currently being in the course of worldwide rejection, chromate treatment can no longer be regarded as a desirable method for surface treatment of aluminum alloys.  Today, many paints with excellent durability and adhesives having outstanding moisture and heat resistance are commercially available.  In light of the above, the inventors have attempted to optimize the conditions to be sought on the aluminum alloy side, in order to maintain a strong joining between paint or adhesive and the aluminum alloy substrate for a long time and to arrive at a theoretical understanding of such conditions. Surface of the Aluminum Alloy

The desired degree of roughness for the aluminum alloy surface is obtained primarily with a strongly basic
