Repository: anandvc/allindianpatents

File: patents/272304-method-for-maximum-net-power-calculation-for-fuel-cell-system-based-on-online-polarization-curve-estimation.html
Indian Patents. 272304:METHOD FOR MAXIMUM NET POWER CALCULATION FOR FUEL CELL SYSTEM BASED ON ONLINE POLARIZATION CURVE ESTIMATION

Indian Patents

Recently Granted Patents

  Recently Published Patents

Title of Invention	METHOD FOR MAXIMUM NET POWER CALCULATION FOR FUEL CELL SYSTEM BASED ON ONLINE POLARIZATION CURVE ESTIMATION

Abstract	An algorithm for determining the maximum net power available from a fuel cell stack as the stack degrades over time using an online adaptive estimation of a polarization curve of the stack. The algorithm separates the current density range of the stack into sample regions, and selects a first sample region from the far left of the estimated polarization curve. The algorithm then calculates the cell voltage for that current density sample region, and determines whether the calculated cell voltage is less than or equal to a predetermined cell voltage limit. If the calculated cell voltage is not less than the cell voltage limit, then the algorithm selects the next sample region along the polarization curve. When the calculated cell voltage does reach the cell voltage limit, then the algorithm uses that current density for the sample region being analyzed to calculate the maximum power of the fuel cell stack.	

Full Text	METHOD FOR MAXIMUM NET POWER CALCULATION FOR FUEL CELL

SYSTEM BASED ON ONLINE POLARIZATION CURVE ESTIMATION

BACKGROUND OF THE INVENTION

1.	Field of the Invention

[0001]	This invention relates generally to an algorithm for

determining the maximum power available from a fuel cell stack as the stack

degrades over time and, more particularly, to an algorithm for determining the

maximum power available from a fuel cell stack using an online polarization

curve estimation process as the stack degrades over time.

2.	Discussion of the Related Art

[0002]	Hydrogen is a very attractive fuel because it is clean and

can be used to efficiently produce electricity in a fuel cell. A hydrogen fuel cell

is an electro-chemical device that includes an anode and a cathode with an

electrolyte therebetween. The anode receives hydrogen gas and the cathode

receives oxygen or air. The hydrogen gas is dissociated in the anode to

generate free hydrogen protons and electrons. The hydrogen protons pass

through the electrolyte to the cathode. The hydrogen protons react with the

oxygen and the electrons in the cathode to generate water. The electrons

from the anode cannot pass through the electrolyte, and thus are directed

through a load to perform work before being sent to the cathode.

[0003]	Proton exchange membrane fuel cells (PEMFC) are a

popular fuel cell for vehicles. The PEMFC generally includes a solid polymer

electrolyte proton conducting membrane, such as a perfluorosulfonic acid

membrane. The anode and cathode typically include finely divided catalytic

particles, usually platinum (Pt), supported on carbon particles and mixed with

an ionomer. The catalytic mixture is deposited on opposing sides of the

membrane. The combination of the anode catalytic mixture, the cathode

catalytic mixture and the membrane define a membrane electrode assembly

(MEA). MEAs are relatively expensive to manufacture and require certain

conditions for effective operation.

[0004]	Several fuel cells are typically combined in a fuel cell

stack to generate the desired power. The fuel cell stack receives a cathode

input gas, typically a flow of air forced through the stack by a compressor.

Not all of the oxygen is consumed by the stack and some of the air is output

as a cathode exhaust gas that may include water as a stack by-product. The

fuel cell stack also receives an anode hydrogen input gas that flows into the

anode side of the stack.

[0005] The stack controller needs to know the current/voltage

relationship, referred to as a polarization curve, of the fuel cell stack to

schedule reactants in accordance with power demands. The relationship

between the voltage and the current of the stack is typically difficult to define

because it is non-linear, and changes depending on many variables, including

stack temperature, stack partial pressures and cathode and anode

stoichiometries. Additionally, the relationship between the stack current and

voltage changes as the stack degrades over time. Particularly, an older stack

will have lower cell voltages, and will need to provide more current to meet the

power demands than a new, non-degraded stack.

[0006] Fortunately, many fuel cell systems, once they are above

a certain temperature, tend to have repeatable operating conditions at a given

current density. In those instances, the voltage can be approximately

described as a function of stack current density and age.

SUMMARY OF THE INVENTION

[0007]	In accordance with the teachings of the present invention,

an algorithm is disclosed for determining the maximum net power available

from a fuel cell as the fuel cell stack degrades over time using an online

adaptive estimation of a polarization curve of the stack. The algorithm first

obtains estimation parameters from the fuel cell system, such as average cell

voltage and minimum cell voltage, and estimates a polarization curve for the

stack for both an average cell voltage and a minimum cell voltage,

respectively. The algorithm then calculates the maximum power available

from the stack for both the average cell voltage and the minimum cell voltage

from the polarization curve estimation. To do this, the algorithm separates the

current density range of the stack into sample regions, and selects a first

sample region from the far left of the estimated polarization curve. The

algorithm then calculates the cell voltage for that current density sample

region, and determines whether the calculated cell voltage is less than or

equal to a predetermined cell voltage limit. If the calculated cell voltage is not

less than the cell voltage limit, then the algorithm selects the next sample

region along the polarization curve. When the calculated cell voltage does

reach the cell voltage limit, then the algorithm uses that current density for the

sample region being analyzed to calculate the maximum power of the fuel cell

stack. The algorithm then selects the lesser of the maximum power for both

the average cell voltage and the minimum cell voltage as the maximum fuel

cell system output voltage.

[0008]	Additional features of the present invention will become

apparent from the following description and appended claims, taken in

conjunction with the accompanying drawings.

BRIEF DESCRIPTION OF THE DRAWINGS

[0009]	Figure 1 is a block diagram of a fuel cell system

including split stacks and a controller;

[0010]	Figure 2 is a graph with fuel cell stack current density on

the horizontal axis and fuel cell stack voltage on the vertical axis showing a

polarization curve for a minimum cell in the fuel cell stack and an average cell

in the fuel cell stack;

[0011]	Figure 3 is a flow chart diagram showing a process for

determining the maximum fuel cell stack power at any particular point in time

for a fuel cell stack, according to an embodiment of the present invention; and

[0012]	Figure 4 is a flow chart diagram showing a process for

calculating the maximum fuel cell stack power, according to an embodiment of

the present invention.

DETAILED DESCRIPTION OF THE EMBODIMENTS

[0013]	The following discussion of the embodiments of the

invention directed to an algorithm for determining the maximum net power

available from a fuel cell system as the fuel cell stack degrades over time

using an online polarization curve estimation process is merely exemplary in

nature, and is in no way intended to limit the invention or it's applications or

uses.

[0014]	Many control parameters of a fuel cell system require

knowledge of the polarization curve of the fuel cell stack, such as knowing the

maximum voltage potential and current draw available from the fuel cell stack.

As mentioned above, as the stack ages, the stack polarization curve also

changes as a result of stack degradation. U.S. Patent Application serial No.

11/669,898, filed January 31, 2007, titled Algorithm for Online Adaptive

Polarization Curve Estimation of a Fuel Cell Stack, assigned to the Assignee

of this Application and herein incorporated by reference, discloses an

algorithm for calculating the polarization curve of a fuel cell stack online as the

fuel cell system is being operated. The algorithm of the '898 application

estimates two or more stack parameters from collected data as the stack is

being operated, and uses the parameters to calculate the polarization curve.

When the fuel cell stack is running and certain data validity criteria have been

met, the algorithm goes into a good collection mode where it collects stack

data, such as stack current density, average cell voltage and minimum cell

voltage. When the stack is shut-down, the algorithm uses a cell voltage

model to solve a non-linear least squares problem to estimate predetermined

parameters that define the polarization curve. If the estimated parameters

satisfy certain termination criteria, then the estimated parameters are stored

to be used by a system controller to calculate the polarization curve of the

stack for future stack runs.

[0015]	The present invention proposes an algorithm for

determining the maximum net power available from a fuel cell stack using an

online polarization curve estimation process, such as that disclosed in the

'898 application. The algorithm uses previously saved estimation parameters

to generate the polarization curve online, and calculates a maximum net

power from the system based on stack health. As the parameters vary with

the life of the stack, so does the maximum net power. The algorithm provides

the vehicle controller with an estimate of the maximum power available from

the stack. It can use this information to change the way it distributes power

requests to the battery and the fuel cell stack.

[0016]	From this, the reliability of the fuel cell system is

improved if the vehicle does not request more power from the stack than it

can produce. For example, assume a fuel cell module can typically provide

90 kW, but stack voltage has degraded so that it can only provide 80 kW. If

85 kW is requested, the balance of plant set-points will go to 85 kW even

though the stack cannot produce that much power. Further, information of

predicted maximum power level will be available for service personnel if the

stack needs servicing. If the maximum power level is significantly degraded,

the fuel cell system can modify set-points to enhance vehicle reliability.

During system start-up, the rate at which the stack is initially loaded CAN be

reduced as a result of a reduced power output. Although it will take longer for

the vehicle to drive away, the risk of failed start-ups is reduced. Further, extra

thermal loads can be turned on when the fuel cell system is warming up. A

degraded stack often has a reduced ability to manage liquid water. Additional

stack warming will quickly reduce the risk of unstable operation. If the stack is

heavily degraded, relative humidity set-points can be modified to better

manage liquid water.

[0017]	Figure 1 is a block diagram of a fuel cell system 10

including a first split stack 12, a second split stack 14 and a controller 16. The

controller 16 receives information from the split stacks 12 and 14, and controls

the split stacks 12 and 14. The controller 16 uses the information to calculate

the polarization curve of the stacks 12 and 14 in real time, and provide the

maximum net power available from the stacks 12 and 14.

[0018]	In order to determine the maximum net power from the

fuel cell stacks 12 and 14, the present invention uses the average cell voltage

of the stacks 12 and 14 and the minimum cell voltage of the stacks 12 and 14.

Figure 2 is a graph with current density on the horizontal axis and voltage on

the vertical axis. The graph includes two polarization curves, namely

polarization curve 20 for the average cell voltage and polarization curve 22 for

the minimum cell voltage. Point 24 represents the maximum current (or

current density) available from the stacks 12 and 14 for the average cell

polarization curve and point 26 represents the maximum current available

from the stacks 12 and 14 for the minimum cell polarization curve 22.

[0019]	Figure 3 is a flow chart diagram 40 showing a process of

the invention for determining the maximum net fuel cell stack output power at

any given time during fuel cell operation, and the applications for which this

calculated power value can be used. At box 42, the algorithm obtains the

parameters from a non-volatile memory that are used to estimate the

polarization curves for the stacks 12 and 14 from, for example, the process

disclosed in the '898 application. Further, the algorithm sets an average cell

voltage limit at box 42 and a minimum cell voltage limit at

box 44. In one non-limiting example, the average cell voltage limit can be

about 0.525 V and the minimum cell voltage limit can be about 0.3 V for a 230

V, 440 cell fuel cell stack. The algorithm then calculates the maximum net

power available from the fuel cell stacks 12 and 14 using the average cell

voltage limit at box 42 and calculates the maximum power using the

minimum cell voltage limit at box 46.

[0020]	Figure 4 is a flow chart diagram 50 showing a process

for determining the maximum net power for both the average cell voltage and

the minimum cell voltage, according to an embodiment of the present

invention. The process starts at the far left of the polarization curves 20 and

22 and moves down along the curves 20 and 22 until the average cell voltage

limit and the minimum cell voltage limit at points 24 and 26

are reached. At box 52, the algorithm divides the current density range of the

stacks 12 and 14 into N sample regions, where k identifies the specific sample

region being analyzed. In one non-limiting example, the current density range

can be 0.1 - 2.0 A/cm2 and the sample regions can be every 0.1 A/cm2. The

algorithm then obtains a current density j for the sample region being

examined, and calculates the cell voltage at that current density j for both the

average cell voltage and the minimum cell voltage using the polarization

curves 20 and 22. In one non-limiting example, the cell voltage at the specific

current density is calculated as:

Where, is the cell voltage (V),

j is the current density (A/cm2),

RHFR is the cell HFR resistance (ohm cm2),

is the thermodynamic reversible cell potential (V),

 is the background current density from cell shorting/cell crossover (A/cm2),

 is the exchange current density (A/cm2),

is the limiting current density (A/cm2), and

is the mass transfer coefficient.

[0021]	Once the cell voltage is calculated, the algorithm

determines whether the calculated cell voltage for that current density j is

less than the predetermined cell voltage limit or at

decision diamond 56 and, if not, the algorithm moves to the next sample

region k at box 58 to calculate the average cell voltage and the minimum cell

voltage at the box 54 for the new higher current density j. If the calculated cell

voltage is less than or equal to the cell voltage limit or at

the decision diamond 56, then the algorithm sets the current density j for the

particular sample region as the maximum current density, and calculates the

maximum power at box 60. The gross power is calculated as voltage times

current where the maximum current density j is multiplied by the number of

cells and the area of the cells to get the total current of the stacks

12 and 14. Further, a parasitic power estimation based current density

(provided by a look-up table or suitable parasitic estimation algorithm) is

subtracted from the power and a correction is added to get the maximum net

power as:

[0022]	The gross power is how much the stack is producing and

the net power is the gross power minus the parasitic power to operate the fuel

cell system, such as operating the compressor, cooling fluid pumps, etc.

Typically, tables are generated where the parasitic power is defined for a

particular current density j based on experiments and the like. The correction

is typically determined empirically and is generally around 5% of the

maximum power.

[0023]	Once the algorithm has the maximum net power for

the average cell voltage and the minimum cell voltage for both of the stacks

12 and 14, the algorithm determines the maximum fuel cell system net power

as the minimum of the two maximum net powers for each stack 12

and 14 at box 62 in the flow chart diagram 40.

[0024]	Another non-limiting embodiment for calculation of

maximum net power, which can be applied to N number of stacks, can be

given by:

min(max(AvgCellPowerEstimations), min(MinCellPowerEstimations))

[0025]	Once the algorithm has the maximum net power 

that can be drawn from the stacks 12 and 14 at any particular time, this value

is then used in various applications in the fuel cell system 10, such as

predicting the number of hours before the end of life of the stacks 12 and 14

at box 64, sending the maximum power to the fuel cell power system at box

66, providing an energy estimate for acceptable drivability at box 68 and using

the maximum power in adaptive control applications at box 70.

[0025]	The foregoing discussion discloses and describes

merely exemplary embodiments of the present invention. One skilled in the

art will readily recognize from such discussion and from the accompanying

drawings and claims that various changes, modifications and variations can

be made therein without departing from the spirit and scope of the invention

as defined in the following claims.

CLAIMS

What is Claimed is:

1.	A method for estimating the maximum stack power from a fuel

cell stack during operation of the fuel cell stack, said method comprising:

selecting an average cell voltage limit for an average fuel cell in

the fuel cell stack;

selecting a minimum cell voltage limit for a minimum performing

fuel cell in the fuel cell stack;

estimating a separate polarization curve of the fuel cell stack for

both an average cell voltage and a minimum cell voltage;

separating a current density range of the fuel cell stack into a

predetermined number of sample regions in ascending order;

selecting a first sample region;

determining an average cell voltage and a minimum cell voltage

at the current density for the selected sample region;

determining whether the cell voltage is less than the

predetermined average cell voltage limit and the minimum cell voltage limit;

selecting a next sample region in the current density range if the

cell voltage is not less than the average cell voltage limit or the minimum cell

voltage limit;

calculating a maximum net power for both the average cell

voltage and the minimum cell voltage if the cell voltage is less than average

cell voltage limit or the minimum cell voltage limit; and

selecting the lesser of the average cell voltage maximum net

power and the minimum cell voltage maximum net power as the maximum

stack power.

2.	The method according to claim 1 wherein calculating the net

power includes calculating the net power as the maximum cell voltage times

the overall current density times the number of fuel cells times the area of the

fuel cells of the fuel cell stack minus predetermined parasitic power that are

used while running the fuel cell stack.

3.	The method according to claim 2 further comprising adding a

correction to the calculated maximum power.

4.	The method according to claim 1 wherein determining an

average cell voltage and a minimum cell voltage includes using the equation:

where is the cell voltage,; is the current density, RHFR is the cell HFR

resistance, is the thermodynamic reversible cell potential,  is the

background current density from cell shorting/cell crossover, is the

exchange current density, is the limiting current density and c is the mass

transfer coefficient.

5.	The method according to claim 1 wherein the average cell

voltage limit is about 0.525 V and the minimum cell voltage limit is about 0.3

V.

6.	The method according to claim 1 wherein separating a current

density range of the fuel cell stack into a predetermined number of sample

regions includes separating a current density range of 0.1 - 2.0 A/cm2 into

sample regions of 0.1 A/cm2.

7.	The method according to claim 1 wherein selecting a next

sample region in the current density range includes selecting the next sample

region in order from a low current density in the range to a high current

density in the range.

8.	The method according to claim 1 wherein the fuel cell stack is a

split fuel cell stack where the maximum stack power is determined for both

spilt stacks.

9.	A method for estimating the maximum stack power from a fuel

cell stack during operation of the fuel cell stack, said method comprising:

selecting at least one cell voltage limit for a fuel cell in the fuel

cell stack;

estimating a polarization curve of the fuel cell stack for at least

one cell;

separating a current density range of the fuel cell stack into a

predetermined number of sample regions;

selecting a first sample region;

determining a cell voltage at the current density for the selected

sample region;

determining whether the cell voltage is less than the

predetermined cell voltage limit;

selecting a next sample region in the current density range if the

cell voltage is not less than the cell voltage limit; and

calculating a maximum net power for the cell voltage if the cell

voltage is less than the cell voltage limit.

10.	The method according to claim 9 wherein selecting at least one

cell voltage limit includes selecting an average cell voltage limit for an average

fuel cell in the fuel cell stack and a minimum cell voltage limit for a minimum

performing fuel cell in the fuel cell stack, and wherein estimating a polarization

curve of the fuel cell stack includes estimating a polarization curve for both the

average cell voltage and the minimum cell voltage, and wherein determining a

cell voltage includes determining an average cell voltage and a minimum cell

voltage at the current density for the selected sample region.

11.	The method according to claim 9 wherein calculating the net

power includes calculating the net power as the maximum cell voltage times

the overall current density times the number of fuel cells times the area of the

fuel cells of the fuel cell stack minus predetermined parasitic power that are

used while running the fuel cell stack.

12.	The method according to claim 11 further comprising adding a

correction to the calculated maximum power.

13.	The method according to claim 9 wherein determining the cell

voltage includes using the equation:

where is the cell voltage, j is the current density, RHFR is the cell HFR

resistance, is the thermodynamic reversible cell potential,  is the

background current density from cell shorting/cell crossover, is the

exchange current density, is the limiting current density and c is the mass

transfer coefficient.

14.	The method according to claim 9 wherein separating a current

density range of the fuel cell stack into a predetermined number of sample

regions includes separating a current density range of 0.1 - 2.0 A/cm2 into

sample regions of 0.1 A/cm2.

15.	A system for estimating the maximum stack power from a fuel

cell stack during operation of a fuel cell stack, said system comprising;

means for selecting an average cell voltage for an average fuel

cell in the fuel cell stack;

means for selecting a minimum cell voltage for a minimum

performing fuel cell in the fuel cell stack;

means for estimating a polarization curve of the fuel cell stack

for both an average fuel cell and a minimum fuel cell voltage;

means for separating a current density range of the fuel cell

stack into a predetermined number of sample regions;

means for selecting a first sample region;

means for determining an average cell voltage and a minimum

cell voltage at the current density for the selected sample region;

means for determining whether the cell voltage is less than the

predetermined average cell voltage limit and the minimum cell voltage limit;

means for selecting a next sample region in the current density

range if the cell voltage is not less than the average cell voltage limit or the

minimum cell voltage limit;

means for calculating a maximum net power for both the

average cell voltage and the minimum cell voltage if the cell voltage is less

than the average cell voltage limit and the minimum cell voltage limit; and

means for selecting the less of the average cell voltage

maximum net power and the minimum cell voltage maximum net power as a

maximum stack power.

16.	The system according to claim 15 wherein the means for

calculating the net power includes means for calculating the net power as the

maximum cell voltage times the overall current density times the number of

fuel cells times the area of the fuel cells of the fuel cell stack minus

predetermined parasitic power that are used while running the fuel cell

system.

17.	The system according to claim 15 wherein the average cell

voltage limit is about 0.525 V and the minimum cell voltage limit is about 0.3

V.

18.	The system according to claim 15 wherein separating a current

density range of the fuel cell stack into a predetermined number of sample

regions includes separating a current density range of 0.1 - 2.0 A/cm2 into

sample regions of 0.1 A/cm2.

19.	The system according to claim 15 wherein the fuel cell stack is a

split fuel cell stack where the maximum stack power is determined for both

spilt stacks.

20.	The system according to claim 15 wherein the means for

selecting a next sample region in the current density range includes means for

selecting the next sample region in order from a low current density in the

range to a high current density in the range.

An algorithm for determining the maximum net power available from a

fuel cell stack as the stack degrades over time using an online adaptive

estimation of a polarization curve of the stack. The algorithm separates the

current density range of the stack into sample regions, and selects a first

sample region from the far left of the estimated polarization curve. The

algorithm then calculates the cell voltage for that current density sample

region, and determines whether the calculated cell voltage is less than or

equal to a predetermined cell voltage limit. If the calculated cell voltage is not

less than the cell voltage limit, then the algorithm selects the next sample

region along the polarization curve. When the calculated cell voltage does

reach the cell voltage limit, then the algorithm uses that current density for the

sample region being analyzed to calculate the maximum power of the fuel cell

stack.	

Documents:

				http://ipindiaonline.gov.in/patentsearch/GrantedSearch/viewdoc.aspx?id=IhgFrttE1dUlfkYXe6qoIw==&amp;loc=wDBSZCsAt7zoiVrqcFJsRw==

« Previous Patent

Next Patent »

Patent Number	272304	

Indian Patent Application Number	151/KOL/2009	

PG Journal Number	14/2016	

Publication Date	01-Apr-2016	

Grant Date	29-Mar-2016	

Date of Filing	28-Jan-2009	

Name of Patentee	GM GLOBAL TECHNOLOGY OPERATIONS, INC.	

Applicant Address	300 GM RENAISSANCE CENTER DETROIT, MICHIGAN	

Inventors:

#	Inventor's Name	Inventor's Address	

1	JOHN P. SALVADOR	42 HILLCREST DRIVE PENFIELD, NEW YORK 14526	

2	KIRAN MALLAVARAPU	245 EAST STREET, APT. 502 HONEYOYE FALLS, NEW YORK 14472	

3	FRANK X LEO	209 SCOFIELD ROAD HONEOYE FALLS, NEW YORK 14472	

4	BALASUBRAMANIAN LAKSHMANAN	38 SADDLE BROOK PITRTSFORD, NEW YORK 14534	

5	SRIRAM GANAPATHY	128 GREYSTONE LANE, APT, 13 ROCHESTER, NY 14618	

PCT International Classification Number	H01M 8/04	

PCT International Application Number	N/A	

PCT International Filing date		

PCT Conventions:

#	PCT Application Number	Date of Convention	Priority Country	

1	12/027,042	2008-02-06	U.S.A.	

© All Indian Patents, 2013-2021.

  Patent data available in the public domain from Indian Patents Office, Department of Industrial Policy and Promotions, Ministry of Commerce and Industry, Government of India.

File: patents/272335-a-process-to-produce-low-ash-clean-coal-from-high-ash-coals-for-various-metallurgical-applications.html
Indian Patents. 272335:A PROCESS TO PRODUCE LOW ASH CLEAN COAL FROM HIGH ASH COALS FOR VARIOUS METALLURGICAL APPLICATIONS

Indian Patents

Recently Granted Patents

  Recently Published Patents

Title of Invention	A PROCESS TO PRODUCE LOW ASH CLEAN COAL FROM HIGH ASH COALS FOR VARIOUS METALLURGICAL APPLICATIONS

Abstract	The invention relates to a process for treating coal to lower ash content comprising (i) forming a slurry of coal fines in a N-Methyl-2-pyrrolidona (NMP) with a small amount of Cyclohexylamine (CHA), NMP and CHA ratio may vary 14:1 to 24:1 solution, said slurry containing about 15 to 25 ml of solution per g of coal, (ii) maintaining said slurry in refluxed condition at a temperature of about 170.degree. C for a period of about 15 minutes to 2 hours depending on the requirement, (iii) separating the refluxed solution in two parts by coarse filtration at 0.025 mm filter cloth separation cut size being variable depending on the particle size to be treated and the use of the end product namely filtrate or extract and the residue, (iv) recovering the solvent up to 85% by distillation of the extract, (v) precipitating the coal by adding water in concentrated extract, (vi) separating the coal by filtration, said coal having a reduced ash content and (vii) recovering the rest of the solvent by distillation of water-solvent solution.	

Full Text	 

FIELD OF THE INVENTION

The invention relates to a process to produce low ash clean coal from high

ash coals for various metallurgical applications.

BACKGROUND OF THE INVENTION

Concept of chemical beneficiation comes from the limitation of physical

beneficiation processes. Broadly, chemical beneficiation is possible by

chemical leaching of mineral matter present in coal or, dissolving organic

matter of coal in various organic solvents. As coal is heterogeneous

mixture of organic and inorganic constituents, solvolysis of coal varies

with its constituents, maturity, and structural characteristics. Main

advantage of this process are i) ease of recovery of solvent in the main

process stream, ii) solvolytic efficiency of recovered solvents as that of

fresh solvent, iii) 95-98% recovery of the solvent, iv) improved coking

properties of clean coal, and v) availability of industrial organic solvents.

However, the operating cost of this process is high because of high cost of

solvents and energy requirement in the process. There is an attempt to

make this process techno-economic through improving the yield to 70-

80%. However, further research may be required to make the process

economically viable through reducing the cost of solvent recovery.

Recovery of clean coal and its ash content depend on various operating

parameters and feed characteristics like faster and convenient filtration of

refluxed solution at different size, solvent and co-solvent of choice, coal

source, particle size, coal-solvent ratio, extraction time, extraction

temperature, etc. This may thus offer the room for the trade off between

the yield and the ash contents desired in the clean coal obtained by this

process.

Since the mineral matter (non-combustible) in Indian coals (Gondwana

coals) is very finely disseminated in the organic mass, it is extremely

difficult to remove this by conventional physical coal washing techniques.

High percentage of near gravity material in coal makes the scope of

gravity process limited. This indicates that chemical treatment may be the

right approach to overcome the limitation of physical beneficiation

methods. A lot of literature is available on chemical beneficiation

techniques that employ highly corrosive chemicals (mostly acids and

alkalis). Recovery or regeneration of these chemicals is very important to

make this technology viable. A parallel approach towards lowering ash

could be recovering the premium organic matter from coal by solvent

refining. Literature reveals that most of the research work on this subject

was carried out with an objective to produce ultra clean coal or super

clean coal with ash content less than 0.2% for various high tech end uses.

This conventional solvent refining process does not serve the objective of

low ash coal requirement of steel industries because of mainly low

recovery which makes the process uneconomic especially when such an

ultra coal is not absolutely desired at the cost of restricting to low yields.

Organo-refining or, solvent-refining, or, solvent extraction of coal is a

well-established technology. Abundant literature is available on the

subject. However, the primary objective in most of those cases is to

provide a process to produce ultra clean coal or super clean coal with ash

contains less than 0.2%. The same process has been tried in our

laboratory to produce suitable coal for coke making from medium coking

coal. -0.5 mm fine clean coal from flotation process has been used as

parent coal for organo-refining process. The ash content of this parent

coal (flotation product) is 12%. Exploratory study revealed that it is

possible to extract only 30% of parent coal through this process of

extraction of coal under reflux conditions at atmospheric pressure. The

coal so expected contains 1% ash. Losing 70% of the parent coal (with

having only 12% ash) as rejects is not acceptable.

The solvent extraction of coal process involves mainly the mass transfer

operations. This involves the diffusion of solvents in the solid coal matrix

which results in the swelling of coal. Then as the extraction proceeds,

desorption of solvent containing the extracted molecules from the swollen

coal matrix results in the extraction of coal molecules. It has been

observed that there is a synergistic extraction enhancement of coal by

using a suitable co-solvent which may aid the swelling of coal matrix for

the enhanced extraction. Solvent extraction proceeds with the shrinking of

cores of the coal particles as the extraction progresses. This shrinking

cores result in the demineralization of coal particles. This may thus afford

the chemical designing of the process of the solvent extraction of coal in

such a way that the ash reduction in coal particles may be tailored to

different ash levels. Since the solvent extraction leaches or cuts down the

coal particles to different ash levels, therefore a suitable selection of the

separation aid may help in obtaining the extracts of the coal macerals i.e.,

super clean coal having ash contents of different cuts or extent. Therefore

there is a need to find out a convenient co-solvent for the N-methyl-2-

pyrrolidone (NMP) to obtain a designer solvent. There is also a need to

find out the filter of a specific pore size i.e., mesh size to obtain a coal

extract having ash contents in the suitable range for coke making.

OBJECTS OF THE INVENTION

It is therefore an object of the invention to propose a process to produce

low ash clean coal from high ash coal.

Another object of the invention is to propose an economic and

environment-friendly solvent-co solvent combination which is for suitable

industrial extraction of coal.

A further object of the invention is to propose a corresponding device to

carry-out the innovative process.

A still further object of the invention is to propose a process to produce

low ash clean coal from high ash coals which ensures high recovery with

low ash content.

A still another object of the invention is to propose a process to produce

low ash clean coal from high ash coals which provides faster filtration.

BRIEF DESCRIPTION OF THE ACCOMPANYING DRAWING

Figure 1 - Schematically shows a device for bench scale operation of the

process according to the invention.

SUMMARY OF THE INVENTION

Accordingly there is provided in one aspect of the invention a process to

produce low ash clean coal from high ash coals for various metallurgical

applications. According to the innovative process, coal, solvent and co-

solvent are mixed thoroughly to produce a coal slurry. The coal slurry is

extracted in a known manner which includes coal-solvent mixture. The

mixture is separated in a separation unit to produce a coarser fraction and

a finer fraction. The finer fraction is fed to a distillation unit to allow

extraction of 80 to 85% of solvent recovery. The concentrated coal-

solvent mixture is then flushed in a precipitation tank to precipitate the

coal. Thus precipitated coal is separated in a rorary drum filter. The

obtained clean coal contains less than 4% ash. The filtrate comprises a

solution of solvent and water from which the solvent is recovered in a

second distillation unit. The by-product from the second distillation unit

being steam which can be used as a heat source in the extractor.

According to a second aspect of the invention, there is provided a device for

carrying-out the innovative process. The device essentially comprises an

extractor to receive coal slurry from a coal-solvent feed tank and for extraction

of the same. A first rotary drum filter is connected to the extractor which on

receiving the extracted coal-solvent mixture, cut the mixture into two fractions.

The finer fraction is fed from the first rotary drum filter to a first distillation

unit for solvent recovery. A precipitation tank is flowably connected to the first

distillation unit. The precipitated coal is then separated in a second rotary

drum filter. The solvent is recovered through a second distillation unit, wherein

the bi-product in the second distillation unit which is steam is used as a heat

source for the extractor.

DETAILED DESCRIPTION OF THE INVENTION

A suitable solvent-co-solvent combination has been identified for

convenient, environmental friendly and economical industrial extraction

operation. N-methyl-2-pyrrolidone (NMP) with a small amount of

Cyclohexylamine (CHA) is found as the best suitable solvent for the

present. The ratio of NMP and CHA may vary from 14:1 to 24:1 and the

coal (g) to solvents (ml) ratio may vary from 1:15 to 1:25.

A study of the behaviour of the conventional treatment for medium coking

coal from West Bokaro, a clean coal (ash content 
has been produced with an objective to obtain maximum possible high

yield and to have faster and quick filtration. With this objective, the

particle size of feed and both the products (clean coal and residual coal)

have been studied. From the size analysis of feed and the two products, it

is revealed that the process changes the size analysis of feed and the two

products, it is revealed that the process changes the size distribution of

coal i.e., this follows a shrinking core model. Therefore, the coal sample is

refluxed with NMP and a small amount of CHA for 2 h at atmospheric

pressure. Then the refluxed mixture using 500 stainless steel BSS mesh

(0.025 mm) cloth is filtered. This arrangement allowed coarser and faster

filtration at 0.025 mm size in comparison to that observed by using

Whatman filter paper. Therefore, increase in yield of clean coal and

simultaneously increase in ash content of clean coal, have been clearly

established. However, this arrangement is found to be advantageous to

produce high yield clean coal with low ash content (
faster filtration process. For NMP with small amount of CHA test, the

results obtained are shown in the Table 1.

A mass balancing of the ash content, reveals as under:

(28.6)*(1.0)+(62.6-28.6)*(x)=(62.6)*(3.2)	(1)

Where x is the ash content of extra yield.

From equation (1) it is found that x=5.05. However, it can be seen from

Table 2 that ash content of -0.025 mm fraction of feed sample is 14.05%.

So, it is very clear that this improvement in result is not because of simply

coarser cut; rather it is because of partial dissolution phenomena during

the process. Comparison of the extraction yields obtained by using NMP

alone (32%) with that obtained by using a convenient co-solvent i.e., CHA

(62.6%) showed the synergism of using CHA as a co-solvent. This

invention thus enables producing low ash (
making purpose with very high yield through a relatively faster filtration.

The extraction yields on dry mineral matter basis will be still higher.

A device has been developed for bench scale operation which is shown in

Fig. 1. The device consists of six units namely, (i) an Extractor (1), (ii) a

first Rotary drum filter (2) (separation size 500 mesh), (iii) a first

Distillation column (3), (iv) a Precipitation tank (4), (v) a second Rotary

drum filter (5) (for complete solid-liquid separation, and (vi) a second

Distillation column (6).

Coal, solvent and co-solvent are mixed thoroughly in coal -solvent feed

tank. Coal slurry is then pumped into the extractor (1). A temperature

around 170°C is achieved in the extractor (1) slowly. Residence time in

the extractor (1) may vary form 15 mins to 2 h and i.e. dictated by the

techno economics of the process and its specific requirement. Extracted

coal-solvent mixture is then separated through a first rotary drum filter (2)

or any separation unit which may cut the mixture in two fractions: coarser

fraction (+0.025 mm) and finer fraction (-0.025 mm). Coarser fraction

contains high ash and is called as residue. The finer fraction or filtered

extract is then fed to a first distillation unit (3). Maximum 80-85% solvent

recovery may be allowed through the first distillation unit (3). The

concentrated coal-solvent mixture is flushed in a precipitation tank (4). As

NMP-CHA solvents are soluble in water, extracted coal gets separated

from the solution phase and gets precipitated. This precipitated coal is

separated through a second rotary drum filter (5). Thus obtained clean

coal contains less than 4% ash. The filtrate consists of solvent-water

solution and solvent is recovered through a second distillation unit (6).

The secondary product of the second distillation unit (6) is steam, which

may be used as a heat source in the extractor (1) at a high pressure. It is

possible to recover around 98% of solvent through the distillation units

(3,6).

The important safety measures comprises:

a.	As the solvent of use are organic and are flammable in nature, it may catch

fire in contact with oxygen at high temperature. Therefore, there is provision for

Nitrogen flashing in the extractor (1) and the first Rotary drum filter unit (2).

b.	There may be a need to guard moisture for the co-solvent i.e. CHA.-

The main advantages of the invention achieved

i. Recovery increases by two folds. High recovery improves the techno-

economics remarkably.

ii. The shrinking core based extraction affords a trade off between extraction

yield and ash contents in the super clean coal obtained.

iii. An environment friendly, economic and convenient solvent-co solvent mix

was identified as suitable solvents. These solvents are industrial solvents and

easy to handle. Therefore, there is no concern from industrial application point

of view.

iv. CHA is a cheaper solvent as that of Ethylenediamine (EDA). It

helps in improving the process economy,

v. CHA has lesser atomic N/C ratio than that of EDA, which is good

from coke making point of view as less N-contents helps in coke

making,

vi. Filtration becomes relatively faster by using 500 BSS mesh filter

cloth, thus saving a lot of operation time,

vii. Depending upon the ash contents in the super clean coal

obtained, this may be studied for its other non-fuel uses as

well,

viii. The process is also applicable to non-coking coal for producing

low ash clean coal for blast furnace injection, power generation

and converting coals into liquid fuels/chemicals,

ix. Maximum extraction rate is observed at the beginning of the

process. Rate of extraction decreases with time. 59.6%, 63.1%

extraction yield has been obtained for extraction time 0.25 h,

0.75h and 1.25 h respectively,

x. Extraction yield improves for fine size; e.g. it is possible to

recover 76% of parent coal if -0.25 mm fraction of coal is taken

for treatment,

xi. The process is useful to lower the ash contents from run of

mine (ROM), middlings, and clean coal from physical

beneficiation processes. Table 3 shows the effect of solvent-

refining treatment of these three coals.

Table 3. Test results of solvent-refining for ROM, middlings and clean

coal

xii. The process can also be useful to produce super clean coal or

ultra low ash clean coal (ash contents
potential end uses in obtaining graphite, aromatic polymers,

specially chemicals, carbon materials such as carbon nanotubes

etc.

xiii. 98% of the solvent is easily recovered. This recovered solvent is

as good as that of fresh solvent in terms of solvolytic efficiency.

xiv. The super clan coal obtained showed good coking prosperities.

Vitrinite contents increases significantly (Table 4).

WE CLAIM;

1.	A process for treating high ash coal to lower ash content comprising (i)

forming a slurry of coal fines in a N-Methyl-2-pyrrolidone (NMP) with a

small amount of Cyclohexylamine (CHA), NMP and CHA ratio may vary

14:1 to 24:1 solution, said slurry containing about 15 to 25 ml of

solution per gm of coal, (ii) maintaining said slurry in refluxed condition

at a temperature of about 170.degree. C for a period of about 15 minutes

to 2 hours depending on the requirement, (iii) separating the refluxed

solution in two parts by coarse filtration at 0.025 mm filter cloth

separation cut size being variable depending on the particle size to be

treated and the use of the end product namely filtrate or extract and the

residue, (iv) recovering the solvent up to 85% by distillation of the

extract, (v) precipitating the coal by adding water in concentrated extract,

(vi) separating the coal by filtration, said coal having a reduced ash

content and (vii) recovering the rest of the solvent by distillation of water-

solvent solution.

2.	The process as claimed in claim 1 wherein said coal comprises run of

mine coal, middlings or fine clean coal.

3.	The process as claimed in claim 2 wherein said particle size is preferably,

-2mm, -0.5 mm, more preferably 0-.25 mm or any fine size depending on

the requirement.

4.	The process as claimed in claim 1 wherein the ultra low ash clean coal or

super clean coal having ash content 
of the refluxed solution.

5.	The process as claimed in claim 4 wherein said ultra low ash clean coal

or super clean coal having ash content 
graphite, liquid fuels, aromatic polymers, specially chemicals, carbon

materials such as carbon nanotubes etc.

6. The process as claimed in claim 1 wherein the moderate ash clean coal

having ash content 
solution.

7.	The process as claimed in claim 6 wherein said moderate ash clean coal

having ash content 
injection in iron and steel industries and power generation.

8.	The process as claimed in claim 1 wherein 98% recovery of the solvent is

achieved.

9.	A device for treating high-ash content coal to lower ash content, the

device comprising:

-	an extractor (1) for receiving coal-slurry from a coal-solvent feed tank

(7) and for extraction of coal-solvent mixture;

-	a brief rotary drum filter (2) connected to the extracted (1) which cut

the solvent mixture into two fractions;

-	a first distillation unit (3) for receiving the finer fraction out of said two

fractions form the first rotary drum filter (2) and for carrying out solvent

recovery;

-	a precipitation tank (4) flow ably connected to the first distillation unit

for receiving there from the concentrated coal-solvent mixture and

following precipitation of the coal including separation of the filtrate:

-	a second rotary drum filter (5) for separating the precipitated coal

containing less than about 4% ash; and

-	a second distillation unit (6) for recovery of the solvent from said filtrate

containing solvent-water solution.

ABSTRACT

TITLE: A PROCESS TO PRODUCE LOW ASH CLEAN COAL FROM HIGH ASH

COALS FOR VARIOUS METALLURGICAL APPLICATIONS

The invention relates to a process for treating coal to lower ash content

comprising (i) forming a slurry of coal fines in a N-Methyl-2-pyrrolidona

(NMP) with a small amount of Cyclohexylamine (CHA), NMP and CHA ratio

may vary 14:1 to 24:1 solution, said slurry containing about 15 to 25 ml of

solution per g of coal, (ii) maintaining said slurry in refluxed condition at a

temperature of about 170.degree. C for a period of about 15 minutes to 2

hours depending on the requirement, (iii) separating the refluxed solution in

two parts by coarse filtration at 0.025 mm filter cloth separation cut size

being variable depending on the particle size to be treated and the use of the

end product namely filtrate or extract and the residue, (iv) recovering the

solvent up to 85% by distillation of the extract, (v) precipitating the coal by

adding water in concentrated extract, (vi) separating the coal by filtration,

said coal having a reduced ash content and (vii) recovering the rest of the

solvent by distillation of water-solvent solution.	

Documents:

				http://ipindiaonline.gov.in/patentsearch/GrantedSearch/viewdoc.aspx?id=/uzP9JvyrfxusfvnnEftoQ==&amp;loc=wDBSZCsAt7zoiVrqcFJsRw==

« Previous Patent

Next Patent »

Patent Number	272335	

Indian Patent Application Number	1088/KOL/2007	

PG Journal Number	14/2016	

Publication Date	01-Apr-2016	

Grant Date	30-Mar-2016	

Date of Filing	06-Aug-2007	

Name of Patentee	TATA STEEL LIMITED	

Applicant Address	JAMSHEDPUR	

Inventors:

#	Inventor's Name	Inventor's Address	

1	PRADIP KUMAR BANERJEE	TATA STEEL LIMITED, JAMSHEDPUR, 831001	

2	MR. D.K. SHARMA	INDIAN INSTITUTE OF TECHNOLOGY, DELHI,	

3	MITALI CHINA	TATA STEEL LIMITED, JAMSHEDPUR, 831001	

PCT International Classification Number	C10L 5/00; C10G 1/00	

PCT International Application Number	N/A	

PCT International Filing date		

PCT Conventions:

#	PCT Application Number	Date of Convention	Priority Country	

1			NA	

© All Indian Patents, 2013-2021.

  Patent data available in the public domain from Indian Patents Office, Department of Industrial Policy and Promotions, Ministry of Commerce and Industry, Government of India.
