Repository: anandvc/allindianpatents

File: patents/272380-thermally-primed-hydrogen-producing-fuel-cell-system.html (part 1 of 2)
Indian Patents. 272380:THERMALLY PRIMED HYDROGEN-PRODUCING FUEL CELL SYSTEM

Indian Patents

Recently Granted Patents

  Recently Published Patents

Title of Invention	THERMALLY PRIMED HYDROGEN-PRODUCING FUEL CELL SYSTEM

Abstract	Thermally primed fuel processing assemblies and hydrogen-producing fuel cell systems that include the same. The thermally primed fuel processing assemblies include at least one hydrogen-producing region housed within an internal compartment of a heated containment structure. In some embodiments, the heated containment structure is an oven. In some embodiments, the compartment also contains a purification region and/or heating assembly. In some embodiments, the containment structure is adapted to heat and maintain the internal compartment at or above a threshold temperature, which may correspond to a suitable hydrogen-producing temperature. In some embodiments, the containment structure is adapted to maintain this temperature during periods in which the fuel cell system is not producing power and/or not producing power to satisfy an applied load to the system. In some embodiments, the fuel cell system is adapted to provide backup power to a power source, which may be adapted to power the containment structure.	

Full Text	WO 2007/037856	PCT/US2006/033027

1

THERMALLY PRIMED HYDROGEN-PRODUCING FUEL CELL SYSTEM

Related Application

The present application claims priority to similarly entitled U.S. Patent

Application Serial No. 11/229,365, which was filed on September 16, 2005. The

complete disclosure of the above-identified patent application is hereby incorporated by

reference for all purposes.

Field of tlie Disclosure

The present disclosure is directed generally to hydrogen-producing fuel cell

systems, and more particulai'ly, to hydrogen-producing fuel processing systems with

thennally primed hydrogen-producing regions.

Background of the Disclosure

As used herein, a fuel processing assembly is a device or combination of devices

that produces hydrogen gas from one or more feed streams that include one or more

feedstocks. Examples of fuel processing assemblies include steam and autothermal

reformers, in which the feed stream contains water and a carbon-containing feedstock,

such as an alcohol or a hydrocarbon. Fuel processors typically operate at elevated

temperatures. In endothermic fuel processing reactions, such as in steam reforming fliel

processing assemblies, the heat required to heat at least the hydrogen-producing region of

the fuel processing assembly to, and maintain the region at, a suitable hydrogen-

producing temperature needs to be provided by a heating assembly, such as a burner,

electrical heater or the lilce. When burners are used to heat the fuel processor, the burners

typically utilize a combustible fuel stream, such as a combustible gas or a combustible

liquid.

In a hydrogen-producing fuel processing assembly that utilizes a steam reformer,

or steam reforming region, hydrogen gas is produced from a feed stream that includes a

carbon-containing feedstock and water. Steam reforming is performed at elevated

temperatures and pressures, and a steam reformer typically includes a heating assembly

that provides heat for the steam reforming reaction. Illustrative but not exclusive uses of

the heat include maintaining the reforming catalyst bed at a selected refonning

temperature, or temperature range, and vaporizing a liquid feed stream prior to its use to

produce hydrogen gas. One type of heating assembly is a burner, in which a combustible

fuel stream is combusted with air. In a hydrogen-producing fuel processing assembly that

utilizes an autotliemial lefonner, or autothermal reforming region, hydrogen gas is

produced from a feed stream that includes a carbon-containing feedstock and water,

WO 2007/037856	PCT/US2006/033027

2

which is reacted in the presence of air. Steam and autothermal reformers utilize

reforming catalysts tliat are adapted to produce hydrogen gas from tlie above-discussed

feed streams when tlie hydrogen-producing region is at a suitable hydrogen-producing

temperature, or within a suitable hydrogen-producing temperature range. The product

hydrogen stream from the hydrogen-producing region may be purified, if needed, and

thereafter used as a fuel stream for a fuel cell slack, which produces an electric current

from the product hydrogen stream and an oxidant, such as air. This electric current, or

power output, from the fuel cell stack may be utilized to satisfy the energy demands of an

energy-consuming device.

A consideration with any hydrogen-producing fuel cell system is the time it takes

to begin generating an electric current from hydrogen gas produced by the fuel cell

system after there is a need to begin doing so. In some applications, it may be acceptable

to have a period of time in which there is a demand, or desire, to have tlie fuel cell system

produce a power output to satisfy an applied load, but in which the system is not able to

produce the power output. In other applications, it is not acceptable to have a period

where the applied load from an energy-consuming device cannot be satisfied by the fuel

cell system even though there is a desire to have this load satisfied by the system. As an

illustrative example, some fuel cell systems are utilized to provide backup, or

supplemental power, to an electrical grid or other primary power source. When the

primary power source is not able to satisfy the applied load thereto, it is often desirable

for the backup fiiel cell system to be able to provide essentially instantaneous power so

that the supply of power to the energy-consuming devices is not interrupted, or not

noticeably interrupted.

Fuel cells typically can begin generating an electric current within a very short

amount of time after hydrogen gas or anotlier suitable fuel and an oxidant, such as air, is

delivered thereto. For example, a fuel cell stack may be adapted to produce an electric

current within less than a second after the flows of hydrogen gas and air are delivered to

the fuel cells in the fijel ceil stack. Inclusive of the time required to initiate the delivery of

these streams from a source containing the hydrogen gas and air, the time required to

produce the electric current should still be relatively short, such as less than a minute.

However, hydrogen-producing fuel cell systems that require the hydrogen gas to first be

produced, and perhaps purified, prior to being utilized to generate the desired power

output take longer to generate this power output. When the fuel processing assembly is

already at a suitable hydrogen-producing temperature, the fuel cell system may be able to

WO 2007/037856	PCT/US2006/033027

3

produce the desired power output from hydrogen gas generated by the fuel processing

assembly witliin a few minutes, or less. However, v/hen the hydrogen-producing fuel

processor of tlie fuel cell system's fuel processbg assembly is not already at a desired

hydrogen-producing temperature, the required time will be much longer. For example,

when started up from an ambient temperature of 25° C, it may take thirty minutes or more

to properly start up the fuel processing assembly and to produce the desired power output

from hydrogen gas produced by the fuel processing assembly.

Conventionally, several dijfferent approaches have been taken to provide

hydrogen-producing fliel cell systems that can satisfy an applied load while the associated

hydrogen-producing &el processing assembly is started up from its off, or unheated and

inactive, operating state, heated to a suitable hydrogen-producing temperature, and

thereafter utilized to produce and optionally purify the required hydrogen gas to produce a

power output to satisfy the applied load. One approach is to include one or more batteries

or other suitable energy storage devices that may be used to satisfy the applied load until

the fuel cell system can produce a sufficient power output to satisfy the applied load.

Typically, this approach also requires that the fuel cell system include suitable chargers to

recharge the batteries during operation of the fuel cell system. This approach is effective,

especially for lower power demands of 1 kW or less, so long as the wei^t and size

requirements of the battery, or batteries, is acceptable. In portable fuel cell systems and

fuel cell systems that are designed to satisfy greater applied loads, such as loads of 10 kW

or more, it may not be practical to utilize batteries to satisfy an applied load for the time

required for the fuel processing assembly to be started up. Another approach is for the

fuel processing assembly to include a hydrogen storage device that is sized and otherwise

configured to store a sufficient amount of hydrogen gas to supply the fuel cell stack while

the fuel processing assembly is started up. Tj^ically, this approach also requires that the

fuel cell system include suitable compressors and other control and regulation structure to

recharge the storage device. This approach is also effective, but requires that tlie space,

additional equipment and expense of including the storage device and associated

components is acceptable.

In some applications, it may be desirable to be able to produce a desired power

output from hydrogen gas produced by the fiiel processing assembly of a hydrogen-

producing fuel cell system without requiring either stored hydrogen or stored power to be

used to satisfy the applied load wliile tlie fuel processing assembly is started up from' an

inactive, or off, operating state and heated to a suitable hydrogen-producing temperature.

WO 2007/037856	PCT/US2006/033027

4

Summary of the Disclosure

The present disclosure is directed to thermally primed fuel processing assemblies

and to hydrogen-producing fuel cell systems that include the same. The thermally primed

fuel processing assemblies include at least one hydrogen-producing region, such as may

be adapted to produce hydrogen gas by a steam reforming or autothermal reforming

process utilizing a suitable refonning catalyst. At least the hydrogen-producing region is

housed witliin an internal compartment of a heated containment structure. In some

embodiments, the containment structure may be a heated and insulated containment

structure, hi some embodiments, the heated containment' structure is an oven. In some

embodiments, at least one purification region and/'or heating assembly is contained within

the internal compartment with the hydrogen-producing region. In some embodiments, the

containment structure is adapted to heat and maintain the internal compartment at or

above a threshold temperature, or within a selected temperature range, which in some

embodiments may correspond to a suitable hydrogen-producing temperature or

temperature range for the hydrogen-producing region. In some embodiments, the

containnent structure is adapted to maintain tlie internal compartment at this temperature,

or temj)erature range, during periods in which the fuel cell system is not producing a

power Dutput and/or not producing a power output to satisfy an applied load to the

system. In some embodiments, the fuel cell sj'stem is adapted to provide backup, or

supplemental, power to a primary power source that is adapted to provide power to at

least one energy-consuming device, and in some embodiments, the primary power source

is fiirthur adapted to provide power to the containment structure.

WO 2007/037856	PCT/US2006/033027

5

Brief Description of tlie Drawings

Fig. 1 is a schematic view of a thermally primed hydrogen-producing fiiel cell

system according to the present disclosure.

Fig. 2 is a schematic view of a thermally primed Iiydrogen-producing fuel

processing assembly according to the present disclosure.

Fig. 3 is a fragmentary schematic view of another thermally primed hydrogen-

producing fuel processing assembly according to the present disclosure.

Fig. 4 is a fragmentary schematic view of anotlier thermally primed hydrogen-

producing fuel processing assembly according to the present disclosure.

Fig. 5 is a schematic view of portions of another thermally primed hydrogen-

producing fliel processing assembly according to the present disclosure

Fig. 6 is a schematic view of another thermally primed hydrogen-producing fuel

processing assembly according to the present disclosure.

Fig. 7 is a schematic view of a thermally primed hydrogen-producing fuel cell

system according to the present disclosure.

Fig. 8 is a schematic view of a thermally primed hydrogen-producing fuel cell

system according to the present disclosure, as well as an energy-consuming device and a

primary power source that is normally adapted to provide power to the energj'-consuming

device.

Detailed Description and Best Mode of the Disclosure

A thermally primed fuel processing assembly is shown in Fig. 1 and is indicated

generally at 10. Thermally primed fuel processing assembly 10 includes a thermally

primed fuel processor 12 that is adapted to produce a product hydrogen stream 14

containing hydrogen gas, and preferably at least substantially pure hydrogen gas, from

one or more feed streams 16. Feed stream 16 includes at least one carbon-containing

feedstock 18, and may include water 17. Fuel processor 12 is any suitable device, or

combination of devices, that is adapted to produce hydrogen gas from feed stream(s) 16.

Accordingly, fuel processor 12 includes a hydrogen-producing region 19, in which a

hydrogen gas is produced using any suitable hydrogen-producing mechanism(s) and/or

process(es). The product hydrogen stream may be delivered to a fuel cell stack 40, which

is adapted to produce an electric current, or power output, 41 from hydrogen gas and an

oxidant, such as air. An air stream is illustrated at 43 in Fig. 1 and may be delivered to

the fuel cells in the stacic via any suitable mechanism"or process. Systems according to

the present disclosure that include at least one fuel cell stack and at least one thermally

WO 2007/037856	PCTAJS2006/033027

6

primed fuel processing assembly that is adapted to produce hydrogen gas for tlie at least

one fuel cell stack may be referred to as thermally primed hydrogen-producing fuel cell

systems. Altliough a single fuel processor 12 and/or a single fuel cell stack 40 are shown

in Fig. 1, it is within the scope of the disclosure that more tlian one of either or botli of

these components, and/or subcomponents thereof, may be used.

Thermally primed fuel processing assembly 10 includes a hydrogen-producing

region 19 that is housed within a heated containment structure, or heated containment

assembly, 70 and which is adapted to produce hydrogen gas from the one or more feed

streams by utilizing any suitable hydrogen-producing mechanism(s). As discussed in

more detail herein, containment structure 70 defines an internal compartment 72 into

which at least the hydrogen-producing region of the fuel processing assembly is located.

The containment structure includes a heating assembly that is adapted to heat and

maintain tlie internal compartment, and structures contained therewithin, to a threshold

temperature, or temperature range. This threshold temperature, or temperature range may

correspond to a suitable hydrogen-producing temperature, or temperature range, for the

fiiel processing assembly to produce hydrogen gas in its hydrogen-producing region. The

containment structure may also be referred to as a heated containment system, and/or a

positively heated thermal reservoir that contains at least the hydrogen-producing region of

the fijel processing assembly.

Feed stream(s) 16 may be delivered to the hydrogen-producing region of

thermally primed fuel processor 12 via any suitable mechanism. While a single feed

stream 16 is shown in solid lines in Fig. 1, it is within the scope of the disclosure that

more than one stream 16 may be used and that these streams may contain the same or

different feedstocks. This is schematically illustrated by the inclusion of a second feed

stream 16 in dashed lines in Fig. 1. When feed stream 16 contains two or more

components, such as a carbon-containing feedstock and water, the components may be

delivered in the same or different feed streams. For example, when the fuel processor is

adapted to produce hydrogen gas from a carbon-containing feedstock and water, these

components are tjpically delivered in separate streams, and optionally (at least until both

streams are vaporized or otherwise gaseous), when they are not miscible with each other,

such as sho%vn in Fig. 1 by reference numerals 17 and 18 pointing to different feed

streams. When the carbon-containing feedstock is miscible with water, the feedstock is

typically, but is iiut required to be, delivered with the water component of feed stream 16,

such as shown in Fig. 1 by reference numerals 17 and 18 pointing to the same feed stream

WO 2007/037856	PCT/US2006/033027

7

16. For example, when the fuel processor receives a feed stream containing water and a

water-soluble alcohol, such as methanol, these components may be premixed and

delivered as a single stream.

In Fig. 1, feed stream 16 is shown being delivered to fuel processor 12 by a

feedstock delivery system 22, which schematically represents any suitable mechanism,

device or combination thereof for selectively delivering the feed stream to the fuel

processor. For example, the delivery system may include one or more pumps that are

adapted to deliver the components of stream 16 fi-om one or more supplies. Additionally,

or alternatively, feedstock delivery system 22 may include a valve assembly adapted to

regulate the flow of the components from a pressurized supply. The supplies may be

located external of tlie fuel processing assembly, or may be contained within or adjacent

the assembly. When feed stream 16 is delivered to the fuel processor in more than one

stream, the streams may be delivered by the same or separate feedstock delivery systems.

Hydrogen-producing region 19 may utilize any suitable process or mechanism to

produce hydrogen gas from feed stream(s) 16. The output stream 20 from the hydrogen-

producing region contains hydrogen gas as a majority component. Output stream 20 may

include one or more additional gaseous components, and thereby may be referred to as a

mixed gas stream that contains hydrogen gas as its majority component. As discussed,

examples of suitable mechanisms for producing hydrogen gas from feed stream(s) 16

include steam reforming and autothermal reforming, in which reforming catalysts are

used to produce hydrogen gas from a feed stream 16 containing a carbon-containing

feedstock 18 and water 17. Examples of suitable carbon-containing feedstocks 18 include

at least one hydrocarbon or alcohol. Examples of suitable hydrocarbons include methane,

propane, natural gas, diesel, kerosene, gasoline and the like. Examples of suitable

alcohols include methanol, ethanol, and polyols. such as ethylene glycol and propylene

glycol.

Steam reforming is one example of a hydrogen-producing mechanism that may be

employed in hydrogen-producing region 19 in which feed sfream 16 comprises water and

a carbon-containing feedstock. In a steam reformmg process, hydrogen-producing

region 19 contains a suitable steam reforming catalyst 23, as indicated in dashed lines in

Fig. 1. In such an embodiment, the fuel processor may be referred to as a steam reformer,

hydrogen-producing region 19 may be referred to as a reforming region, and output, or

- mixed gas, stream 20 may be referred to as a refomiate stieain. As used herein, reforming

region 19 refers to any hydrogen-producing region utilizing a steam reforming hydrogen-

WO 2007/037856	PCT/US2006/033027

S

producing mechanism. Examples of suitable steam reforming catalysts include copper-

zinc formulations of low temperature shift catalysts and a cliromium fonnulation sold

under the trade name KMA by Siid-Chemie, although others may be used. Tlie other

gases that may be present in the refonnate stream include carbon monoxide, carbon

dioxide, methane, steam, and/or unreacted carbon-containing feedstock.

Steam reformers tj'pically operate at temperatures in the range of 200° C and

900° C, and at pressures in the range of 50 psi and 300 psi, although temperatures and

pressures outside of this range are within the scope of the disclosure. When the carbon-

containing feedstock is methanol, the hydrogen-producing steam reforming reaction will

typically operate in a temperature range of approximately 200-500° C. Illustrative subsets

of this range include 350-450° C, 375-425° C, and 375-400° C. When the carbon-

containing feedstock is a hydrocarbon, ethanol, or a similar alcohol, a temperature range

of approximately 400-900° C will typically be used for the steam reforming reaction.

Illustrative subsets of this range include 750-850° C, 725-825° C, 650-750° C,

700-800° C, 700-900° C, 500-800° C, 400-600° C, and 600-800° C. It is within the scope

of the present disclosure for the hydrogen-producing region to include two or more zones,

or portions, each of which may be operated at the same or at different temperatures. For

example, when the hydrogen-production fluid includes a hydrocarbon, in some

embodiments it may be desirable to include two different hydrogen-producing portions,

with one operating at a lower temperature than the other to provide a pre-reforming

region. In such an embodiment, the fuel processing system may alternatively be

described as including two or more hydrogen-producing regions. Feed stream 16 is

typically delivered to reforming region 19 of fuel processor 12 at a selected pressure, such

as a pressure within the illustrative pressure range presented above. Thermally primed

fuel processing assemblies according to the present disclosure may therefore be adapted

to maintain at least the hydrogen-producing region of the fuel processor at or above a

threshold hydrogen-producing temperature tliat corresponds to one of the above-presented

illustrative temperatures, and/or within a selected threshold temperature range that

corresponds to one of the above-presented illustrative temperature ranges.

Another suitable process for producing hydrogen gas in the hydrogen-producing

region 19 of thermally primed fuel processor 12 is autothermal reforming, in which a

suitable autothermal reforming catalyst is used to produce hydrogen gas from water and a

carbon-containing feedstock in the presence of air. When autothermal reforming is used,

the thermally primed fuel processor flirther includes an air delivery assembly 68 that is

WO 2007/037856	PCTAJS2006/033027

9

adapted to deliver an air stream to the hydrogen-producing region, as indicated in dashed

lines in Fig. 1. Thermally primed fliel processing assemblies may be adapted to maintain

hydrogen-producing regions that utilize an autothermal reforming reaction at one of the

above-presented illustrative temperatures, or temperature ranges, discussed with respect

to hydrogen-producing steam reforming reactions. Autotliermal hydrogen-producing

reactions utilize a primary endothermic reaction that is utilized in conjunction with an

exothermic partial oxidation reaction tlmt generates heat within the hydrogen-producing

region upon initiation of the initial hydrogen-producing reaction. Accordingly, even

though autothermal hydrogen-producing reactions include an exothermic reaction, a need

still exists to initially heat the hydrogen-producing region to at least a minimum suitable

hydrogen-producing temperature.

The product hydrogen stream 14 produced by the fuel processing assembly may

be delivered to a fuel cell stack 40. A fuel cell stack is a device that produces an

electrical potential from a source of protons, such as hydrogen gas, and an oxidant, such

as oxygen gas. Accordingly, a fuel cell stack may be adapted to receive at least a portion

of product hydrogen stream 14 and a stream of oxygen (which is tj'pically delivered as an

air stream), and to produce an electric current therefrom. This is schematically illustrated

in Fig. 1, in which a fuel cell stack is indicated at 40 and produces an electric current, or

power output, which is schematically illustrated at 41. Fuel cell stack 40 contains at least

one, and typically multiple, fuel cells 44 that are adapted to produce an electric current

fit>m an oxidant, such as air, oxygen-enriched air, or oxygen gas, and the portion of the

product hydrogen stream 14 delivered thereto. The fiiei cells typically are joined together

between common end plates 48, which contain fluid delivery/removal conduits, although

this construction is not required to all embodiments. Examples of suitable fiiel cells

include proton exchange membrane (PEM) fuel cells and alkaline fuel cells. Others

include solid oxide fiiel cells, phosphoric acid fuel cells, and molten carbonate fuel cells.

The electric current, or power output, 41 produced by stack 40 may be used to

satisfy the energy demands, or applied load, of at least one associated energy-consuming

device 46. Illustrative examples of devices 46 include, but should not be limited to, tools,

lights or lighting assemblies, appliances (such as household or other appliances),

households or other dwellings, offices or other commercial establishments, computers,

signaling or communication equipment, etc. Similarly, fuel cell stack 40 may be used to

satisfy^tiie-powei requirements of fuel cell system 42, which may be referred to as the'

balance-of-plant power requu-ements of the fuel cell system. It should be understood that

WO 2007/037856	PCT/US2006/033027

10

device 46 is schematically illustrated in Fig. 1 and is meant to represent one or more

devices, or collection of devices, that are adapted to draw electric cun-ent from, or apply a

load to, the fuel cell system.

As discussed, heated containment structure 70 is adapted to heat and maintain at

least the hydrogen-producing region of the thermally primed fuel processor at a suitable

hydrogen-producing temperature, such as at one of tlie illustrative temperatures discussed

above and/or +/- 25° C of these illustrative temperatures. An illustrative example of a

suitable containment structure 70 is schematically illustrated hi Fig. 2. As shown, the

containment structure defines an enclosure 84 containing internal compartment 72, which

is sized to receive, or house, at least the hydrogen-producing region of fuel processor 12.

The enclosure includes walls 86, which preferably include internal surfaces 88 that define

an at least substantially, if not completely, closed boundary around the internal

compartment. It is within the scope of the present disclosure that walls 86 may have the

same or different thicknesses, sizes, shapes, and the like. Similarly, it is not required that

the enclosure have a rectilinear configuration, with Fig. 2 merely intended to provide an

illustrative schematic example.

The walls and/or other portions of enclosure 86 preferably are insulated to reduce

the thermal load, or energy demand, to heat and maintain the internal compartment at the

selected temperature. Although not required, it is within the scope of the present

disclosure that the enclosure, such as walls 86, is/are sufficiently insulated that the

exterior surface 90 thereof is maintained at or below a threshold external temperature

while the internal compartment is maintained at one of the suitable threshold hydrogen-

producing temperatures discussed herein. Illustrative, non-exclusive examples of suitable

threshold external temperatures include temperatures of less than 100° C, thresholds of

less than 75° C, less than 50° C, and less than 25° C. As discussed, these external

temperatures are not required, and the exterior of the enclosure may be at temperatures

that exceed these illustrative examples without departing from the scope of the present

disclosure.

It is within the scope of the present disclosure that the enclosure 84 may include

one or more vents or other air-circulation passages. It is also within the scope of the

present disclosure that the only fluid passages between the internal compartment and

exterior of the enclosure is through defined inlet and outlet conduits, or ports, such as to

deliver feed stream(s) to tlie hydrogen-producing region, to withdraw the hydrogen-

containing stream(s) from the enclosure, and/or to deliver air to into the compartment and

WO 2007/037856	PCT/US2006/033027

11

to withdraw exhaust from tlie enclosure. This is somewhat schematically illustrated in

Fig. 2, in which a feed stream port is indicated at 92, a product hydrogen port is indicated

at 94, an air inlet port is indicated at 96, and an exhaust port is indicated at 98. More than

one of the illustrated examples of possible ports may be mcluded in any containment

structure according to the present disclosure. Similarly, the structure may include one or

more ports in addition to, or instead of, one or more of the illustrative ports described

above.

\Vhen the fluid streams that are delivered into or withdrawn from a particular

structure within the internal compartment, such as instead of the internal compartment

generally, the ports may be associated with one or more fluid conduits 100 that define

prescribed flow paths for the fluids within the compartment. For example, feed port 92

includes a fluid conduit that delivers the feed stream to the hydrogen-producing region.

This conduit may define or otherwise form at least a portion of a vaporization region 102,

in which a feed stream that is delivered as a liquid stream is vaporized prior to being

delivered into contact with the reforming catalyst in hydrogen-producing region 19. In

some embodiments, the vaporization region may be contained within the hydrogen-

producing region, with the feed stream being \'aporized prior to being delivered into

contact with the reforming catalyst. In some embodiments, the feed stream may be a

gaseous stream when introduced into the internal compartment and therefore may not

need to be vaporized in a vaporization region within the compartment. Also shown in the

illustrative example shown in Fig. 2 is a conduit 100 through which the hydrogen gas

from the hydrogen-producing region is delivered to hydrogen port 94, which is in fluid

communication with the fuel cell stack..

Fig. 2 also illustrates that heated containment structures 70 according to the

present disclosure also include, or optionally are in thermal communication with, a

heating assembly 110 that is adapted to heat die internal compartment to at least a

threshold temperature, such as a suitable hydrogen-producing temperature, during periods

in which the hydrogen-producing region is not producing hydrogen gas but in which it is

desirable to maintain the hydrogen-producing region in a primed operating state. As

discussed, this primed, or thermally primed, operating state may be an operating state in

which at least the hydrogen-producing region is maintained at, or within, a suitable

hydrogen-producing temperature or range of temperatures. It is within the scope of the

present disclosure that heating assembly 110 may be configured to only heat the internal

compartment (and its contents) when the hydrogen-producing region is not producing

WO 2007/037856	PCT/US2006/033027

12

hydrogen gas. However, it is also within the scope of the present disclosure that the

heating assembly may be configured to heat the internal compartment (and its contents)

until the hydrogen-producing region begins producing hydrogen gas and/or until the fuel

cell stack begins producing a sufficient power output to satisfy the applied load to the fuel

cell system. As a further illustrative example, the heating assembly may be configured to

continue heating the internal compartment and its contents for a selected time period after

the above-discussed events occur (or are detected). As still a further example, the heating

assembly may be adapted to continue to provide heat to the internal compartment (and its

contents) regardless of whether the hydrogen-producing region is producing hydrogen gas

and/or the fuel cell stack is producing an electric current, such as if the internal

compartinent, or a selected region thereof, falls below the threshold temperature (or falls

below this temperature by more than a selected temperature range).

As illustrated in the schematic example shown in Fig. 2, the containment structure

includes a heating assembly 110 that is adapted to heat the internal compartment 72 of the

containment structure, and accordingly, to heat the hydrogen-producing region and any

other structure contained in the internal compartment to the selected threshold

temperature. In solid lines in Fig. 2, heating assembly 110 is illustrated being located

within enclosure 84 and external of the internal compartment 72 of the containment

structure. As discussed, this configuration is not required and it is within the scope of the

present disclosure that the heating assembly may be partially or completely positioned

external of enclosure 84 and/or within internal compartment 72, as schematically

represented in dashed lines in Fig. 2.

A suitable structure for heating assembly 110 is an electrically powered

heater 112, such as resistance heater that is powered by a suitable power source, such as a

battery, an electrical grid, a generator, or any other suitable power source adapted to

provide electrical power to the heater. Heater 112 may, but is not required to, generate a

heating fluid stream 116 that is delivered into tlie internal compartment, such as when the

heater receives an air stream 118 that is heated and delivered into the internal

compartment. Heater 112 and/or any other suitable heating assembly 110 may include

one or more heating elements, or heat sources, 114 that may be positioned in any suitable

location relative to the internal compartment of the containment structure. For example,

the heating assembly may include at least one heating element that is within, or which

extends at least partially within, the internal compartment. Additionally or alternatively.

WO 2007/037856	PCTAJS2006/033027

13

the heating assembly may include one or more compartments that extend completely, or

at least partially, within one or more walls 86 of tlie containment structure.

As a further illustrative, non-exclusive example, heating assembly 110 may

include a combustion region 120 that generates a heating fluid stream 116 in the form of a

combustion exhaust stream that may be delivered to the intemal compartment to heat the

compartment and structures contained herein. The combustion region may be within the

containment structure, within the internal compartment, or may be external the

containment structure. In at least this latter example, the combustion exhaust stream may

be delivered to the intemal compartment through one or more fluid conduits, such as may

extend through at least one wall of the containment stiicture to deliver the combustion

exhaust stream into the intemal compartment.

Fig. 3 illustrates an example of a containment structure 70 that includes, or is in

thermal communication with, a heating assembly 110 that includes an electrically

powered heater 112. As shown, heater 112 is in electrical communication with a power

source 130 that is adapted to provide sufficient power to the heater to enable the heater to

heat the intemal compartment to tlie selected threshold temperature and to thereafter

maintain this temperature and/or a suitable temperature range of the selected threshold

temperature, such as ± 5°C, ± 10° C, or ± 25° C of this temperature. The heating

element(s) 114 of the electrical heater may extend in any suitable position relative to the

intemal compartment. Illustrative, non-exclusive examples of which include positions

along or within one or more of the walls 86 of the enclosure and/or within intemal

compartment 72. As illustrated in dashed lines in Fig. 3, the electrical heater may receive

an air stream 118, with the heater heating this stream to produce a heating fluid stream

that is delivered into the intemal compartment to heat at least the hydrogen-producing

region of the thermally primed fuel processing assembly'.

Fig. 4 illustrates an example of a containment stmcture 70 that includes, or is in

thermal communication witli, a heating assembly 110 that includes a combustion region

120 that is adapted to receive and combust a combustible fuel stream 122 in the presence

of air, such as from an air stream 118, to produce a heating fluid stream 116 in the form

of a combustion exhaust stream. Fuel stream 122 may include any suitable combustible

fuel, with illustrative examples including gaseous and liquid ftiels. Further illustrative

examples include feed stream 16, carbon-containing feedstock 18, hydrogen or other

gases produced by the hydrogen-producing itgiou, pixjpane, natuitil gas, gasoline,

kerosene, diesel, and the like. The combustion region may be adapted to receive and

WO 2007/037856	PCT/US2006/033027

14

combust a particular fuel or type of fuel. The combustion region may include an igniter,

or other suitable ignition source, 124 that is adapted to initiate combustion of the fuel

stream, with it being within the scope of the present disclosure that the igniter is in

electrical communication with a power source 130 that is adapted to selectively actuate

the igniter. In addition to the previously discussed examples of suitable power sources,

the igniter may be adapted to be powered by a flywheel or ultracapacitor.

As discussed above with respect to Fig. 2, heating assemblies may be positioned

external, within, and/or internal of the enclosure that defines the internal compartment of

tlie containment structure. Accordingly, the illustrative examples of electrical heaters and

combustion regions shown in Figs. 3 and 4 may be implemented at least partially, if not

completely, external of the enclosure, within the enclosure, or within the internal

compartment. As also discussed, at least when it is located external of the enclosure, the

heating assembly may include at least one fluid conduit to selectively deliver a heating

fluid stream to the internal compartment or otherwise into thermal communication with

the internal compartment to provide the desired heating of the compartment and its

contents. It is further witliin the scope of the present disclosure that the internal

compartment may include one or more subcompartments, may include one or more heat

deflection structures, thermal baffles or barriers, fans or circulation members, and/or other

temperature-modulating structures that selectively define regions of higher and lower

temperatures within the internal compartment. These optional temperature-modulating

structures are schematically illustrated, individually and in combination, in Fig. 2 at 134.

In Figs. 1-4, thermally primed fuel processing assembly 10 has been described as

including at least a hydrogen-producing region 19 tliat is positioned within the internal

compartment of a heated containment structure 70 according to the present disclosure. In

each of these Figures, reference numeral 136 is also presented in dashed lines to indicate

that other components of the fuel processing assembly may be located within the internal

compartment and therefore heated and maintained at a selected threshold temperature

and/or within a selected temperature range by heating assembly 110. When present in the
