Repository: anandvc/allindianpatents

File: patents/272401-extensible-nonwoven-webs-containing-multicomponent-nanocomposite-fibers.html
Indian Patents. 272401:"EXTENSIBLE NONWOVEN WEBS CONTAINING MULTICOMPONENT NANOCOMPOSITE FIBERS"

Indian Patents

Recently Granted Patents

  Recently Published Patents

Title of Invention	"EXTENSIBLE NONWOVEN WEBS CONTAINING MULTICOMPONENT NANOCOMPOSITE FIBERS"

Abstract	The present invention provides nonwoven webs comprising multicomponent nanocomposite fibers that enable the nonwoven webs to possess high extensibility. The multicomponent nanocomposite fibers comprise two or more components. Each component comprises a polymer composition and at least one component comprises a nanoparticles composition. The nonwoven webs comprising the multicomponent nanocomposite fibers have an average elongation at peak load which is greater than the average elongation at peak load of comparable nonwoven webs without nanocomposite fibers.	

Full Text	FIELD OF THE INVENTION 

The present invention relates to extensible nonwoven webs comprising multicomponent nanocomposite fibers and disposable articles comprising such nonwoven webs

BACKGROUND OF THE INVENTION

Nonwoven webs formed by nonwoven extrusion processes such as, for example, meltblowing and spunbonding processes may be manufactured into products and components of products so inexpensively that the products could be viewed as disposable after only one or a few uses Exemplary products include disposable absorbent articles, such as diapers, incontinence briefs, training pants, feminine hygiene garments, wipes, and the like

There is an existing consumer need for nonwovens that can deliver softness and extensibility when used in disposable products Softer nonwovens are gentler to the skin and help provide a more garment-like aesthetic for diapers Nonwovens that are capable of high extensibility can be used to provide sustained fit in products such as disposable diapers, for example, as part of a stretch composite, and facilitate the use of various mechanical post-treatments such as stretching, apertunng, etc Extensible matenals or structures are defined herein as those capable of elongating, but not necessarily recovering all or any of the applied strain Elastic matenals, on the other hand, by definition, must recover a substantial portion of their elongation after the load is removed

There exists within the industry today a need for extensible nonwovens with moderate to low denier fibers that can be made from resins without the need for high cost specialty polymers or elastic polymers It is well known to those trained in the art that as spinning attenuation velocities increase, molecular onentation increases and fiber elongation decreases For strong, low denier fibers with low elongation, this is not a problem, but producing low denier fibers with high elongation remains a significant challenge It is therefore an object of the present invention to provide nonwoven webs compnsing low denier fibers that can be made from conventional resins without the need for costly additives It is a further object of the present invention to provide disposable articles compnsing such soft extensible nonwoven webs

SUMMARY OF THE INVENTION

Extensible nonwoven webs compnsing multicomponent nanocomposite fibers are disclosed The multicomponent nanocomposite fibers comprise two or more components Each component of the multicomponent nanocomposite fibers comprises a polymer composition, and at least one component comprises a nanoparticles composition The weight of the nanoparticles composition relative to the weight of the multicomponent nanocomposite fiber is between about 01% and about 70% The nonwoven webs of the present invention may further compnse non-nanocomposite monocomponent or multicomponent fibers

In one embodiment, the average elongation at peak load of the nonwoven web of the present invention may exceed about 80% in at least one direction In another embodiment, the nonwoven webs of the present invention may have an average elongation at peak load which is greater man the average elongation at peak load of comparable nonwoven webs without the multicomponent nanocomposite fibers In still another embodiment, the cross-direction (also called transverse direction, CD) elongation index of the nonwoven web of the present invention is at least about 1 5 relative to a comparable nonwoven web without the multicomponent nanocomposite fibers

The nonwoven web of the present invention may have a basis weight of from about 5 to about 100 grams per square meter (g/m , gsm) and may be produced by a spunbonding process The diameter of the fibers compnsing the nonwoven web will typically be from about 5 to about 50 µm

The polymer composition of any multicomponent nanocomposite fiber may contain a single polymer The single polymer may be polypropylene Alternatively, the polymer composition of any multicomponent nanocomposite fiber may comprise a blend of two or more polymers These polymers might be polypropylenes or polypropylene and one or more different polymers In one embodiment, the melt flow rate of the polymer composition is from about 10 to about 1000 grams per 10 minutes (g/10 mm)

The present invention is also directed to the fibers used in the nonwoven webs The nonwoven webs of the present invention may be used to make disposable articles

DETAILED DESCRIPTION OF THE INVENTION

As used herein, me term "component" refers to a separate part of the fiber that has a spatial relationship to another part of the fiber  As used herein, the term "multicomponent fiber"

refers to a fiber having more than one component, 1 e, more than one separate part in spatial relationship to one another The term "multicomponent fiber" includes "bicomponent fiber", which is defined as a fiber having two separate parts in spatial relationship to one another The different components of a multicomponent fiber are arranged in substantially distinct regions across the cross-section of the fiber and extend continuously along the length of the fiber The multicomponent fibers may have various configurations, such as side-by-side, nbbon, sheath-core, segmented pie, islands-in-the-sea, or combinations thereof Examples of these configurations are described in U S Pat No 6,746,766 B2 issued to Bond et al

As used herein, the term "absorbent article" refers to devices that absorb and contain body exudates, and, more specifically, refers to devices that are placed against or in proximity to the body of the wearer to absorb and contain the various exudates discharged from the body

As used herein, the term "disposable" is used to describe absorbent articles that are not intended to be laundered or otherwise restored or reused as absorbent articles (1 e , they are intended to be discarded after a single use and, to be recycled, composted or otherwise disposed of in an environmentally compatible manner) A "unitary" absorbent article refers to an absorbent article that is formed of separate parts united together to form a coordinated entity so that it does not require separate manipulative parts like a separate holder and liner

As used herein, the term "nonwoven web", refers to a web that has a structure of individual fibers or threads which are interlaid, but not in any regular, repeating manner Nonwoven webs have been, in the past, formed by a variety of processes, such as, for example, air laying processes, meltblowing processes, spunbonding processes and carding processes, including bonded carded web processes

As used herein, the term "microfibers" refers to small diameter fibers having an average diameter not greater than about 100 µm, and a length-to-diameter ratio of greater than about 10 Those trained in the art will appreciate that the diameter of the fibers compnsing a nonwoven web impact its overall softness and comfort, and that the smaller denier fibers generally result in softer and more comfortable products than larger denier fibers For fibers of the present invention, it is preferable that the diameters are in the range of about 5 to 50 µm to achieve suitable softness and comfort, more preferable in the range from about 5 to 35 µm, and even more preferable in the range from about 15 to 30 µm The fiber diameter can be determined using, for example, an optical microscope calibrated with a 10 µm graticule

As used herein, the term "meltblown fibers", refers to fibers formed by extruding a molten thermoplastic matenal through a plurality of fine, usually circular, die capillaries as molten threads or filaments into a high velocity gas (e g, air) stream which attenuates the filaments of molten thermoplastic material to reduce their diameter to generally from 0 5 to 10 µm, but more typically in the range from 1 to 5 µm Thereafter, the meltblown fibers are earned by the high velocity gas stream and are deposited on a collecting surface to form a web of randomly dispersed meltblown fibers

As used herein, the term "spunlaid fibers" refers to small diameter fibers that are formed by extruding a molten thermoplastic matenal as filaments from a plurality of fine, usually circular, capillanes of a spinneret with the diameter of the extruded filaments then being rapidly reduced by drawing A spunlaid nonwoven web may be produced, for example, by the conventional spunlaid process wherein molten polymer is extruded into continuous filaments which are subsequently quenched, attenuated by a high velocity fluid, and collected in random arrangement on a collecting surface After filament collection, any thermal, chemical or mechanical bonding treatment, or any combination thereof (I e , "spunbonding" process), may be used to form a bonded web such that a coherent web structure results Thermal point bonding of a spunlaid nonwoven web produces a "spunbonded" nonwoven web

In one embodiment, nonwoven webs in the present invention may contain only spunlaid fibers In another embodiment, the nonwoven webs may contain a mixture of spunlaid fibers and meltblown fibers either in discrete layers or mixtures In another embodiment, the nonwoven webs may contain multiple layers of spunlaid fibers and meltblown fibers that differ in concentrations of nanoparticles  These unbonded fibers are the consolidated together

As used herein, the term "staple fibers" refers to small diameter fibers that are formed by extruding a molten thermoplastic matenal as filaments from a plurality of fine, usually circular, capillanes of a spinneret with the diameter of the extruded filaments then being rapidly reduced by drawing, typically using conventional godet winding systems The fiber diameter can be further reduced through post-extrusion drawing pnor to cutting the fibers into discontinuous lengths The fibers may also have finish applied or be enmped to aid in, for example, a carding process Staple fibers may be used, for example, to make nonwoven fabnes using carding, air-laid or wet-laid processes

As used herein, the term "nanocomposite fiber" refers to a fiber compnsmg nanoparticles

Multicomponent continuous, staple, hollow, shaped (such as multi-lobal) fibers can all be produced by using the methods of the present invention The fibers of the present invention may have different geometnes that include round, elliptical, star shaped, rectangular, and other various eccentricities As used herein, the diameter of a noncrrcular cross section fiber is the equivalent diameter of a circle having the same cross-sectional area

As used herein, the term "extensible nonwoven" refers to any nonwoven, which upon application of an extending force, has an average CD elongation at peak load of at least about 80%, in one embodiment, at least about 100%, and in another embodiment, at least about 140% The average elongation at peak load described herein is determined according to the method outlined in the tensile testing methods section for nonwoven webs

As used herein, the term "elongation index" refers to the average elongation at peak load for a nonwoven web containing nanocomposite fibers divided by the average elongation at peak load for a comparable nonwoven web without nanocomposite fibers "Comparable" refers to nonwoven webs which are produced with about the same throughput, have about the same basis weight, and their fibers have about the same diameter and comprise the same polymer composition but lack the nanoparticles composition In one embodiment, the elongation index is greater than 1, in another embodiment, it is greater than 1 2, and in yet another embodiment, it is greater than 1 5 In some cases, the elongation index is greater than 2

As used herein, the terms "consolidation" and "consolidated" refer to the bnnging together of at least a portion of the fibers of a nonwoven web into closer proximity to form a site, or sites, which function to increase the resistance of the nonwoven to external forces, e g, abrasion and tensile forces, as compared to the unconsolidated web "Consolidated" can refer to an entire nonwoven web that has been processed such that at least a portion of the fibers are brought into closer proximity, such as by thermal point bonding Such a web can be considered a "consolidated web" In another sense, a specific, discrete region of fibers that is brought into close proximity, such as an individual thermal bond site, can be described as "consolidated" Consolidation can be achieved by methods that apply heat and/or pressure to the fibrous web, such as thermal spot (I e, point) bonding Thermal point bonding can be accomplished by passing the fibrous web through a pressure nip formed by two rolls, one of which is heated and contains a plurality of raised points on its surface, as is described in U S Pat No 3,855,046 issued to Hansen et al Consolidation methods can also include, but are not limited to, ultrasonic bonding,  through-air bonding,  resin bonding,  and hydroentanglement  Hydroentanglement

typically involves treatment of the fibrous web with high pressure water jets to consolidate the web via mechanical fiber entanglement (friction) in the region desired to be consolidated, with the sites being formed in the area of fiber entanglement The fibers can be hydroentangled as taught in U S Pat No 4,021,284 issued to Kalwaites and U S Pat No 4,024,612 issued to Contrator et al

Polymer Composition

Polymer compositions are present in all of the components of the multicomponent nanocomposite fibers However, the polymer compositions of the various components of the multicomponent nanocomposite fibers may be the same or different

The polymer composition of a component of the multicomponent nanocomposite fibers may contain one or more polymers Examples of suitable polymers for use in the present invention include, but are not limited to, polyethylene (including ultra low density (p  0 953 g/mL)), ethylene-propylene elastomer, polypropylene, copolymers of ethylene and propylene, polyamides, polyesters, aliphatic ester polycondensates, poly(caprolactone), poly(ethylene succinate), poly(ethylene succinate adipate), poly(butylene succinate), poly(butylene succinate adipate), aliphatic polyester-based polyurethanes, copolyesters of adipic acid, terephthalic acid, and 1,4-butanediol, polyester-amides, biodegradable polymers (such as polyhydroxyalkonoate (PHA), polylactic acid (PLA), starch, thermoplastic starch, and other biodegradable polymers described in U S Publication 2002/0188041A1), other polymers (as descnbed in U S Pat No 6,476,135), and copolymers or blends thereof

Also,  the  polymer  composition  may  generally  include,  but  is  not  limited  to, homopolymers,  copolymers,  such as, for example, block, graft, random and alternating copolymers, terpolymers, etc , and blends and modifications thereof The polymer composition may include all possible stereochemical configurations of the polymeric chemical structure These configurations include, but are not limited to, isotactic, syndiotactic, atactic, and random

The polymer composition may be a blend of polymers In one embodiment, the polymer composition is a blend of polypropylene resins with various isotactic, atactic and syndiotactic configurations The polymer blend may be intentional blend of separate polymers or a consequence of the polymerization technology used to produce the polymer

The polymer composition of the present invention may optionally include additional ingredients Suitable additional ingredients include, but are not limited to, those which are typically used in fiber making, nonwoven processing, and polymer formation In the case of the polymer blend, desirable additional ingredients are those which form a solid solution and/or homogeneous mixture with the polymer blend and other constituents of the polymer composition In one aspect, the additional ingredients are selected from the group that includes nucleating agents, pigments or coloring agents (e g titanium dioxide), antiblock agents, antistatic agents, pro-heat stabilizers, softening agents, lubricants, surfactants, wetting agents, plasticizers, light stabilizers, weathering stabilizers, weld strength improvers, slip agents, dyes, antioxidants, flame retardants, pro-oxidant additives, natural oils, synthetic oils, anti-blocking agents, fillers, coefficient of friction modifiers, humectants, and combinations thereof Additionally, any coatings or surface treatments for the fibers may be added during processing or after the fibers are formed In the polymer composition, the additional ingredient will comprise an amount effective to achieve the result the additional ingredient is present in the polymer composition to achieve For example, a stabilizing amount for a UV stabilizer, a lubricating amount for a lubricating agent For a skin conditioning agent, an amount of an agent that has an effect on the skin would be desired Typically, the additional ingredient is from about 0 1% to about 5% of the polymer composition These additional ingredients may be employed in conventional amounts although, typically, such ingredients are not required in the composition in order to obtain the advantageous combination of softness and extensibility

In one embodiment, the polymer composition of the components of the multicomponent nanocomposite fibers comprises a thermoplastic polymer The thermoplastic polymer may contain polypropylene, which may be a high melt flow rate polypropylene The polypropylene may also comprise a low melt flow rate polypropylene In one embodiment, the high melt flow rate polypropylene will have a melt flow rate in the range from about 10 to about 1000 g/10 mm In another embodiment, the high melt flow rate polypropylene will have a melt flow rate in the range from about 10 to about 800 g/10 mm In yet another embodiment, the high melt flow rate polypropylene will have a melt flow rate in the range from about 10 to about 600 g/10 mm In one embodiment, the low melt flow rate polypropylene will have a melt flow rate of from about 10 to about 80 g/10 min In another embodiment, the low melt flow rate polypropylene will have a melt flow rate of from about 15 to about 70 g/10 min In one embodiment, the melt flow rate of the polypropylene blend will be from about 10 to about 1000 g/10 min In another embodiment,

the melt flow rate of the polypropylene blend will be from about 10 to about 600 g/10 mm The melt flow rate as described herein is determined according to the method outlined in ASTM D 1238 (condition L, 230/2 16), incorporated herein by reference Those trained in the art will recognize that the polymer compositions with the above described ranges of melt flow rates are typically used in a spunlaid process Nanoparticles Composition

Nanoparticles compositions may be present m one, some, or all of the components of the multicomponent nanocomposite fibers Nanoparticles compositions of the various components of the multicomponent nanocomposite fibers may be the same or different The nanoparticles composition of a component compnses nanoparticles, and, optionally, treatment compounds, compatibihzers, and earner polymers

Nanoparticles are discrete particles comprising at least one dimension in the nanometer range In use, the nanoparticles may be agglomerated and may not exist as discrete nanoparticles Nanoparticles can be of various shapes, such as spherical, fibrous, polyhedral, platelet, regular, irregular, etc

The nanoparticles may comprise clay nanoparticles (also called nanoclay particles, interchangeably) These particles consist of platelets that may have a fundamental thickness of about 1 nm and a length or width of between about 100 nm and about 500 nm In their natural state, these platelets are about 1 to about 2 nm apart In an intercalated state, the platelets may be between about 2 and about 8 nm apart In an exfoliated state, the platelets may be in excess of about 8 nm apart In the exfoliated state the specific surface area of the nanoclay material can be about 800 m2/g or higher

Non-limiting examples of nanoparticles are natural nanoclays (such as kaolin, talc, bentomte, hectonte, nontmonllonite, vermicuhte, and mica), synthetic nanoclays (such as Laponite® from Southern Clay Products, Inc of Gonzales, TX, and SOMASIF from CO-OP Chemical Company of Japan), nanofibers, metal nanoparticles (e g nano aluminum), metal oxide nanoparticles (e g nano alumina), metal salt nanoparticles (e g nano calcium carbonate), carbon or inorganic nanostructures (e g single wall or multi wall carbon nanotubes, carbon nanorods, carbon nanonbbons, carbon nanonngs, carbon or metal or metal oxide nanofibers, etc), and graphite platelets (e g expanded graphite, etc) Exemplary nanoclay particles include montmonllomte clay nanoparticles

Nanoparticles can comprise a treatment compound to modify their surfaces and make them more compatible with the polymer composition, and cause intercalation when the nanoparticles are nanoclay particles Examples of treatment compounds for nanoparticles include, but are not limited to, calcium stearate, and other stearate compounds Examples of treatment compounds for nanoclay particles include, but are not limited to, dimethyl benzyl hydrogenated tallow quaternary ammonium chlonde, dimethyl dihydrogenated tallow quaternary ammonium chlonde, dimethyl hydrogenated tallow 2-ethylhexyl quaternary ammonium chlonde, methyl tallow bis-2-hydroxyethyl quaternary ammonium chlonde, methyl dihydrogenated tallow quaternary ammonium chlonde, or mixtures thereof Nanoparticles that compnse treatment compound are called treated nanoparticles More specifically, nanoclay particles that compnse treatment compound are called, interchangeably, treated nanoclay particles, or treated clay nanoparticles, or organoclay nanoparticles Also, montmonllonite nanoparticles that compnse treatment compound are called, interchangeably, montmonllonite organoclay nanoparticles, or treated montmonllonite clay nanoparticles, or treated montmonllonite nanonoclay particles Montmonllonite organoclay nanoparticles are available from Southern Clay Products, Inc of Gonzales, TX (e g Cloisite® senes of nanoclays), Elementis Specialties, Inc of Hightstown, NJ (e g Bentone® senes of nanoclays), Nanocor, Inc of Arlington Heights, IL (e g Nanomer® senes of nanoclays), and Sud-Chemie, Inc of Louisville, KY (e g Nanofil® senes of nanoclays)

In one embodiment, the weight of treatment compound relative to the weight of treated nanoparticles is between about 20% and about 80% In another embodiment, the weight of treatment compound relative to the weight of treated nanoparticles is between about 30% and about 60% In yet another embodiment, the weight of treatment compound relative to the weight of treated nanoparticles is about 40%

Nanoparticles or treated nanoparticles can compnse earner resin to aid in dispersing them mto the polymer composition Non limiting examples or earner resins are linear low density polyethylene, low density polyethylene, high density polyethylene, and polypropylene In one embodiment, the weight of earner resin relative to the weight of the component of the multicomponent nanocomposite fiber compnsing the nanoparticles composition is less than about 45%, in another embodiment, it is less than about 30%, and in yet another embodiment, it is less than about 10%

Nanoparticles or treated nanoparticles can also compnse compatibihzer to aid in dispersion  and  improve  the  interfacial  properties  between  the  nanoparticles  or  treated

nanoparticles and polymer composition Non limiting examples of compatibilizers are copolymer of olefin with maleic anhydnde, more specifically, copolymer of ethylene with maleic anhydnde, or copolymer of propylene with maleic anhydnde In one embodiment, the weight of the copolymer of olefin with maleic anhydnde relative to the weight of the component of the multicomponent nanocomposite fiber compnsing the nanoparticles composition is less than about 45%, in another embodiment, it is less than about 30%, and in yet another embodiment, it is less than about 10% In one embodiment, the weight of the copolymer of olefin with maleic anhydnde relative to the weight of the component of the multicomponent nanocomposite fiber compnsing the nanoparticles composition is more than about 1%, in another embodiment, it is more than about 2%, and in yet another embodiment, it is more than about 4%

Examples of nanoparticles compositions which compnse treated montmonllonite nanoclay particles and compatibihzer, also called masterbatches, include, but are not limited to, NanoBlend™ 1201 and NanoBlend™ 1001 (PolyOne Corp, Avon Lake, OH), both of which compnse between about 38% and 42% treated montmonllonite nanoclay particles

For the purposes of this invention, the weight of nanoparticles in the multicomponent nanocomposite fibers is specified on a treatment-compound-free basis, i e, the nanoparticles without the treatment compounds For inorganic nanoparticles, the weight of nanoparticles can be considered to be the residual amount after burning the nanoparticles or fibers in a furnace at 900°C for 45 min In one embodiment, the weight of nanoparticles in the multicomponent nanocomposite fibers is between about 0 1% and about 30% In another embodiment, the lower limit on the weight of the nanoparticles may be about 1% In still another embodiment, the lower limit may be about 2% In yet another embodiment, the lower limit may be about 3% In still yet another embodiment, the lower limit may be about 4% In another embodiment, the upper limit may be about 25% In yet another embodiment, the upper limit may be about 20% In still another embodiment, the upper limit may be about 10% The amount of the nanoparticles present in the nanocomposite fibers may be vaned depending on the target product cost and the desired properties of the fibers

The polymer and nanoparticles compositions may be mixed together in the melt so that me ongination of composition and nanoparticles is not determinable This mixing can be done either in a discrete step, commonly referred to as "precompounding", or done in situ with the process in which the multicomponent nanocomposite fibers are created In one embodiment, the polymer composition is mixed with the nanoparticles composition in a precompounding step or

in situ with the process in which the fibers are created In another embodiment, the polymer composition is mixed with nanoparticles composition comprising treated montmonllomte clay nanoparticles in a precompounding step or in situ with the process in which the fibers are created In yet another embodiment, the polymer composition is mixed with the nanoparticles composition comprising treated montmonllomte clay nanoparticles and copolymer of propylene and maleic anhydnde in a precompounding step or in situ with the process in which the fibers are created

In one embodiment, the nanoparticles compnse nanoclay particles that have been exfoliated by the addition of ethylene vinyl alcohol (EVOH) As a non-limiting example, a nanoclay montmonllomte matenal may be blended with EVOH (27 mole percent ethylene grade) The combination may then be blended with a polypropylene polymer and the resulting combination may be formed into multicomponent nanocomposite fibers

In another embodiment, the nonwoven web compnses bicomponent nanocomposite fibers compnsing core and sheath components The weight ratio of the core and sheath components in the bicomponent nanocomposite fibers is preferably between about 90 10 and about 10 90, more preferably, between about 75 25 and about 25 75, and most preferably, between about 60 40 and about 40 60 In yet another embodiment, the nonwoven web compnses bicomponent nanocomposite fibers compnsing core and sheath components, and the weight ratio of the core and sheath components is about 50 50

In one preferred embodiment, the nonwoven web compnses bicomponent nanocomposite fibers compnsing core and sheath components The weight ratio of the core and sheath components is about 50 50 The core component compnses polypropylene, copolymer of olefin and maleic anhydnde, and treated montmonllomte clay nanoparticles, wherein the polypropylene has a melt flow rate of about 35 g/10 mm, the weight of the copolymer of olefin and maleic anhydnde in the core component is about 6%, and the weight of the treated montmonllomte clay nanoparticles in the core component is about 2 4% The sheath component compnses polypropylene, wherein the polypropylene has a melt flow rate of about 35 g/10 mm The nonwoven web has a CD elongation index of at least about 1 5 relative to a comparable nonwoven web without nanocomposite fibers

In another prefened embodiment, the nonwoven web compnses bicomponent nanocomposite fibers compnsing core and sheath components The weight ratio of the core and sheath  components  is  about  25 75  The  core  component  compnses  a  blend  of  two

polypropylenes, copolymer of olefin and maleic anhydride, and treated montmonllonite clay nanoparticles, wherein the polypropylene blend compnses 50% of a polypropylene with a melt flow rate of about 35 g/10 mm and 50% of a polypropylene with a melt flow rate of about 400 g/10 mm, the weight of the copolymer of olefin and maleic anhydride in the core component is about 6%, and the weight of the treated montmonllonite clay nanoparticles in the core component is about 2 4% The sheath component compnses a blend of two polypropylenes, wherein the polypropylene blend compnses 50% of a polypropylene with a melt flow rate of about 35 g/10 mm and 50% of a polypropylene with a melt flow rate of about 400 g/10 nun The nonwoven web has a CD elongation index of at least about 1 5 relative to a comparable nonwoven web without nanocomposite fibers Nonwoven Webs

Typically, the fibers of the present invention are low denier which helps produce extremely soft, extensible and highly uniform nonwoven webs Nonwoven webs with this combination of properties are particularly well suited for use in disposable absorbent articles such as diapers, incontinence bnefs, adult incontinence, light incontinence products, training pants, feminine hygiene garments, wipes, and the like, as they are able to be used in portions of the article where extensibility and softness can aid in the articles' comfort and overall performance Suitable applications for the nonwoven webs of the present invention include topsheet for feminine hygiene pads, diapers, and/or adult incontinence products, stretchable components for diapers such as ears or tabs, and cleansing wipes for hard surfaces such as floors or counters or for the skin such as facial cleansing, body cleansing, or baby wipes

Although the nonwoven web of the present invention can find beneficial use as a component of a disposable absorbent article, such as a diaper, its use is not limited to disposable absorbent articles The nonwoven web of the present invention can be used in any application requmng or benefiting from softness and extensibility, such as wipes, polishing cloths, floor cleaning wipes, furniture linings, durable garments, and the like Many different wipes, such as facial cleansing cloths, body and personal cleansing cloths and/or hand mitts, and other beauty or personal cleansing applications may be desired

If additional extensibility or activation of the nonowoven web is desired, a post processing treatment may be desired Both mechanical and chemical post processing treatments may be suitable Possible mechanical post processing treatments include stretching, tentonng, and other treatments found in U S Pat Pub 2004/0131820 and 2003/028165, WO 04/059061,

WO 04/058214, and US Pat Nos 5,518,801 and 5,650,214 Nonwovens that are capable of high extensibility, such as the nonwovens of the present invention, facilitate the use of mechanical post-treatments

The extensible, soft nonwoven of the present invention may also be in the form of a laminate Laminates may be combined by any number of bonding methods known to those skilled in the art including, but not limited to, thermal bonding, adhesive bonding including, but not limited to spray adhesives, hot melt adhesives, latex based adhesives and the like, sonic and ultrasonic bonding, and extrusion laminating whereby a polymer is cast directly onto another nonwoven, and while still in a partially molten state, bonds to one side of the nonwoven, or by depositing melt blown fiber nonwoven directly onto a nonwoven These and other suitable methods for making laminates are described in U S Pat No 6,013,151, Wu et al, and U S Pat No 5,932, 497, Morman et al One use of the nonwoven web is a spunbonded layer in a spunbonded-meltblown-spunbonded (SMS) laminate Alternatively, the nonwoven web could also be used as a meltblown layer

Experimental Procedures Fiber Analysis

Mounting of Fiber Samples For each sample tested, 10-12 fibers were prepared Fibers are randomly selected and separated from the bundle The fiber is then taped to a rectangular paper frame, being sure to wrap tape and the end of the fiber over the backside the frame Care is taken not to stretch or deform the fiber in any way

Diameter Measurements Mounted fibers are viewed on a Zeiss Axioskope microscope equipped with a color video camera and a display monitor With the fiber in focus under a 40x objective lens and a lx eyepiece the diameter of the fiber is measured on the monitor in inches with a pair of calipers The microscope is calibrated for this magnification, using a 1 mm scale divided into lOOths, manufactured by Graticules LTD

Tensile Testing Mounted samples are tensile tested on an MTS Synergie 400 material tester equipped with a calibrated 10N load cell and Testworks 4 software version 4 04 Fibers are tested according to ASTM D3822, with a test gauge length of 1 in and a crosshead speed of 2 in /mm Mounted fibers are loaded into tester gnps The paper frame is cut away on both sides of the fiber so paper does not interfere with test An average of ten fibers is tested, and the average elongation at break is used as the measure of extensibility

Spunbonded Nonwoven Web Production and Tensile Testing

Web Production Polyolefin compositions are converted into spunbonded nonwoven webs on a pilot scale spunbonded nonwoven line equipped with a slot jet attenuation system, a perforated moving belt under vacuum and a thermal calendar bonding system Webs are produced using a mass throughput of 0 4 grams per hole per minute (ghm), and the line speed is adjusted to achieve a basis weight of approximately 20 gsm, unless specified otherwise The bonding temperature is optimized for each sample, but was generally found to be about the same as the Comparative Example The bonding temperature is the actual surface temperature of the calender with one calender roll being "engraved" with a bond area of 18% and the other calender being a smooth roll The bonding pressure is kept constant at 350 pounds per linear inch, unless otherwise specified The bonding temperature is optimized to be the best combination of CD tensile strength and elongation at peak load In any case, the conditions chosen were for CD tensile strengths no less than 10% below the CD maximum

Tensile Testing For each nonwoven web, one tensile test strip is prepared by first cutting a 1 in width strip in the direction of interest using a JDC Precision Sample Cutter (Thwing-Albert Instrument Company, Philadelphia, PA) The length of the sample strip is then trimmed to about 7 in Each sample stop is tensile tested on a testing machine, for example, on an Instron 1122 modified with a MTS Sintech ReNew Upgrade Package and equipped with a 50 lb load cell, 1 in width serrated grip faces, and Testworks Software Version 3 1, or on a MTS Synergie 400 test stand equipped with a 100 N load cell, 1 in width rubber grip faces, and Testworks Software Version 4 07 (Instron Corporation, Canton, Mass , MTS Systems Corporation, Eden Praire, MN) Sample strips are tested with a gauge length of 5 in and a crosshead speed of 5 in /min An average of ten nonwoven stnps is tested, and the average elongation at peak load is used as the measure of extensibility

COMPARATIVE EXAMPLE 1 Polypropylene ProFax PH835 (Basell Polyolefins Corp , Wilmington, DE) with melt flow rate of 35 g/10 min is spun and bonded into nonwoven web using a line speed of 90 m/min and a calender bonding temperature of 125°C on the engraved and smooth roll surfaces The spinning is done using a 288-hole capillary count pack with sheath/core bi-component capability ProFax PH835 is used in both sheath and core, thus producing multicomponent fibers The fibers are drawn to 1 8 dpf (denier per filament, I e , 16 8 µm diameter), and produced at 0 4 ghm flow rate

The nonwoven web has a basis weight of 20 gsm The average fiber tensile strength is 230 MPa and elongation at break is 284% The nonwoven web is tested for its tensile properties The average MD tensile strength is 4 6 N/cm and elongation at peak load is 40% The average CD tensile strength is 2 9 N/cm and elongation at peak load is 68%

EXAMPLE 1 A blend of 90% by weight polypropylene ProFax PH835 and 10% by weight NanoBlend™ 1201 is prepared This blend is used in the core and plain polypropylene ProFax PH835 is used in the sheath of bicomponent fibers 50% of the weight of the bicomponent fibers is in the core and the remaining 50% is in the sheath The fibers are spun and bonded into nonwoven web using the same equipment and conditions as in Comparative Example 1 The nonwoven web is tested for its tensile properties The average MD tensile strength is 8 2 N/cm and elongation at peak load is 77%, which is about 93% greater than that of the comparable nonwoven web without nanocomposite fibers of Comparable Example 1 The average CD tensile strength is 3 4 N/cm and elongation at peak load is 121%, which is about 78% greater than that of the comparable nonwoven web without nanocomposite fibers of Comparable Example 1  Thus, the CD elongation index is about 1 8

COMPARATIVE EXAMPLE 2 Polypropylene ProFax PH635 (Basell Polyolefins Corp , Wilmington, DE) with melt flow rate of 35 g/10 min is spun and bonded into nonwoven web using a line speed of 73 m/min and a calender bonding temperature of 110°C on the engraved and smooth roll surfaces The spinning is done using a 288-hole capillary count pack with sheath/core bi-component capability ProFax PH635 is used in both sheath and core, thus producing monocomponent fibers The fibers are drawn to 1 8 dpf and produced at 0 4 ghm flow rate The nonwoven web has a basis weight of 20 gsm The average fiber tensile strength is 181 MPa and elongation at break is 266% The nonwoven web is tested for its tensile properties The average MD tensile strength is 5 9 N/cm and elongation at peak load is 34% The average CD tensile strength is 3 0 N/cm and elongation at peak load is 61%

EXAMPLE 2 A blend of 90% by weight polypropylene ProFax PH635 and 10% by weight NanoBlend™ 1001 is prepared This blend is used in the core and plain polypropylene ProFax PH635 is used in the sheath of bicomponent fibers 50% of the weight of the bicomponent fibers is in the core and the remaining 50% is in the sheath The fibers are spun and bonded into nonwoven web using the same equipment and conditions as in Comparative Example 1 The average fiber tensile strength is 167 MPa and elongation at break is 309% The nonwoven web is tested for its tensile properties The average MD tensile strength is 7 5 N/cm and elongation at peak load is 72%, which is about 112% greater than that of the comparable nonwoven web without nanocomposite fibers of Comparable Example 2 The average CD tensile strength is 3 4 N/cm and elongation at peak load is 124%, which is about 103% greater than that of the comparable nonwoven web without nanocomposite fibers of Comparable Example 2 Thus, the CD elongation index is about 2 0

COMPARATIVE EXAMPLE 3 A blend of 50% by weight polypropylene ProFax PH835 and 50% by weight polypropylene Valtec HH-441 (Basell Polyolefins Corp , Wilmington, DE, melt flow rate is 400 g/10 min) is spun and bonded into nonwoven web using a line speed of 85 m/min and a calender bonding temperature of 115°C on the engraved and smooth roll surfaces The spinning is done using a 288-hole capillary count pack with sheath/core bicomponent capability The fibers are drawn to 1 8 dpf and produced at 0 4 ghm flow rate The nonwoven web has a basis weight of 20 gsm The nonwoven web is tested for its tensile properties The average MD tensile strength is 5 9 N/cm and elongation at peak load is 41% The average CD tensile strength is 2 8 N/cm and elongation at peak load is 79%

EXAMPLE 3 A blend of 45% by weight polypropylene ProFax PH835, 45% by weight polypropylene Valtec HH-441, and 10% by weight NanoBlend™ 1201 is prepared This blend is used in the core and plain polypropylene ProFax PH835 is used in the sheath of bicomponent fibers 50% of the weight of the bicomponent fibers is in the core and the remaining 50% is in the sheath The fibers are spun and bonded into nonwoven web using the same equipment and conditions as in Comparative Example 3  The nonwoven web is tested for its tensile properties  The average

MD tensile strength is 7 7 N/cm and elongation at peak load is 100%, which is about 144% greater than that of the comparable nonwoven web without nanocomposite fibers of Comparable Example 3 The average CD tensile strength is 3 2 N/cm and elongation at peak load is 146%, which is about 85% greater than that of the comparable nonwoven web without nanocomposite fibers of Comparable Example 3  Thus, the CD elongation index is about 1 8

EXAMPLE 4 A blend of 45% by weight polypropylene ProFax PH835, 45% by weight polypropylene Valtec HH-441, and 10% by weight NanoBlend™ 1201 is prepared This blend is used in the core and a blend of 50% polypropylene ProFax PH835 and 50% polypropylene Valtec HH-441 is used in the sheath of bicomponent fibers 50% of the weight of the bicomponent fibers is in the core and the remaining 50% is in the sheath The fibers are spun and bonded into nonwoven web using the same equipment and conditions as in Comparative Example 3 The nonwoven web is tested for its tensile properties The average MD tensile strength is 7 0 N/cm and elongation at peak load is 65%, which is about 59% greater than that of the comparable nonwoven web without nanocomposite fibers of Comparable Example 3 The average CD tensile strength of 3 1 N/cm and elongation at peak load is 123%, which is about 56% greater than that of the comparable nonwoven web without nanocomposite fibers of Comparable Example 3 Thus, the CD elongation index is about 1 6

EXAMPLE 5 A blend of 45% by weight polypropylene ProFax PH835, 45% by weight polypropylene Valtec HH-441, and 10% by weight NanoBlend™ 1201 is prepared This blend is used in the core and a blend of 50% polypropylene ProFax PH835 and 50% polypropylene Valtec HH-441 is used in the sheath of bicomponent fibers 25% of the weight of the bicomponent fibers is in the core and the remaining 75% is in the sheath The fibers are spun and bonded into nonwoven web using the same equipment and conditions as in Comparative Example 3, except for the calender bonding temperature that is 125°C The nonwoven web is tested for its tensile properties The average MD tensile strength is 5 0 N/cm and elongation at peak load is 61%, which is about 49% greater than that of the comparable nonwoven web without nanocomposite fibers of Comparable Example 3  The average CD tensile strength is 2 9 N/cm and elongation at peak load is 119%,

which is about 51% greater than that of the comparable nonwoven web without nanocomposite fibers of Comparable Example 3  Thus, the CD elongation index is about 1 5

The compositions and the MD and CD tensile properties of the nonwoven webs of the above Examples are shown in Table 1 below

TABLE 1  (Table Removed) 

The dimensions and values disclosed herein are not to be understood as being strictly limited to the exact numerical values recited Instead, unless otherwise specified, each such dimension is intended to mean both the recited value and a functionally equivalent range surrounding that value For example, a dimension disclosed as "40 mm" is intended to mean "about 40 mm"

All documents cited in the Detailed Description of the Invention are, in relevant part, incorporated herein by reference, the citation of any document is not to be construed as an admission that it is prior art with respect to the present invention To the extent that any meaning or definition of a term in this document conflicts with any meaning or definition of the same term in a document incorporated by reference, the meaning or definition assigned to that term in this document shall govern

While particular embodiments of the present invention have been illustrated and described, it would be obvious to those skilled in the art that various other changes and modifications can be made without departing from the spirit and scope of the invention It is intended to cover in the appended claims all such changes and modifications that are within the scope of the invention

We  Claim:-

1.	A nonwoven web comprising multicomponent nanocomposite fibers, the nanocomposite

fibers comprising two or more components, wherein each component comprises a polymer

composition, and at least one component comprises a nanoparticles composition, and wherein the

nonwoven web has an average elongation at peak load that is greater than the average elongation

at peak load of a comparable web without nanocomposite fibers.

2.	The nonwoven web according to claim 1, wherein the polymer composition of one or more components of the nanocomposite fibers comprises a polypropylene composition.

3.	The nonwoven web according to claim 1 or claim 2, wherein the weight of the nanoparticles composition relative to the weight of the multicomponent nanocomposite fiber is from 0.1% to 70%.

4.	The nonwoven web according to any one of claims 1 to 3, wherein the nanoparticles comprise treated montmorillonite clay nanoparticles.

5.	The nonwoven web according to any one of claims 1 to 4, wherein the nanoparticles composition comprises a copolymer of olefin and maleic anhydride.

6.	The nonwoven web according to any one of claims 1 to 5, wherein the nonwoven web has a cross-direction (CD) elongation index of at least 1.5 relative to a comparable nonwoven web without nanocomposite fibers.

7.	The nonwoven web according to any one of claims 1 to 6, wherein the multicomponent nanocomposite fibers have a diameter of from 5 to 50 µm.

8.	The nonwoven web according to any one of claims 1 to 7, further comprising non-

nanocomposite fibers.

9.	The nonwoven web according to any one of claims 1 to 8, wherein the nonwoven web is

 produced by a spunbonding process.

10.	A disposable article comprising the nonwoven web as defined in any one of claims 1 to 9,

wherein the article is selected from the group consisting of a topsheet for feminine hygiene pad,

diaper, and/or adult incontinence product, stretchable ears for diapers, cleansing wipes for a hard

surface or the skin, and combinations thereof.

Documents:

				http://ipindiaonline.gov.in/patentsearch/GrantedSearch/viewdoc.aspx?id=6bIHaQqOtWPOGONdJZhaqQ==&amp;loc=+mN2fYxnTC4l0fUd8W4CAA==

« Previous Patent

Next Patent »

Patent Number	272401	

Indian Patent Application Number	2822/DELNP/2009	

PG Journal Number	14/2016	

Publication Date	01-Apr-2016	

Grant Date	31-Mar-2016	

Date of Filing	29-Apr-2009	

Name of Patentee	THE PROCTER & GAMBLE COMPANY	

Applicant Address	ONE PROCTER & GAMBLE PLAZA, CINCINNATI OH, 45202, U.S.A.	

Inventors:

#	Inventor's Name	Inventor's Address	

1	COLLIAS, DIMITRIS, IOANNIS	4683 CEDAR VILLAGE DRIVE, MASON, OHIO 45040, U.S.A.	

2	BROYLES, NORMAN, SCOTT	4781 OURAY COURT, HAMILTON, OHIO 45011, U.S.A.	

3	BOND, ERIC, BRYAN	253 TERWILLIGERS RUN, MAINEVILLE, OHIO 45039, U.S.A.	

PCT International Classification Number	D04H 1/42	

PCT International Application Number	PCT/IB2007/054698	

PCT International Filing date	2007-11-19	

PCT Conventions:

#	PCT Application Number	Date of Convention	Priority Country	

1	11/606,821	2006-11-30	U.S.A.	

© All Indian Patents, 2013-2021.

  Patent data available in the public domain from Indian Patents Office, Department of Industrial Policy and Promotions, Ministry of Commerce and Industry, Government of India.
