Repository: anandvc/allindianpatents

File: patents/272443-corrosion-inhibitor.html
Indian Patents. 272443:"CORROSION INHIBITOR"

Indian Patents

Recently Granted Patents

  Recently Published Patents

Title of Invention	"CORROSION INHIBITOR"

Abstract	A composition and method of inhibiting corrosion caused by naphthenic acid in fluids includes using a combination of a thiophosphorus compound and a hydrogen sulfide scavenging compound. The hydrogen sulfide scavenging compound significantly enhances the performance of the thiophosphorus compound and may be included at relatively low levels in the composition. The treatment may be applied to fluids including crude oils and lighter fractions thereof.	

Full Text	CORROSION INHIBITOR

The present invention relates to corrosion inhibitors. The present invention particularly relates to corrosion inhibitors useful for applications in which naphthenic acid is present.

It is widely known in the art that the processing of crude oil in its various fractions may lead to damage of iron-containing metal surfaces of the ' processing equipment. This corrosion is frequently associated with, in particular, the presence and activity of naphthenic acid. The corrosion occurs when the amount of naphthenic acids in the hydrocarbon reaches some critical value indicated by total acid number ("TAN"), expressed as milligrams of potassium hydroxide required to neutralize the acids in a one-gram sample. Older literature generally held that a TAN greater than about 0.5 is required for a crude oil to cause naphthenic acid corrosion, but more recent experience indicates that the critical value can vary considerably from this value. When elevated temperatures are applied to the crude, such as the 175°C (-347°F) to about 400°C (-752°F) temperatures customarily used to refine and distill the oil, the corrosion problem is typically further exacerbated.

While various corrosion inhibitors are known in the art, the efficacy of any particular corrosion inhibitor is generally known to be dependent upon the circumstances under which it is used. As a result, a variety of corrosion inhibitors have been developed and targeted for use for treating particular crudes, for protecting particular metals, for inhibiting specific types of corrosion, and/or for use under particular conditions of temperature, environment, and the like. For example, U.S. Patent 3,909,447 describes certain corrosion inhibitors as useful against corrosion in relatively low temperature oxygenated aqueous systems, such as water floods, cooling towers, drilling muds, air drilling and auto radiator systems.

As commonly used, naphthenic acid is a collective term for certain organic acids present in various crude oils. Although minor amounts of other organic acids may also be present, it is understood that the majority of the acids in a naphthenic acid based crude are naphthenic in character, i.e., with a saturated ring structure that conforms to a formula such as one of the following:

(Formula Removed)

In the above formulas, m is typically 1-2, and n varies. It is basically any carboxylic acid group with at least one saturated 5 or 6 membered ring attached. One simple example is cyclopentanoic acid.

The molecular weight of naphthenic acid can extend over a large range. However, the majority of the naphthenic acid in crude oils is found, after distilling, in the lighter fractions, including, for example, gas oil. When hydrocarbons containing such naphthenic acid contact iron-containing metals, especially at elevated temperatures, severe corrosion problems arise.

Various approaches to controlling naphthenic acid induced corrosion have included neutralizing and/or removing the naphthenic acids from the crude being processed; blending low acid number oils with more corrosive high acid number oils to reduce the overall neutralization number; and using relatively expensive corrosion-resistant alloys in the construction of the crude's processing apparatus. These attempts are generally disadvantageous in that they require additional processing and/or add substantial cost to treatment of the crude oil. Alternatively, U.S. Patent 4,443,609 discloses certain tetrahydrothiazole phosphonic acids and esters as being useful additives for inhibiting acid

corrosion. Such inhibitors can be prepared by reacting certain 2,5-dihydrothiazoles with a dialkyl phosphite. While these tetrahydrothiazoles phosphonic acids or esters offer good corrosion inhibition, they tend to break down under high temperature conditions.

Another disadvantage to using phosphorus-based compounds as corrosion inhibitors is that the phosphorus has been alleged to impair the function of various catalysts used to treat crude oil, such, as in fixed-bed hydrotreaters and hydrocracking units. Thus, crude oil processors are often faced with a dilemma, since corrosion itself, if not inhibited, may result in accumulation in the hydrocarbon fluid of a catalyst-impairing amount of iron, as high as 10 to 20 ppm in some cases. Unfortunately, while there are a number of commercially available non-phosphorus-based inhibitors, they are known to be generally somewhat less effective than the phosphorus-based compounds.

A significant advance in phosphorus-based naphthenic acid induced corrosion inhibitors is reported in U.S. Patent 4,941,994. Therein it is disclosed that metal corrosion in hot acidic liquid hydrocarbons in inhibited by the presence of a corrosion inhibiting amount of a dialkyl and/or trialkyl phosphite with an^1 optional thiazoline. Another patent, U.S. Patent 5,863,415, discloses that thiophosphorus compounds of a specific formula are particularly useful for corrosion inhibition in hot liquid hydrocarbons and may be used at concentrations that add to the fluid less of the catalyst-impairing phosphorus than some of the previous phosphorus-based corrosion inhibitors. These thiophosphorus compounds also offer the advantage of being able to be prepared from relatively low cost starting materials.

In view of the above, it would be desirable in the art to find additional method and compositions for inhibiting or controlling naphthenic acid induced corrosion in crude oils that offer advantages over the prior art.

In one aspect, the present invention is a method for inhibiting naphthenic acid corrosion in a fluid containing a corrosive amount of naphthenic

acid, the method comprising adding, to the fluid or to a feed therefor, a thiophosphorus compound and a hydrogen sulfide scavenging compound, wherein the thiophosphorus compound and the hydrogen scavenging compound are in amounts effective to inhibit corrosion.

In another aspect, the invention is a composition useful for inhibiting naphthenic acid corrosion in a fluid containing a corrosive amount of naphthenic t acid comprising an admixture of a thiophosphorus compound and a hydrogen sulfide scavenging compound.

In one aspect, the present invention is a method for inhibiting naphthenic acid corrosion in a fluid containing a corrosive amount of naphthenic acid, the method comprising adding to the fluid or to a feed therefor, in amounts sufficient to effect corrosion inhibition in the fluid, a thiophosphorus compound and a hydrogen sulfide scavenging compound. The fluid may be, for example, a hydrocarbon such as a crude oil or a lighter fraction thereof. The thiophosphorus compounds useful with the present invention Include those that are disclosed in U.S. Patent No.5,863,415 to Zetlmeisl, the content of which is incorporated herein by reference in its entirety. For example, thiophosphorus compounds useful in practicing the present invention include the salts of the thiophosphorus compounds, alkyl and aryl esters of the thiophosphorus compounds, and isomers of the thiophosphorus compounds. Any thiophosphorus compounds that effect inhibition of naphthenic acid induced corrosion in fluids can be used in the present invention.

Useful with the invention in one non-limiting embodiment are thiophosphorus compounds of the general formula:

(Formula Removed)

wherein R1 is R3(OCH2 CH2)n -, or R3(OCH2 CH2)nO-; R2 is the same as R1 or is -XH, each X is independently sulfur or oxygen, provided however that at least one X is sulfur, R3 is an alkyl group of about 6 to about 1 8 carbon atoms, and n is an integer from 0 to about 12.

The hydrogen sulfide scavenging compounds useful with the invention include those disclosed in U.S. Patent Nos. 5,169,411 to Weers and 6,663,841 to Salma. et at., the contents of which are inporporated herein by reference in their entireties. Included in the compounds are the non-acidic imine compound which is the condensation product of an amine or polyamine and an aldehyde, dialdehyde or ketone. For example, they include, in non-limiting embodiments, those compounds having the general formula:

wherein x is an integer of from about 1 to about 10; R1 is independently selected from the group consisting of

(Formula Removed)

cycloalkyl haying about 4 to about 7 carbon atoms, phenyl, benzyl, alkyl having 1 to about 20 carbon atoms, and alkenyl having 1 to about 20 carbon atoms; R3 is hydrogen, alkyi having from 1 to about 20 carbon atoms, alkenyl having 1 to about 20 carbon atoms, or aryl; n is an integer of 1 to 6; R4, R5, and R6 are each independently selected from the group consisting of alkyl containing 1 to about 20 carbon atoms and

(Formula Removed)

R7 is hydrogen or alkyl having 1 to about 20 carbon atoms, and is the same as R2 with the proviso that only one of R4, R5 and R6 may be

(Formula Removed)

and R2 is independently selected from the group consisting of =CHa, cyclohexyl,

(Formula Removed)

alkyl containing 1 to about 20 carbon atoms, and alkenyl containing 1 to about 20 carbon atoms. In FORMULAS 5 and e the "S" denotes the presence of at least one sulfur atom in the ring, without being specific as to its location or locations.

The inhibitors of the present invention have been found to be both effective and to have very low levels of hydrogen sulfide evolution during storage and use. The amount of the thiophosphorus compound is desirably, In certain non-limiting embodiments, from about 40 to about 70 percent by weight of a total additive comprising both the thiophosphorus compound and the hydrogen sulfide scavenging compound. In other embodiments the hydrogen sulfide scavenging compound may be from 1 percent to 10 percent by weight, and preferably from about 4 percent to about 6 percent by weight. The remainder of the additive may be an inert material that is compatible with the fluid, such as, for example, mineral oil. In other non-limiting embodiments the thiophosphorus compound may represent from about 90 percent to about 99 percent by weight of the total additive, and in still other non-limiting embodiments, it may represent from about 94 to about 96 percent by weight.

The additive combination of the thiophosphorus compound and the hydrogen sulfide scavenging compound may be employed in the fluid, containing the corrosive naphthenic acid, in any amount that is effect to inhibit the corrosion effected by the fluid/naphthenic acid. Such may be relatively low, from about 100 ppm to about 5,000 ppm, but greater or lesser amounts may be employed if such are effective. In many desirable embodiments it has been found that a level of from about 500 ppm to about 2,000 ppm is effective, and in other

desirable embodiments such may range from about 750 ppm to about 1250 ppm.

The following examples are provided to illustrate the present invention.

The examples are not intended to limit the scope of the present invention and

they should not be so interpreted. Amounts are in weight parts or weight

percentages unless otherwise indicated.

Example 1	»

A test of the invention is performed by first determining the level of

The procedure includes the step of adding-282 grams of mineral oil to a reaction flask. A test cell is sparged with nitrogen at a rate of from 10-20 mL/min for a period of 30 to 60 minutes with continuous stirring. The heaters are set at 288°C and the test cell is sparged with 1 mol-percent H2S in nitrogen for the remainder of the test. . The test procedure is run with a total acid number of 10 mg KOH, a temperature of 288eC, a run time of 24 hours, and 1 mol-percent of hydrogen sulfide in nitrogen, using C1018 carbon steel coupons. A "blank" is first tested, without corrosion inhibitor, to determine the amount of corrosion that occurs. About 20 g of commercial naphthenic acids having a total acid number of 151 are injected 30 minutes after the coupon is inserted into the test cell. Then a first test of the invention is done using another coupon and the same procedure, except that the corrosion inhibitor of the invention is included. The corrosion inhibitor is a mixture of a thiophosphorus compound and a hydrogen sulfide scavenger compound at a level of 1000 ppm by volume where the thiophosphorus compound is present at 55 weight percent and the scavenger is present at 5 weight percent, with the remainder of the admixture being a mineral oil. The coupons are in all cases removed after 24 hours in the test cell for evaluation. The procedure to test the invention is also completed with another coupon in a second test.

In the first test, and when compared to the "blank," the level of protection afforded by the invention is determined to be 94.2 percent. In the

second test of the invention, the level of protection is determined to be 99.7

percent.

Comparative Example 2

Example 1 is repeated substantially identically except that no hydrogen sulfide scavenger is used, but the same amount of the thiophosphorus compound is used. In a first test, the level of protection is determined to be 80.1 percent, hi a second test, the level of protection is determined to be 89.2 percent.

CLAIMS

1.	A method for inhibiting naphthenic acid corrosion in a fluid containing a

corrosive amount of naphthenic acid, the method comprising adding to the

fluid or to a feed therefor a thiophosphorus compound and a hydrogen sulfide

scavenging compound, wherein the thiophosphorus compound and the

hydrogen sulfide scavenging compound are in amounts such that corrosion is

inhibited.

2.	The method of Claim 1 wherein the thiophosphorus compound and

hydrogen sulfide scavenging compound are added as an admixture.

3.	The method of Claim 1 wherein the thiophosphorus compound has the

general formula:

(Formula  Removed)

wherein R1 is R3(OCH2 CH2)n -, or R3(OCH2 CH2)nO-, R2 is the same as R1 or is -XH, each X is independently sulfur or oxygen, provided however that at

least one X is sulfur, R3 is an alkyl group of 6 to 18 carbon atoms and n is an integer from 0 to 12.

4.  The method of Claim 1 wherein the hydrogen sulfide scavenging compound has the general formula:

(Formula  Removed)wherein x is an integer of from about 1 to about 10; R1 is independently selected from the group consisting of

(Formula  Removed)cycloalkyl having 4 to 7 carbon atoms, phenyl, benzyl, alkyl having 1 to 20 carbon atoms, and alkenyl having 1 to 20 carbon atoms; R3 is hydrogen, alkyl having from 1 to 20 carbon atoms, alkenyl having 1 to 20 carbon atoms, or

aryl; n is an integer of 1 to 6; R4, R5, and R8 are each independently selected from the group consisting of alkyl containing 1 to 20 carbon atoms, and

(Formula  Removed)R7 is hydrogen or alkyl having 1 to 20 carbon atoms, and is the same as R2 with the proviso that only one of R4, R5 and R6 may be

(Formula  Removed)

and  R2 is  independently selected from the group consisting of =CH2, cyclohexyl,

(Formula  Removed)

alkyl containing 1 to 20 carbon atoms, and alkenyl containing 1 to 20 carbon atoms; and wherein S denotes at least one sulfur atom in the ring at any location.

5.  The method of Claim 1 wherein the fluid is a crude oil or a fraction thereof.

6.	The method of Claim 2 wherein the hydrogen sulfide scavenging

compound is present in the admixture in an amount of from 1 percent to 10

percent by weight.

7.	The composition of Claim 6 wherein the hydrogen sulfide scavenging

compound is present in the admixture in an amount of from 4 percent to 6

percent by weight.

8.	The composition of Claim 2 wherein the thiosphosphorus compound is

present in the admixture in an amount of from 40 percent to 70 percent by

weight.

9.	The composition of Claim 2 wherein the admixture further includes

mineral	oil.

10.	A composition useful for inhibiting naphthenic acid corrosion in a fluid

containing a corrosive amount of naphthenic acid comprising an admixture

comprising a thiophosphorus compound and a hydrogen sulfide scavenging

compound.

11.  The composition of Claim 10 wherein the fluid is a crude oil or a

fraction	thereof.

12.	The composition of Claim 10 wherein the hydrogen sulflde scavenging

compound is present in the admixture in an amount of from 1 percent to 10

percent by weight.

13.	The composition of Claim 12 wherein the hydrogen sulfide scavenging

compound is present in the admixture in an amount of from 4 percent to 6

percent by weight.

14.	The composition of Claim 10 wherein the thiosphosphorus compound

is present in the admixture in an amount of from 40 percent to 70 percent by

weight

15.	The composition of Claim 10 wherein the admixture further includes

mineral oil.

16.	The composition of Claim 10 wherein the thiophosphorus compound

has the general formula:

(Formula  Removed)wherein R1 is R3 (OCH2 CH2)n -, or R3 (OCH2 CH2)nO-, R2 is the same as R1 or is -XH, each X is independently sulfur or oxygen, provided however that at

least one X is sulfur, R3 is an alkyl group of 6 to 18 carbon atoms and n is an integer from 0 to 12.

17.  The composition of Claim 10 wherein the hydrogen sulfide scavenging compound has the general formula

(Formula  Removed)wherein x is an integer of from about 1 to 10; R1 is independently selected from the group consisting of

(Formula  Removed)

/

cycloalkyl having 4 to 7 carbon atoms, phenyl, benzyl, alkyl having 1 to 20 carbon atoms, and alkenyl having 1 to 20 carbon atoms; R3 is hydrogen, alkyl having from 1 to 20 carbon atoms, alkenyl having 1 to 20 carbon atoms, or

aryl; n is an integer of 1 to 6; R4, R5, and R6 are each independently selected from the group consisting of alkyl containing 1 to 20 carbon atoms, and

(Formula  Removed)

R7 is hydrogen or alkyl having 1 to 20 carbon atoms, and is the same as R2 with the proviso that only one of R4, R5 and R6 may be

(Formula  Removed)

and  R2 is independently selected from the group consisting of =CH2, cyclohexyl,

(Formula  Removed)

alkyl containing 1 to 20 carbon atoms, and alkenyl containing 1 to 20 carbon atoms; and wherein S denotes at least one sulfur atom in the ring at any location.

Documents:

				http://ipindiaonline.gov.in/patentsearch/GrantedSearch/viewdoc.aspx?id=feWK11pRHo19JKKpBGRWKg==&amp;loc=+mN2fYxnTC4l0fUd8W4CAA==

« Previous Patent

Next Patent »

Patent Number	272443	

Indian Patent Application Number	4287/DELNP/2008	

PG Journal Number	14/2016	

Publication Date	01-Apr-2016	

Grant Date	31-Mar-2016	

Date of Filing	21-May-2008	

Name of Patentee	BAKER HUGHES INCORPORATED	

Applicant Address	2929 ALLEN PARKWAY, SUITE 2100, HOUSTON, TX 77019, U.S.A.	

Inventors:

#	Inventor's Name	Inventor's Address	

1	MICHAEL J. ZETLMEISL	22419 SILVERMIST LANE, KATY, TX 77494, U.S.A	

2	BRADLEY G. HARRELL	5425 JEFFERSON STREET, PEARLAND, TX 77584, U.S.A.	

3	JOSEPH L. STARK	3538 TIMOTHY LANE, RICHMOND, TX 77469, U.S.A	

4	MICHAEL MCELHINNEY	15 ALT SIDE COURT, FAZAKERLEY, LIVERPOOL, MERSEYSIDE L104UJ, GREAT BRITAIN.	

5	DAVID G. POLLARD	53 MONVILLE, ROAD, FAZAKERLEY, LIVERPOOL, MERSEYSIDE L9 9DE, GREAT BRITIAN	

6	ROBERT J. ZEIGLER	6507 PAUMA DRIVE, HOUSTON, TEXAS 77069, U.S.A	

PCT International Classification Number	C10G 7/10	

PCT International Application Number	PCT/US2006/061101	

PCT International Filing date	2006-11-20	

PCT Conventions:

#	PCT Application Number	Date of Convention	Priority Country	

1	60/741,430	2005-11-30	U.S.A.	

© All Indian Patents, 2013-2021.

  Patent data available in the public domain from Indian Patents Office, Department of Industrial Policy and Promotions, Ministry of Commerce and Industry, Government of India.

File: patents/272447-an-improved-welding-method-with-multiple-arcs-using-single-wire-feeder-in-single-power-source.html
Indian Patents. 272447:AN IMPROVED WELDING METHOD WITH MULTIPLE ARCS USING SINGLE WIRE FEEDER IN SINGLE POWER SOURCE

Indian Patents

Recently Granted Patents

  Recently Published Patents

Title of Invention	AN IMPROVED WELDING METHOD WITH MULTIPLE ARCS USING SINGLE WIRE FEEDER IN SINGLE POWER SOURCE

Abstract	The invention relate to improve the technology in submerged arc welding process, for feeding the wires from the two wire spools using two integrated wire feeding system with single motor shaft and power delivering from one power source with one control system is required fro performing the multiple arcs using single wire feeder in single power source in submerged technology. With new design of wire feeder simultaneously multi wires (same/ different) chemistry can be feed in the same wire feeder in same feed rate for different current rating. This new multiple arc using single wire feeder in single power source in submerged arc welding technology will enhance the production rate in double when compared to the conventional single wire submerged arc welding process. An integral shaft is designed and interfaced with the available DC wire feeder for coupling the additional wire feeder for feeding the wire in the separate arc cavity in SAW process. With this new multiple arcs using single wire feeder in single power source technology additional welding can be provided in both direction of welding. This results additional weld deposit with different heat in¬put energy available in the arc zone. Additional power source and control system is not required for this new design of multiple arcs using single wire feeder in single power sources in submerged arc welding technology. This new multiple arcs using single wire feeder system technology has interfaced with the existing SAW machine for plate welding, panel welding. In new multiple arc using single wire feeder in single power sources in submerged arc welding technology, a newly designed wire feeder (R), tine main wire, and a additional wire feed simultaneously using to different feeder assemblies and nozzles. The wires in the contact nozzles are arranged in parallel to the welding direction. In conventional SAW process the heat input energy was calculated by the separate arc energy of two different DC arcs. This new multiple arcs using single wire feeder in single power source in submerged arc welding technology is one of the advanced technique make use of single power source make two different arc energy available in the arc stream can increase the deposition rate as equivalent to the that of conventional SAW process. Thus, the new multiple arcs using single wire feeder in single power source in submerged arc welding technology can assure for increased transfer efficiency comparatively with other method. This results in a highest usable melting rate for given arc energy for good penetration, nil arc blow. Thus this multiple arcs using single wire feeder in single power source in submerged arc welding technique will results in 40 % increase in deposition rate and better mechanical properties are achievable over conventional Tandem submerged arc welding process.	

Full Text	TITLE: AH IMPROVE WELDING METHOD WITH MULTIPLE ARCS USING

SINGLE WIRE BEEPER IN SINGLE POWER SOURCE

FIELD OF INVENTION

The invention relates to an improve method for Welding with multiple arcs using

single wire feeder in single power source in submerged arc welding with using

two different wire feeders assembly in a single motor shaft with single Direct

current constant voltage power source adaptable to panel welding, butt joint/

hardfacing of different combination of filler wires using submerged arc welding

applications.

BACK GROUND QF THE WVEMUPM

The conventional tandem submerged arc welding process essentially

characterized by the use of one additional wire feeder with an Alternate Current

power source, was synchronized with another Direct current constant voltage

power source, wire feeder with control system for controlling the wire feed rate

and delivering the two different DC/AC arcs simultaneously using two different

power sources for butt joint/hard facing of different/same combination of filler

wires using tandem wire submerged arc welding applications.

In, "welding with multiple arcs using two wire feeders system in single wire

feeder motor in single power source for submerged arc welding process", a

newly designed wire feeder (R), the main wire, and an additional wire fed

simultaneously using two different feeder assemblies and nozzles. The wires in

the contact nozzles are arranged in parallel to the welding direction. In

-2-

conventional tandem SAW process the heat input energy was calculated by the

average energy of two different DC/AC arcs. With welding with multiple arcs

using two wire feeders system in single wire feeder motor in single power source

for submerged arc welding technology process the two DC arcs calculated the

heat input energy. It is therefore a high dilution process with approximately

twice as much plates are being melted as wire. This welding with multiple arcs

using two wire feeders system in single wire feeder motor in single power source

for submerged arc welding technology process is one of the advanced technique

make use of single power source energy available in the arc stream can increase

the deposition rate as equivalent to that of conventional SAW process. Thus, the

new system SAW can assure for increased transfer efficiency comparatively with

other method. The multiple arc system provides 1250 A arcs. Which can be

configured as DC single power source system. The advantage of the multiple arc

system is the control over the phase relationship.

When two welding arcs are running close together, an anormally known as warc

blow0 occurs as the magnetic fields created by the high currents repel each other

and actually blow molten metal out of the weld puddle. The multiple arc system

has the ability to synchronize the phase relationship between multiple arcs

allowing unprecedented control over arc blow. Conventional welding equipment

is limited to phase relationship. This results in a highest usable melting rate for

given arc energy for good penetration, nil arc blow. Thus this multiple arc

system SAW technique will results in 40% increase in deposition rate and a

better mechanical property is achievable over conventional submerged arc

welding process. In welding with multiple arcs using two wire feeders system in

-3-

single wire feeder motor in single power source for submerged arc welding

technology, for creating an additional separate weld pool is required to interface

one additional wire feeder along with main wire feeder with same control

system in same wire feeder motor using single Direct current constant voltage

power source to attain the required chemistry and mechanical properties.

An united states Patent 7166818 discloses a process development for making

tandem submerged arc welding process wherein

An electric arc welding apparatus comprising a first consumable electrode and a

second consumable electrode movable in unison along a welding path between

the edges of two adjacent, mutually grounded plates, a first power supply for

passing a first welding current at a first low frequency between the first

electrode and the two plates, a second power supply for passing a second

welding current at a second low frequency between the second electrode and

the two plates, where each of the power supplies includes a three phase voltage

input operated at line frequency, a rectifier to convert the input voltage to a DC

voltage link and a high frequency switching type inverter converting the DC

voltage link to a high frequency AC current, an output rectifier circuit to provide

a positive voltage terminal and a negative voltage terminal, and an output

switching network operated at a given low frequency for directing a pulsating

welding current at the given low frequency from the two terminals across one of

the electrodes and the plates, and a circuit for independently adjusting the given

low frequency so the value of the first low frequency of the first power supply is

different from the second low frequency of the second supply.

-4-

A Further united states Plants 7220940 B2 dt May, 22,2007 discloses a Process

development for system for welding with multiple arcs.

A system for welding with a first and second arc between a first and second

electrode respectively and a common work piece, when each of the electrodes is

driven by a power lead from a single power source, The system comprises an

inductor with a core, a center tap, a first end, a second end, a first coil section

between the tap and the first end and a second coil section between the tap and

the second end where the power lead is connected to the tap. A first circuit

connecting the first arc in series with the first coil section and a second circuit

connecting the second arc in series with the second coil section, a first separate

auxiliary inductor in the first circuit between the first coil section and the first arc

and a second separate auxiliary inductor in the second circuit between the

second coil section and the second arc.

The invention is directed to a further development that, "welding with multiple

arcs using two wire feeders system in single wire feeder motor in single power

source for submerged arc welding technology in a common work piece. The

similar/ dissimilar wires as main wires are fed simultaneously using two different

wire feeders assemblies and nozzles in a single integrated wire feeder motor

shaft with same control system drawing power from a single Direct current

constant power source with parameters of 800 A, 32 V and 0,5 m/min as welding

speed". The wires in the contact nozzles are arranged in parallel to the welding

direction creating a different weld pool in which the required weld chemistry

were obtained from the use of two wire of different/ same chemistry. The

system comprises an integrated two wire feeder assemblies in a single wire

feeder motor

-5*

using single power sources and the power lead connected to the first wire feeder

and the second wire feeder in series. The results are saving in energy, cycle

time reduction and high productivity.

OBJECTS QF THE IHVENTIQH

It is therefore, an object of the present invention to propose an Improve welding

method with multiple arcs using two wire feeders system in single wire feeder

motor in single power source for submerged arc welding which saves energy and

reduces the cycle time.

Another object of the present invention is to propose an Improve welding

method with multiple arcs using two wire feeders system in single wire feeder

motor in single power source for submerged arc welding which is considerable

saving in manufacturing economics.

A further object of the present invention is to propose an Improve welding

method with multiple arcs using two wire feeders system in single wire feeder

motor in single power source for submerged arc welding which is eco-fhendry.

SUMMARY OF THE INVENTION

The invention relate to \mprwe the technology in submerged arc welding

process, for feeding the wires from the two wire spools using two integrated wire

feeding system with single motor shaft and power delivering from one power

source with one control system is required fro performing the multiple arcs using

single wire feeder in single power source in submerged technology.

-6-

With new design of wire feeder simultaneously multi wires (same/ different)

chemistry can be feed in the same wire feeder in same feed rate for different

current raiting. This new multiple arc using single wire feeder in single power

source in submerged arc welding technology will enhance the production rate in

double when compared to the conventional single wire submerged arc welding

process. An integral shaft is designed and interfaced with the available DC wire

feeder for coupling the additional wire feeder for feeding the wire in the separate

arc cavity in SAW process. With this new multiple arcs using single wire feeder

in single power source technology additional welding can be provided in both

direction of welding. This results additional weld deposit with different heat in-

put energy available in the arc zone. Additional power source and control

system is not required for this new design of multiple arcs using single wire

feeder in single power sources in submerged arc welding technology. This new

multiple arcs using single wire feeder system technology has interfaced with the

existing SAW machine for plate welding, panel welding. In new multiple arc

using single wire feeder in single power sources in submerged arc welding

technology, a newly designed wire feeder (R), the main wire, and a additional

wire feed simultaneously using to different feeder assemblies and nozzles. The

wires in the contact nozzles are arranged in parallel to the welding direction. In

conventional SAW process the heat input energy was calculated by the separate

arc energy of two different DC arcs. This new multiple arcs using single wire

feeder in single power source in submerged arc welding technology is one of the

advanced technique make use of single power source make two different arc

energy available in the arc stream can increase the deposition rate as equivalent

to the that of conventional SAW process. Thus, the new multiple arcs using

single wire feeder in single power source in submerged arc welding technology

can assure for increased transfer efficiency comparatively with other method.

-7-

This results in a highest usable melting rate for given arc energy for good

penetration, nil arc blow. Thus this multiple arcs using single wire feeder in

single power source in submerged arc welding technique will results in 40 %

increase in deposition rate and better mechanical properties are achievable over

conventional Tandem submerged arc welding process.

BRIEF DESCRIPTION OF THE DRAWING

Fig 1. is prospective view of welding with multiple arcs using two wire feeders

system in single wire feeder motor in single power source for submerged arc

welding technology for butt welding/hardfacing/panel welding as per invention.

PETTED DESCRIPTION OF A PREFERRED EMBODIMENT QF THE

INVENTION

This new method of welding with multiple arcs using two wire feeders system m

single wire feeder motor in single power source for submerged arc welding

technology with a special design of wire feeding system can be fitted to

conventional submerged arc welding machine. By this technique same/ different

composition (1) of filler materials weld metal combination can be done

effectively. The synchronous operation of two wire feeders (2) mounted on a

integral shaft (3) is shown in Rg 1. The dissimilar/ similar wire combination is

fed using a two wire feeder assembly (2) with two nozzles (4) connected to a

single power source (6) are coupled by power cable (7) in parallel. A multi weld

pool is

-8-

created in which the new weld chemistry is obtained by using two wires of

different/ same chemistry. To attain the required hardness as well as the

required microstructure of the weld metal chemistry, twin submerged arc

welding can be used in pool (5) is created. In the arc cavity the filler wires with

different/ same chemical composition wires are fed simultaneously in a two

nozzle is shown in Fig 1.

By using the present invention, the welding current for panel/ plates welding is

about 200 amperes to at least about 1250 amperes. In accordance with the

invention, the electric arc welder includes a first and second consumable

electrode, which electrodes are moved in unison along a welding path between

the edges of the grounded plate. Power supply from one power source is used

for passing welding currents between the individual electrodes and the plates

forming the grounded work piece of the welding circuit.

The new design enable welding/ surfacing to be carried out in grooves having a

width of different sizes. The tandem submerged arc welding with special wire

feeder can be used for welding/hardfacing of butt joints and surfacing. This

technique can be used for both mechanized and as well as automatic mode.

This results in savings in energy, cycle time reduction and higher productivity.

-9-

The invention relate to improve the technology in submerged arc welding process, for feeding the wires from the two wire spools using two integrated wire feeding system with single motor shaft and power delivering from one power source with one control system is required fro performing the multiple arcs using single wire feeder in single power source in submerged technology.

With new design of wire feeder simultaneously multi wires (same/ different) chemistry can be feed in the same wire feeder in same feed rate for different current rating. This new multiple arc using single wire feeder in single power source in submerged arc welding technology will enhance the production rate in double when compared to the conventional single wire submerged arc welding process. An integral shaft is designed and interfaced with the available DC wire feeder for coupling the additional wire feeder for feeding the wire in the separate arc cavity in SAW process. With this new multiple arcs using single wire feeder in single power source technology additional welding can be provided in both direction of welding. This results additional weld deposit with different heat in¬put energy available in the arc zone. Additional power source and control system is not required for this new design of multiple arcs using single wire feeder in single power sources in submerged arc welding technology. This new multiple arcs using single wire feeder system technology has interfaced with the existing SAW machine for plate welding, panel welding. In new multiple arc using single wire feeder in single power sources in submerged arc welding technology, a newly designed wire feeder (R), tine main wire, and a additional wire feed simultaneously using to different feeder assemblies and nozzles. The wires in the contact nozzles are arranged in parallel to the welding direction. In conventional SAW process the heat input energy was calculated by the separate arc energy of two different DC arcs. This new multiple arcs using single wire feeder in single power source in submerged arc welding technology is one of the advanced technique make use of single power source make two different arc energy available in the arc stream can increase the deposition rate as equivalent to the that of conventional SAW process. Thus, the new multiple arcs using single wire feeder in single power source in submerged arc welding technology can assure for increased transfer efficiency comparatively with other method.

This results in a highest usable melting rate for given arc energy for good penetration, nil arc blow. Thus this multiple arcs using single wire feeder in single power source in submerged arc welding technique will results in 40 % increase in deposition rate and better mechanical properties are achievable over conventional Tandem submerged arc welding process.

Documents:

				http://ipindiaonline.gov.in/patentsearch/GrantedSearch/viewdoc.aspx?id=sZednPE37x4qglzXcUmr1g==&amp;loc=wDBSZCsAt7zoiVrqcFJsRw==

« Previous Patent

Next Patent »

Patent Number	272447	

Indian Patent Application Number	510/KOL/2008	

PG Journal Number	14/2016	

Publication Date	01-Apr-2016	

Grant Date	01-Apr-2016	

Date of Filing	12-Mar-2008	

Name of Patentee	BHARAT HEAVY ELECTRICALS LIMITED	

Applicant Address	REGIONAL OPERATIONS DIVISION (ROD), PLOT NO: 9/1, DJ BLOCK 3RD FLOOR, KARUNAMOYEE, SALT LAKE CITY, KOLKATA-700 091, HAVING ITS REGISTERED OFFICE AT BHEL HOUSE, SIRI FORT, NEW DELHI-110049	

Inventors:

#	Inventor's Name	Inventor's Address	

1	MANNARSAMY RAMKRISHNAN	NA	

2	POOSARI PERIASAMY	NA	

3	KRISHNASAMY PADMANABAN	NA	

PCT International Classification Number	B23K 9/10	

PCT International Application Number	N/A	

PCT International Filing date		

PCT Conventions:

#	PCT Application Number	Date of Convention	Priority Country	

1			NA	

© All Indian Patents, 2013-2021.

  Patent data available in the public domain from Indian Patents Office, Department of Industrial Policy and Promotions, Ministry of Commerce and Industry, Government of India.
