Repository: anandvc/allindianpatents

File: patents/272539-cover-coating-composition-for-glass-lining.html (part 1 of 3)
Indian Patents. 272539:COVER COATING COMPOSITION FOR GLASS LINING

Indian Patents

Recently Granted Patents

  Recently Published Patents

Title of Invention	COVER COATING COMPOSITION FOR GLASS LINING

Abstract	Provided is a cover coating composition for a glass lining comprising a frit constituting the composition which mainly includes 65 to 75 mol% of Si02, 2 to 8 mol% of Zr02, 10 to 22 mol% of R20 where R represents Li, K, or Cs, and 2 to 12 mol% of R"O where R" represents Mg, Ca, Sr, or Ba, and the frit is free of Na20, and said cover coating composition for a glass lining may further contain a metal fiber.	

Full Text	DESCRIPTION

RARE EAETH METAL COMPLEX. CATALYST FOR POLYMERIZATION AND PROCESS FOR PRODUCING POLYMER

FIELD OF THE INVENTION

[0001] The present invention relates to a rare earth metal complex and a process for producing the same, a catalyst for olefin or lactone polymerization containing the rate earth metal complex, as well as a process for producing a polymer of an olefin or of a polar monomer such as a lactone.

BACKGROUND ART

[0002] A metallocene complex having one cyclopentadiene ligand is a compound which is called a half metallocene complex and utilized as a catalytic component for polymerizing various olefins, and it is known that the property thereof (a catalytic activity on a polymerization reaction) greatly varies depending on the kind of its central metal.  Inter alia, it is known that a polymerization catalytic component comprising a half metallocene complex having a Group 3 metal or a lanthanoid metal (hereinafter, a Group 3 metal and a lanthanoid metal are collectively referred to as rare earth metals) as a central metal can be used in the polymerization or copolymerization of ethylene and cr olefins, the polymerization or copolymerization of aromatic olefin monomers such as styrene, and the polymerization or copolymerization of cyclic olefin monomers such as norbornene (see WO 2006/004068).  It is also known that such a half metallocene complex having a rare earth metal as a central metal can be used in the polymerization of cyclohexene oxide, and the copolymerization of cyclohexene oxide and carbon dioxide (see

Macromolecules 2005, 38, 4089).  It is known that a half metallocene complex having lanthanum as a central metal can be used in the syndiotactic polymerization of a methacrylate ester, the block copolymerization of ethylene and a methacrylate ester, the polymerization of isocyanide. and the polymerization of acrylonitrile (see J. Polym. Sci.: Part A: Polym. Chem. 2001, 39, 1382).  Thus, the half metallocene complex having a rare earth metal as a central metal is a useful metal complex for which many utilities are expected.  On the other hand, as a metal complex having a ligand in which a cyclopentadiene derivative and a phenol derivative are linked with a Group 14 atom, a Group 4 transition metal complex is known as a catalyst for olefin polymerization (see JP-A-09-87313), but no rare earth metal complex is known.

[0003] The polymers of lactone compounds such as e~caprolactone which can be industrially produced at low cost are useful as modifiers for polyurethane, coating resins and plastics.  Among those polymers, particularly the lactone polymer with a high molecular weight attracts attention as a biodegradable polymer.  As a process for producing the high-molecular weight polymer of a lactone, a method of ring-opening polymerization of a lactone using a rare earth alkoxide as a catalyst (see WO 91/05001), or a method of ring-opening polymerization of a lactone using a rare earth complex having a cyclopentadiene ligand as a catalyst is known (see JPA-05-247184).  After that, regarding the ring-opening polymerization of a lactone using a rare earth complex as a catalyst, efforts for efficiently obtaining a polymer having a narrow molecular weight distribution have been reported (see Macromolecules 1999, 29, 1798).

SUMMARY OF THE INVENTION Problems to be Solved by the Invention

[0004] The first object of the present invention is to provide a novel rare earth metal complex which can be utilized as a catalytic component for polymerizing an olefin or a polar monomer such as a lactone, and a process for producing the same.

The second object of the present invention is to provide a process for producing a polymer or a copolymer of an olefin using such a catalytic component comprising a rare earth metal complex.

The third object of the present invention is to provide a process for producing a polymer of a polar monomer using such a catalytic component comprising a rare earth metal complex, inter aha, a process for efficiently producing a high-molecular weight polymer of a lactone.

Means for Solving the Problems

[0005] According to the first aspect, the present invention provides a rare

earth metal complex represented by the formula (l)-

wherein

A represents a Group 14 element of the periodic table,

Cp represents a group having a substituted or unsubstituted cyclopentadienyl anion moiety,

Ln represents a Group 3 metal atom or a lanthanoid metal atom.

R1. R2. R3, R4, R°, and Re are the same or different, and represent a hydrogen atom, a halogen atom, an alkyl group having 1 to 20 carbon atoms.

an aryl group having 6 to 20 carbon atoms, an aralkyl group having 7 to 20 carbon atoms, a silyl group substituted with a hydrocarbon group having 1 to 20 carbon atoms, an alkoxy group having 1 to 20 carbon atoms, an aryloxy group having 6 to 20 carbon atoms, an aralkyloxy group having 7 to 20 carbon atoms, or an amino group substituted with a hydrocarbon group having 1 to 20 carbon atoms,

R7 represents an alkyl group having 1 to 20 carbon atoms, an aryl group having 6 to 20 carbon atoms, or an aralkyl group having 7 to 20 carbon atoms,

provided that, in R1 to R7, the alkyl group, the aryl group, the aralkyl group, the alkoxy group, the aryloxy group, the aralkyloxy group or the hydrocarbon group may be substituted with a halogen atom,

R1 and R2 may be bonded together to form a ring,

the adjacent groups of R3, R4, R5 and R6 may optionally be bonded together to form a ring, respectively,

m Xs are the same or different, and represent a monoanionic Iigand,

n Ys are the same or different, and represent a neutral Iigand,

m represents an integer of 1 to 3, and

n represents an integer of 0 to 3. [0006] According to the second aspect, the present invention provides a process for producing a rare earth metal complex represented by the formula (l) comprising the step of reacting a substituted or unsubstituted cyclopentadiene compound represented by the formula (2):

(2)

wherein A, Cp, R1, R2, R3, R4, R5, RG and R7 are the same as defined above with a rare earth metal compound represented by the formula (3):

R8-Lnrf

wherein Ln, X, Y, m and n are the same as defined above, and R8 represents

an alkyl group optionally substituted with a silyl group substituted with a

hydrocarbon group having 1 to 20 carbon atoms, or an aralkyl group

optionally substituted with an amino group substituted with a hydrocarbon

group having 1 to 20 carbon atoms.

[0007] According to the third aspect, the present invention provides a

catalytic component for olefin polymerization containing the rare earth

metal complex represented by the formula (l).

[0008] According to the fourth aspect, the present invention provides a

catalyst for olefin polymerization, obtained by contacting the catalytic

component for olefin polymerization with at least one compound selected

from the group consisting of the following aluminum compounds (Al) to (A3)

and the following boron compounds (Bl) to 033):

Aluminum compounds (A):

(Al): an organoaluminum compound represented by the formula:

(E0-A1Z (3-Hi; (A2): a cyclic aluminoxane having a structure represented by the formula:

{-Al(E2)-0-}b; and (A3): a linear aluminoxane having a structure represented by the formula:

E3{-Al(E3)-0-UKER)2 wherein a represents a number satisfying 0 

plural E2s and plural E3s may be the same or different, Z represents a hydrogen atom or a halogen atom, and plural Zs may he the same or different! and Boron compounds (B):

(Bl)- a boron compound represented by the formula1 BQ1Q2Q3;

(B2): a boron compound represented by the formula:

GHBQLQSQ^)-; and (B3): a boron compound represented by the formula:

(L'-HMBQiQ^Q*)" wherein B represents a boron atom in the trivalent state, Q1, Q2, Q3 and Q4 each represent independently a halogen atom, a hydrocarbon group, a halogenated hydrocarbon group, a substituted silyl group, an aBcoxy group or a disubstituted amino group, G+ represents an inorganic or organic cation, and L1 represents a neutral Lewis base.

[0009] According to the fifth aspect, the present invention provides a process for producing an olefin polymer comprising the step of polymerizing an olefin in the presence of the catalyst for olefin polymerization. [0010] According to the sixth aspect, the present invention provides a process for producing a polymer of a polar monomer comprising the step of contacting a polar monomer with the rare earth metal complex represented by the formula (l) to polymerize the monomer.

[0011] According to the seventh aspect, the present invention provides a process for producing a polymer of lactones comprising the step of contacting a lactone with the rare earth metal complex represented by the formula (l) to ring-opening polymerizing the lactones.

[0012] According to the eighth aspect, the present invention provides a process for producing a polymer of an alkylene oxide comprising the step of

contacting an alkylene oxide with the rare earth metal complex represented by the formula (l) to ring-opening polymerize the alkylene oxides. [0013]  According to the ninth aspect, the present invention provides a process for producing an acrylate ester polymer or a methacrylate ester polymer comprising the step of contacting an acrylate ester or a methacrylate ester with the rare earth metal complex represented by the formula (l) to polymerize the ester.

EFFECTS OF THE INVENTION

[0014] The novel rare earth metal complex of the present invention is useful, for example, as a catalyst for the polymerization reaction of an olefin.  In addition, the use of the rare earth metal complex of the present invention as a catalyst makes it possible to polymerize a polar monomer and enables the production of, for example, a lactone polymer having a high molecular weight at a good yield at a relatively low temperature in a short time.

BEST EMBODIMENTS FOR CARRYING OUT THE INVENTION [0015] Examples of the group having a cyclopentadienyl anion moiety represented by Cp in the rare earth metal complex of the formula (l) (hereinafter, abbreviated as a rare earth metal complex (l)) include a cyclopentadienyl group, an indenyl group, and a fluorenyl group, each of which may be substituted or unsubstituted.

Specific examples of the group having a cyclopentadienyl anion moiety include substituted or unsubstituted cyclopentadienyl groups such as a cyclopentadienyl group, a methylcycl op entadienyl group, a dimethylcyclopentadienyl group, a trimethylcyclopentadienyl group, a tetramethylcyclopentadieny] group, an ethylcyclopentadienyl group, a n-propylcycl op entadienyl group, an isoprop ylcycl op entadienyl group, a

n-butylcyclopentadienyl group, a sec-butylcyclopentadienyl group, a tert-butylcyclopentadienyl group, a tetrahydroindenyl group, an octahydxofluorenyl group, a phen ylcycl op entadi enyl group, a trimethylsilylcyclopentadienyl group, and a

tert-butyl dimethylsily ley el op entadi enyl group; substituted or unsubstituted indenyl groups such as an indenyl group, a methylindenyl group, a dimethylindenyl group, an ethylindenyl group, a n-propylindenyl group, an isopropylindenyl group, a n-butylindenyl group, a sec-butylindenyl group, a tert-butylindenyl group, and a phenylindenyl group; and a fluorenyl group, and substituted fluorenyl groups such as a 2-methylfluorenyl group, a 2,7'dimethylfluorenyl group, a 2-ethylfluorenyl group, a 2,7-diethylfluorenyl group, a 2-n-propylfluorenyl group, a 2,7di-n-propylfluorenyl group, a 2-isopropylfluorenyl group, a 2,7-diisopropylfluorenyl group, a 2-n-butylfl.uorenyl group, a 2-sec-butylfluorenyl group, a 2-tert-butylfIuorenyl group, a 2,7-drn-butylfluorenyl group, a 2,7-di-sec-butylfluorenyl group, a 2,7-di-tert-butyLfluorenyl group, a 3,6-di-tert'butylfIuorenyl group, a 2-phenyLSuorenyl group, a 2,7-di-phenylfluorenyl group, and a 2-methylphenylfluorenyl group, and preferably a cyclopentadienyl group, a methylcyclopentadienyl group, a dimethylcyclopentadienyl group, a trimethylcyclopentadienyl group, a tetramethylcyclopentadienyl group, and a tert-butylcyclopentadienyl group. [0016] In the rare earth metal complex (l) and the substituted or unsubstituted cyclopentadiene compound represented by the formula (2) (hereinafter, abbreviated as a cyclopentadiene compound (2)), examples of the Group 14 element of the periodic table represented by A include a carbon atom, a silicon atom, and a germanium atom, and preferably a carbon atom and a silicon atom. [0017]  In substituents R1, R2. R3, R4. R5 and R6. examples of the halogen

atom include a fluorine atom, a chlorine atom, a bromine atom, and an iodine atom, and preferably a chlorine atom.

[0018]  InsubstituentsR1,^, R3,R4,R5, Re and R7, specific examples of the alkyl group having 1 to 20 carbon atoms include a methyl group, an ethyl group, a n-propyl group, an isopropyl group, a n-butyl group, a sec-butyl group, a tert-butyl group, a n-pentyl group, a neopentyl group, an amyl group, a n-hexyl group, a heptyl group, a n-octyl group, a n-nonyl group, a n-decyl group, a n-dodecyl group, a n-tridecyl group, a tetradecyl group, a pentadecyl group, a hexadecyl group, a heptadecyl group, an octadecyl group, a nonadecyl group, and a n-eicosyl group, and preferably a methyl group, an ethyl group, an isopropyl group, a tert-butyl group, an amyl group, and the like.

In substituents R1, R2, R3, R4, R5, R6 and R7, specific examples of the halogen-substituted alkyl group having 1 to 20 carbon atoms include the above alkyl groups which are substituted with a halogen atom such as a fluorine atom, a chlorine atom, a bromine atom or an iodine atom. [0019] In substituents R', R2, R3, R4, RB, Rs and R7, specific examples of the aryl group having 6 to 20 carbon atoms include a phenyl group, a 2-tolyl group, a 3-tolyl group, a 4- tolyl group, a 2,3-xylyl group, a 2,4-xylyl group, a 2,5-xylyl group, a 2,6-xylyl group, a 3,4-xylyl group, a 3,5-xylyl group, a 2,3,4-trimethylphenyl group, a 2,3,5-trimethylphenyl group, a 2,3,6-trimethylphenyl group, a 2,4,6-trimethylphenyl group, a 3,4,5-trimethylphenyl group, a 2,3,4,5-tetramethylphenyl group, a 2,3,4,6-tetramethylphenyl group, a 2,3,5,6'tetramethylphenyl group, a pentamethylphenvl group, an ethylphenyl group, a n-propylphenyl group, an isopropylphenyl group, a n-butylphenyl group, a sec-butylphenyl group, a tert-butylphenyl group, a n-pentylphenyl group, a neopentylphenyl group, a n-hexylphenyl group, a n-octylphenyl group, a n-decylphenyl group, a

n-dodecylphenyl group, a n-tetradecylphenyl group, a naphthyl group, and an anthracenyl group, and preferably a phenyl group.

In substituents R1, R3, R3, RA, R5. Rfi and R\ specific examples of the aryl group having 6 to 20 carbon atoms substituted with a halogen include the above aryl groups which are substituted with a halogen atom such as a fluorine atom, a chlorine atom, a bromine atom or an iodine atom. [0020] In substituents R1, R2, R3, R4, R5, R6 and R7, specific examples of the aralkyl group having 7 to 20 carbon atoms include a benzyl group, a (2-methylphenyDmethyl group, a (3-methylphenyl)methyl group, a (4-methylphenyl)methyl group, a (2,3-dimethylphenyDmethyl group, a (2,4"dimethylphenyl)methyl group, a (2,5-dimethylphenyl)methyl group, a (2,6-dimethyrphenyl)methyl group, a (3,4-dimethylphenyl)methyl group, a (4,6-dimethylphenyl)methyl group, a (2,3,4-trimethylphenyl)methyl group, a (2.3,5trimethylphenyl)methyl group, a (2,3,6-trimethylphenyl)methyl group, a (3,4,5-trimethylphenyl)methyl group, a (2,4,6-trimethylphenyl)methyl group, a (2,3,4,5-tetramethylphenyl)methyl group, a (2,3,4,6-tetramethylphenyDmethyl group, a

(2,3,5,6-tetramethylphenyDmethyl group, a (pentamethylphenyl)methyl group, an (ethylphenyl)methyl group, a (n-propyrphenyl)methyl group, an (isopr op yip henyDm ethyl group, a (nbutylphenyDmethyl group, a (sec-butylphenyl)methyl group, a (tert'butylphenyl)methyl group, a (n-pentylphenyl)methyl group, a (neopentylphenyl)methyl group, a (n-hexylphenyl)methyl group, a (n-octylphenyl)methyl group, a (n-decylphenyDmethyl group, a (n-decylphenyl)methyl group, a naphthylmethyl group, and an anthracenylmethyl group, and preferably a benzyl group.

In substituents R!; R2, R3, R4, R5, R^ and R7, specific examples of the aralkyl group having 7 to 20 carbon atoms substituted with a halogen

include the above aralkyl groups which are substituted with a halogen atom such as a fluorine atom, a chlorine atom, a bromine atom or an iodine atom. [0021] In substituents R1. R2, R3, R4, R5, and R6, examples of the hydrocarbon group of the silyl group substituted with the hydrocarbon group include alkyl groups each having 1 to 10 carbon atoms such as a methyl group, an ethyl group, a n-propyl group, an isopropyl group, a n-butyl group, a sec-butyl group, a tert-butyl group, an isobutyl group, a n-pentyl group, a nhexyl group, a cyclohexyl group, a n-heptyl group, a n-octyl group, a n-nonyl group, and a n-decyl group, and aryl groups such as a phenyl group. Specific examples of such a silyl group substituted with hydrocarbon having 1 to 20 carbon atoms include monosubstituted silyl groups having 1 to 20 carbon atoms such as a methylsilyl group, an ethylsilyl group, and a phenylsilyl group, disubstituted silyl groups substituted with hydrocarbon groups each having 1 to 20 carbon atoms such as a dimethylsilyl group, a diethylsilyl group, and a diphenylsilyl group, and trisubstituted silyl groups substituted with a hydrocarbon group having 1 to 20 carbon atoms such as a trimethylsilyl group, a triethylsilyl group, a tri-n-propylsilyl group, a triisopropylsilyl group, a tri-n-butylsilyl group, a tri-sec-butylsilyl group, a tri-tert-butylsilyl group, a trrisobutylsilyl group, a tert-butyl-dimethylsilyl group, a tri-n-pentylsilyl group, a tri-n-hexylsilyl group, a tricyclohexylsilyl group, and a triphenylsilyl group, and preferably a trimethylsilyl group, a tert-butyl dimethylsilyl group, and a triphenylsilyl group.

Besides the above-described hydrocarbon groups, examples of the hydrocarbon group constituting a substituted silyl group include hydrocarbon groups substituted with a halogen atom such as a fluorine atom, a chlorine atom, a bromine atom, or an iodine atom. [0022] In substituents R1, R2, R3, R4, R5, andRs, specific examples of the alkoxy group having 1 to 20 carbon atoms include a methoxy group, an

ethoxy group, a n-propoxy group, an isopropoxy group, a n-butoxy group, a sec-butoxy group, a tert-butoxy group, a n-pentyloxy group, a neopentyloxy group, a n-hexyloxy group, a iroctyloxy group, a n-nonyloxy group, a n-decyloxy group, a n-dodecyloxy group, a n-undecyloxy group, a n-dodecyloxy group, a tridecyloxy group, a tetradecyloxy group, a n-pentadecyloxy group, a hexadecyloxy group, a heptadecyloxy group, an octadecyloxy group, a nonadecyloxy group, and a n-eicosyloxy group, and preferably a methoxy group, an ethoxy group, and a tert-butoxy group.

Specific examples of the alkoxy group having 1 to 20 carbon atoms substituted with a halogen include the abvove alkoxy groups which are substituted with a halogen atom such as a fluorine atom, a chlorine atom, a bromine atom or an iodine atom.

[0023] In substituents R1, R2, R3, R*. R5, and R6, specific examples of the aryloxy group having 6 to 20 carbon atoms include aryloxy groups having 6 to 20 carbon atoms such as a phenoxy group, a 2-methylphenoxy group, a 3-methylphenoxy group, a 4-methylphenoxy group, a 2,3dimethylphenoxy group, a 2,4-dimethylphenoxy group, a2,5-dimethylphenoxy group, a 2,6-dimethylphenoxy group, a 3,4-dimethylphenoxy group, a 3,5-dimethylphenoxy group, a 2,3,4-trimethylphenoxy group, a 2,3,5-trimethylphenoxy group, a 2,3,6-trimethylphenoxy group, a 2,4,5-trimethylphenoxy group, a 2,4,6-trimethylphenoxy group, a 3,4,5-trimethylphenoxy group, a 2,3,4,5-tetramethylphenoxy group, a 2,3,4,6-tetramethylphenoxy group, a 2,3,5,6-tetramethylphenoxy group, a pentamethylphenoxy group, an ethylphenoxy group, a n-propylphenoxy group, an isopropylphenoxy group, a n-butylphenoxy group, a sec-butylphenoxy group, a tert-butylphenoxy group, a n-hexylphenoxy group, a n-octylphenoxy group, a n-decylphenoxy group, a n-tetradecylphenoxy group, a naphthoxy group, and an anthracenoxy group.  Specific examples

of the aryloxy group having 6 to 20 carbon atoms substituted with a halogen include the above aryloxy groups having 6 to 20 carbon atoms which are substituted with a halogen atom such as a fluorine atom, a chlorine atom, a bromine atom or an iodine atom.

[0024] In substituents R1, R2, R3, R4, R5, and R6, specific examples of the aralkyloxy group having 7 to 20 carbon atoms include a benzyloxy group, a (2-methylphenyl)methoxy group, a (3-methyrphenyl)methoxy group, a (4-methylphenyl)methoxy group, a (2,3-dimethylphenyl)methoxy group, a (2,4-dimethylphenyl)methoxy group, a (2,5-dimethyrphenyl)methoxy group, a (2,6-dimethylphenyl)methoxy group, a (3,4-dimethylphenyl)methoxy group, a (3,5-dimethylphenyl)methoxy group, a (2,3,4-trimethyrphenyl)methoxy group, a (2,3,5-trimethylphenyl)methoxy group, a

(2,3,6_trimethylphenyl)methoxy group, a (2,4,5"trimethylphenyl)methoxy group, a (2,4,6-trimethylphenyDmethoxy group, a (3,4,5-trimethylphenyDmethoxy group, a (2,3,4,5-tetramethylphenyDmethoxy group, a (2,3,4,6-tetramethylphenyDmethoxy group, a

(2,3,5,6-tetramethylphenyOmethoxy group, a (pentamethylphenyl)methoxy group, an (ethylphenyl)methoxy group, a (n-propylphenyl)methoxy group, an (isopropylphenyl)methoxy group, a (n-butylphenyl)methoxy group, a (sec-butylphenyl)methoxy group, a (tert-butylphenyl)methoxy group, a (n-hexylphenyl)methoxy group, a (n-octylphenyl)methoxy group, a (n-decylphenyl)methoxy group, a naphthylmethoxy group, and an anthracenylmethoxy group, and preferably a benzyloxy group.

Specific examples of the aralkyloxy group having 7 to 20 carbon atoms substituted with a halogen include the abvove aralkyloxy groups which are substituted with a halogen atom such as a fluorine atom, a chlorine atom, a bromine atom or an iodine atom.

[0025] In substituents R1, R2, R3, R4, R5, and Rs, the amino group substituted with a hydrocarbon group having 1 to 20 carbon atoms is an amino group substituted with two hydrocarbon groups, and examples of the hydrocarbon group include alkyl groups having 1 to 20 carbon atoms such as a methyl group, an ethyl group, a n-pxopyl group, an isopropyl group, a n-butyl group, a sec-butyl group, a tert-butyl group, an isobutyl group, a n-pentyl group, a n-hexyl group, and a cyclohexyl group, and aryl groups such as a phenyl group, and these substituents may be bonded together to form a ring.  Examples of such an amino group substituted with a hydrocarbon group having 1 to 20 carbon atoms include a dimethylamino group, a diethylamino group, a di-n-propylamino group, a diisopropylamino group, a drn-butylamino group, a di-sec-butylamino group, a di-tertbutylamino group, a di-isobutylamino group, a tert-butylisopropylamino group, a di-nhexylamino group, a di-n-octylamirio group, a drndecylamino group, a diphenylamino group, a bistrimethylsilylamino group, abis-tert-butyldimethylsilylamirio group, a pyrrolyl group, pyrrolidinyl group, a piperidinyl group, a carbazolyl group, a dihydi'oindolyl group, and a dihydroisoindolyl group, and preferably a dimethylamino group, a diethylamino group, a pyrrolidinyl group, a piperidinyl group and the like.

Besides the above "described hydrocarbon groups, examples of the hydrocarbon group constituting these substituted amino groups include hydrocarbon groups substituted with a halogen atom such as a fluorine atom, a chlorine atom, a bromine atom, or an iodine atom.

[0026] R1 and R2 may be bonded together to form a ring, and adjacent two substituents among R3, R^, R5 and RG may optionally be bonded together to form a ring. [0027] Examples of the ring formed by bonding R1 andR2. and the ring

formed by bonding adjacent two substituents among R3, R4, R5 and RG

include saturated or unsaturated hydrocarbon rings substituted with a

hydrocarbon group having 1 to 20 carbon atoms.  Specific examples thereof

include a cyclopropane ring, a cyclobutane ring, a cyclopentane ring, a

cyclohexane ring, a cycloheptane ring, a cyclooctane ring, a benzene ring, a

naphthalene ring, and an anthracene ring.

[0028] Examples of the rare earth metal complex (l) of the present invention

include the following complexes:

[l-(dimethyl{2-methoxy-3-tert-butyl-5-methylphenyl}silyl)-2,3,4,5-

tetramethy ley clop entadienyl]bis (o N, N -dimethylaminob enzyl)scan dium,

[l-(diethyl{2-methoxy3-tert-butyl-5-methylphenyl}silyl)-2,3,4,5-

tetr amethylcycl op entadienyl]bis(o-N,N-dim ethylaminobenzyl) scan dium,

[l-(dimethyH2-methoxy-3-tert-butyl-5-methylphenyllsilyl)'

cyclop enta dienyl]bis(o -N, N - dimethylaminobenzyl) scan dium,

[l-(diethyl{2-methoxy3-tert-butyl-5-methylphenylfsilyl)-cyclopentadienyl]-

bis(o-N,N-dimethylaminobenzyl)scandium,

[l-(dimethyl{2-methoxy-3-tert-butyl-5-methylphenyl}silyl)-2,4-dimethyl-

cyclopentadienyl]bis(o-N,N-dimethylaminobenzyl)scandium,

[l-(diethyl{2-methoxy-3-tert-butyl-5methylphenyl}silyl)-2,4-dimethyl-

cyclopentadienyl]bis(o-N,N-dimethylaminobenzyl)scandium,

[l-(dimethyH2-methoxy-3-tert-butyl-5-methylphenyl}silyl)-2,3,5-trimethyl-

cyclopentadienyl]bis(o-N,N-dimethylaminobenzyl)scandium,

[l-(diethyl{2-methoxy-3-tert-butyl-5-methylphenyli'silyl)-2,3,5-trunethyl-

cyclopentadienyl]bis(o-N,N-dimethylaminobenzyl)scandium,

[0029]

[l-(dimethyH2-methoxy-3-tert-butyl-5-methylphenylSsilyl)-2.3.4,5-

tetr amethylcycl op entadi en yl]bis (trim ethylsilylmethyl) scan dium.

[l-(diethyl{2-methoxy-3-tert-butyl-5-methylphenylisilyl)-2.3.4.5-

tetr amethy ley clop entadienyljbis (trim ethylsilylmethyl) scandium,

[l-(dimethyH2-methoxy-3'tert-butyl-5-methylphenyl}silyl)cyclopentadienyl]-

bis (trimethylsilylm ethyl) scan dium,

[l-(diethyl{2-methoxy-3-tert-butyl'5-methylphenyl}silyl)cyclopentadienyl]-

bis(trimetbylsilylmethyl) scan dium,

[l-(dimethyl{2-methoxy-3'tert-butyl-5-methylphenyltsilyl)-2,4-dimethyl-

cyclop entadienyllbis (trimethylsilylmethyDscandium,

[l-(diethyl{2-methoxy3-tert-butyI-5-methylphenyIfsilyl}-2,4-dimethyI-

cyclopentadienyl]bis(trimethylsilylmethyl)scandium,

[l-(dimethyl{2-methoxy-3-tert-butyl-5-methylphenyl}silyl)-2,3,5-trimethyl-

cyclop enta di en yl]bis(trim ethylsilylm ethyl)scan dium,

[l-(diethyl{2-methoxy-3-tert-butyl-5-methylphenyl}silyl)-2,3,5-trimethyl-

cyclopentadienyl]bis(trimethylsilylmethyi) scan dium,

[0030]

[l-(dimethyl{2-methoxy3-tertbutyl-5-methylphenyUsilyl)-2,3,4,5-

tetr amethylcyclop enta dienyl]bis (o -N, N - dimethylaminobenzyDlutetium,

[l-(diethyl{2-methoxy-3-tert-butyl-5-methylphenyl}silyl)-2,3,4,5-

tetrameth.ylcyclopentadienyl]bis(o-N,N-dimethylaminobenzyl)lutetium,

[l-(dimethyl{2-methoxy3-tert-butyl-5-metbylphenyl}silyDcyclopentadienyl]-

bis(o-N,N-dimethylaminobenzyl)lutetium,

[l(diethyl{2-methoxy-3-tert-butyl-5-metbylphenyl}silyl)cyclopentadienyl]-

bis(o -N ,N - dimethylaminob enzyDlutetium,

[l-(dimethyl{2-methoxy3-tert-butyl-5-methylphenyl)-sily])-2,4-dimethyl-

cycl op entadienyl]bis(o-N.N-dimethylaminobenzyDlutetium,

[l-(diethyl{2-methoxy-3-tert-butyl-5-methylphenyl}silyl)-2.4-dimethyl-

cyclopentadienyl]bis(o-N,N'dimethylaminobenzyl)lutetium,

El-(dimethyl{2-methoxy-3-tert-butyl'5-methylphenyl}silyl)-2,3.5-trimethyl-

cydopentadienyl]bis(o-N.N-dimethylaminobenzy])lutetium.

[l-(diethyl{2-methoxy-3-tert-butyl-5-methylphenyl}silyl)-2)3,5-trimethyl-

cyclopentadienyl]bis(o~N,N-dimethylaminobenzyl)lutetium,

[0031]

[l-(dimethyl{2-metlioxy-3-tert-butyl-5-methylphenyl}silyl)-2,3,4,5-

tetramethylcyclopentadienyl]bis(trimetliylsilylmetbyl)lutetium,

[l-(diethyl{2-methoxy-3-tert-butyl-5-metliylpbenyl}sLlyl)-2,3,4,5-

tetr amethylcyclop enta dienyllbis (trimethylsilylmethyl)lutetium,

[l-(dimethyl{2-methoxy-3-tert-butyl-5-methylphenyl}silyl)cyclopentadienyl]-

bis(trimethylsilylmethyl)lutetium,

[l-(dietbyl{2-methoxy3-tert-butyl-5-methylphenyl}silyl)cyclopentadienyl]'

bis (trim ethylsilylmethyDlutetium,

[l'(dimetbyl{2-methoxy-3-tert-butyl-5-methylphenyl}silyl)-2,4-dimethyl-

cyclop enta dienyl]bis(trimethylsilylmethyl)lutetium,

[l-(diethyl{2-methoxy-3-tert-butyl-5-methylphenyllsilyl)-2,4-dimetbyl'

cyclop entadienyl]bis (trimethylsilylmethyl)lutetium,

[l-(dimethyl{2-methoxy-3-tert-butyl-5-methyIphenylisilyI)-2,3,5-trimethyI-

cyclop entadienyl]bis(trimethylsilylmetliyl)lutetium,

[l-(diethyl!2-methoxy3-tert-butyl-5-methyIphenyI}silyl}-2,3,5-trimetbyI-

cyclopentadienyl]bis(trimethylsilylmethyl)lutetium,

[0032]

[ 1- {1 • (2 -methoxy- 3 -tert-butyl- 5 -methylphenyl) - 1-methylethyl}-

cyclop entadienyl]bis(o -N,N - dimethylaminobenzyDy ttrium,

[l-{l-(2-methoxy3-tert-butyl-5-metliylphenyl)-l-ethylpropyl}-

cyclopentadienyl]bis(o-N,N-dimethylaminobenzyI)yttrium,

[l-{l-(2-methoxy-3-tert-butyl-5-methylphenyl)-l-methylethylK3-methyl'

cyclop en ta di en yl]bis(o-N,N- dimethylaminobenzyDy ttrium,

[l'U-(2-methoxy-3-tert-butyl-5-methylphenyl)-l-ethylpropyU-3-methyl-

cyclopentadienyl]bisfo-N,N-dimethylaniinobenzyl)yttrium.

[l-{l-{2-methoxy-3-tert-butyl-5-methylphenyl)-l-methylethylf-3-tert'butyl-

cyclopentadienyl]bis(o_N,N-dimethylaminobenzyl)yttrium,

[l-{l-(2-methoxy-3-tert-butyl-5-methylphenyl)-l-ethylpropyl}-3-tert-butyl-

cyclopentadienyl]bis(o-N,N-dimethylaminobenzyl)yttrium,

[0033]

[l-{l-(2-methoxy-3-tert-butyl-5-methylphenyl)-l-methylethyl}-

cyclop entadienyllbis (trim ethylsUylmethyl)yttrium,

[l-{l-(2-methoxy3-tert-butyl-5-methylphenyl)-l-ethylpropyl}-

cyclop entadienyllbis (trimethylsilylm ethyl) yttrium,

[l'{l-(2-methoxy3-tert-butyl-5-methylphenyl)-l-methylethylf-3-methyl-

cyclop entadienyl]bis(trimethylsilylmethyl)y ttrium,

[l-{l-(2'methoxy-3-tert'butyl-5-methylphenyl)-l-ethylpropyl}-3-methyl-

cyclop entadi en yl]bis(trimethylsilylm ethyl) yttrium,

[l-{l-(2-methoxy3-tert-butyl-5-methylphenyl)-l-methylethy}-3-tert-butyl-

cyclop entadienyl3bis(trimethylsilylmethyl)yttrium,

[l-tl-(2-methoxy-3-tert-butyl-5-methylphenyl)-l-ethypropyli--3-tert-butyl-

cyclop enta dienyllbis (trimethylsilylmethyOyttrium;

as well as the above compounds in which scandium, lutetium or yttrium is

replaced by lanthanum, cerium, praseodymium, neodymium, promethium,

samarium, europium, gadolinium, terbium, dysprosium, holmium, erbium,

thulium or ytterbium.

[0034] The rare earth metal complex (l) can be produced by reacting the

cyclopentadiene compound (2) and the rare earth metal compound

represented by the formula (3) (hereinafter, abbreviated as a rare earth

metal compound (3)).

[0035]  Examples of the hydrocarbon group having-1 to 20 carbon atoms in

the alkyl group optionally substituted with a silyl group substituted with a

hydrocarbon group having 1 to 20 carbon atoms in the substituent R8 include

a methyl group, an ethyl group, a n-propyl group, an isopropyl group, a n-butyl group, a sec-butyl group, a tert-butyl group, a n-pentyl group, a neopentyl group, an amyl group, a n-hexyl group, a heptyl group, a n-octyl group, a n-nonyl group, a n-decyl group, a n-dodecyl group, a n-tridecyl group, a tetradecyl group, a pentadecyl group, a hexadecyl group, a heptadecyl group, an octadecyl group, a nonadecyl group, and a n-eicosyl group, and preferably a methyl group, an ethyl group, an isopropyl group, a tert-butyl group, an amyl group and the like.

[0036] Examples of the aikyl group optionally substituted with a silyl group substituted with a hydrocarbon group having 1 to 20 carbon atoms in the substituent R8 include a trimethylsilylmethyl group, a triethylsilylmethyl group, a triisopropylsilylmethyl group, a trrnbutylsilyrmethyl group, and a tert-butyldimethylsilylmethyl group, and preferably a trimethylsilylmethyl group.

[0037] Examples of the hydrocarbon group having 1 to 20 carbon atoms in the araLkyl group substituted with an amino group substituted with a hydrocarbon group having 1 to 20 carbon atoms in the substituent R8 include a methyl group, an ethyl group, a n-propyl group, an isopropyl group, a n-butyl group, a sec-butyl group, a tert-butyl group, a n-pentyl group, a neopentyl group, an amyl group, a n-hexyl group, a heptyl group, a n-octyl group, a n-nonyl group, a n-decyl group, a n-dodecyl group, a n-tridecyl group, a tetradeyl group, a pentadecyl group, a hexadecyl group, a heptadecyl group, an octadecyl group, a nonadecyl group, and a n-eicosyl group, and preferably a methyl group, an ethyl group, an isopropyl group, a tert-butyl group, an amyl group and the like.

[0038] Examples of the aralkyl group substituted with an amino group substituted with a hydrocarbon group having 1 to 20 carbon atoms in the substituent Ra include an o-N.N-dimethylaminobenzyl group, and an

o-N,N-diethylamiiiobenzyl group, and preferably an o-N,N-dimethylamino-benzyl group.

[0039]  The cyclop entadiene compound (2) may be produced by, for example, a known method (see JP-A-09-87313).

[0040] Examples of such a cyclop entadiene compound (2) include the following compounds^

(2-methoxyphenyl)(cyclopentadienyl)diethylsilane, (2-methoxy-3-methylphenyl)(cyclopentadienyl)diethylsilane, (2-methoxy3,5-dimethylphenyl)(cyclopentadienyl)diethylsilane, (2-methoxy-3-tert-butylphenylXcyclopentadienyl) diethylsilane, (2-methoxy3-tert-butyl-5Tnethylphenyl)(cyclopentadienyl)diethylsilane, (2 -methoxy -3,5 - di-tert-butylphenyl) (cyclop entadienyl) diethylsilane, (2-methoxy-5-methyl-3-phenylphenyl)(cyclopentadienyl)diethylsilane, (2-methoxy-5-methyl-3-trim ethylsilylphenyl)(cyclop entadienyl) diethylsilane, (2-methoxy-3-tert-butyldimethylsilyl-5-methylphenyl)(cyclopentadienyl)' diethylsilane,

(2-methoxy-3,5-diamylphenyl)(cyclopentadienyl)diethylsilane, (2-methoxy-3-tert-butyl-5-methoxyphenyl)(cyclopentadienyl)diethylsilane, (2-methoxy-5-tert-butyl-3-chlorophenyl)(cyclopentadienyl) diethylsilane, (l-methoxynaphthalen-2-yl)(cyclopentadienyl) diethylsilane, (2-methoxy-3-tert-butyl-5-methoxyphenyl)(cyclopentadienyl)dietliylsiIane, [0041]

(2-methoxyphenyl(2,3,4,5-tetramethylcyclopentadienyl) diethylsilane, (2-methoxy3-methylphenyl) (2,3,4,5-te tr am ethylcyclop entadienyl) diethyl¬silane,

(2-methoxy 3,5-dimethylphenyl)(2,3,4,5-tetramethylcyclopentadienyl)" diethylsilane, (2-methoxy3-tert-butylphenyl)(2,3,4.5-tetramethylcyclopentadienyl)diethyl-

silane, (2-methoxy-3-tert-butyl-5-methylphenyl)(2,3,4,5-tetramethyl-

cyclop enta dienyl) diethylsilane,

(2-methoxy-3,5-di-tert-butylphenyl)(2,3,4,5-tetramethylcyclopentadienyl)-

diethylsilane,

(2-methoxy-5-methyl-3-phenylphenyl)(2,3,4,5-tetramethylcyclopentadienyl)-

diethylsilane,

(2-methoxy5'methyl-3-trimethylsilylphenyl)(2,3,4,5-tetramethyl-

cyclopentadienyOdiethylsilane,

(2-methoxy3-tert-butyldimethylmethylsilyl-5-methylphenyl)(2,3,4,5"

tetramethylcyclopentadienyDdiethylsilane,

(2-meth.oxy-3,5-diamylpbenyl)(2,3,4,5-tetramethylcyclopentadienyl)diethyl-

silane, (2-methoxy-3-tert-butyl-5-methoxyphenyl)(2,3>4,5-tetramethyl-

cyclopentadienyDdiethylsilane,

(2-metboxy5'tert-butyl-3-chlorophenyD(2,3,4,5_tetrametbyl-

cyclopentadienyDdiethylsilane,

(l-methoxynaphthalen-2-yl)(2,3,4,5-tetrametbylcyclopentadienyDdiethyl-

silane, (2-methoxy3-tert-butyl-5-methoxyphenyl)(2,3,4,5-tetramethyl-

cyclopentadienyl)diethylsilane, and the like;

as well as the above in which diethylsilane is replaced by dimethylsilane,

diphenylsilane, ethylmethylsilane, methylphenylsilane, dimethylmethane,

or diethylmethane,

[0042]

2 - [ 1 - (cyclop entadienyl)-1 -methylethyl] - 1-methoxybenzene,

2-[l-(cydopentadienyl)-l-methylethyl]-l-methoxy-4,6_dimethylbenzene,

6-tert-butyl-2-[l-(cy clopentadienyl)-l-methylethyl]-1-methoxy-4-methyl-

benzene, 6-[l-(cyclopentadienyl)-l-methylethyl]-l-methoxy2-phenylbenzene,

l-tert-butyldimethylsilyl-3-[l-(cyclopentadienyl)-l-methylethyl]-2-methoxy-

5-methylbenzene,

3-[l *(cyclopentadienyl)-l-methylethyl]-2-methoxy-5-methyl-1-trimethylsilyl-

benzene,

6-tert-butyl-2-[l-(cyclopentadienyl)-l-methylethyl]-1,4-dimethoxybenzene,

5-tert-butyM-chloro-3-[l-(cyclopentadienyl)-l-methylethyl]-4-methoxy-

benzene,

6-tert-butyl-2-[l-(cyclopentadienyl)-l-methylethyl]-l-methoxybenzene,

l-methoxy-2-[l-(4-methyl-cyclopentadienyl)-l-methylethyl]benzene,

l-methoxy-4,6-dimethyl-2^[l-(4-methyl-cyclopentadienyl)l-methylethyl]-

benzene,

6-tert'butyl-l-methoxy-4-methyl-2-[l-(4-methyl-cyclopentadienyl)-l-methyl-

ethyllbenzene,

l-methoxy-6-[l-(4-methyl-cyclopentadienyl)-l-methylethyl]-2-phenylbenzene,

l-tert-butyldimethylsilyl-2-methoxy-5-methyl-3-El-(4-methyl-

cyclopentadienyl)-l-methylethyl]benzene,

2-methoxy5-methyl-3-[l-(4-methyl-cyclopentadienyl)-lmethylethyl]-l-

trimethylsilylbenzene,

6-tert-butyll,4-dimethoxy-2-[l-(4-methyl-cyclopentadienyl)l-methylethyl]-

benzene,

5-tert-butyM-chloro-4-methoxy-3-[l-(4-methyl-cyclopentadienyl)-l-methyl-

ethyl]benzene,

6-tert-butyl-l-methoxy-2-[l-(4-methyl-cyclopentadienyl)-l-methylethyl]-

benzene,

2 - [ 1 (4-tert-butyl-cyclopentadienyl)-1 -methylethyl] -1 -methoxybenzene,

2-[l(4'tert-butyl-cyclopentadienyl)-l-methylethyl]-l-methoxy-4,6-dimethyl-

benzene,

6-tert-butyl-2-[l-(4-tert-butyl-cyclopentadienyl)-1 -methylethyl]- 1-methoxy

4 -methylbenzene,

6-[l-(4-tert.-butyl-cyclopentadienyl)-l-methylethyl]-l-methoxy-2-phenyl-

benzene,

l-tert-butyldimethylsilyl-3-[l-(4-tert-butyl-cyclopentadienyl)-l-methylethyl]-

2-methoxy5'methylbenzene,

3-[l-(4-tert-butylcyclopentadienyl)-l-methylethyl]-2-methoxy-5-methyl-l-

trimethylsilylbenzene,

6-tert-butyl-2-[l-(4-tert-butyl-cyclopentadienyl)-l-methylethyl]-l,4-

dimethoxyb enzene,

5-tert-butyl-l-chloro-3-[l-(4-tert-butyl-cyclopentadienyl)-l-methylethyl]-4-

methoxybenzene,

6-tert-butyl-2-[l-(4-tert-butyl-cyclopentadienyl)-l-methylethyl]-lmethoxy-

benzene and the like;

as well as the above compounds in which methoxy is replaced by ethoxy,

isopropoxy, phenoxy, or benzyloxy.

[0043]  Examples of the monoanionic ligand represented by the substituent

X in the rare earth metal complex (l) and the rare earth metal compound (3)

include a hydrogen atom, a halogen atom, a methyl group, an ethyl group, a

n-butyl group, a neopentyl group, a phenyl group, a neopentylidene group, a

methoxy group, a tert-butoxy group, a phenoxy group, a benzyl group, an

amide group, a phosphino group, a trimethylsilylmethyl group, a

bis(trimethylsilyl)methyl group, a bis(trimethylsilyl)amide group, and an

o-dimethylaminobenzyl group, and preferably a methyl group, a

trimethylsilylmethyl group, and an o-dimethylaminobenzyl group.

[0044] When m is 2, two Xs may be bonded together, or may be taken

together to form a dianionic ligand.

[0045]  Examples of the neutral ligand represented by the substituent Y in

the rare earth metal complex (l) and the rare earth metal compound (3)

include olefins, aromatic compounds, ethers, sulfides, amines, nitriles.

phosphines. andphosphine oxides, and preferably ethers and amines.
