Repository: anandvc/allindianpatents

File: patents/272576-electrolytic-deposition-of-metal-based-composite-coatings-comprising-nano-particles.html (part 1 of 2)
Indian Patents. 272576:"ELECTROLYTIC DEPOSITION OF METAL-BASED COMPOSITE COATINGS COMPRISING NANO-PARTICLES"

Indian Patents

Recently Granted Patents

  Recently Published Patents

Title of Invention	"ELECTROLYTIC DEPOSITION OF METAL-BASED COMPOSITE COATINGS COMPRISING NANO-PARTICLES"

Abstract	A method is provied for imparting corrosion resistance onto a surface of a substrate. The method comprises contacting the surface of the substrate with an electrolytic plating solution comprising (a) a source of deposition metal ions of a deposition metal selected from the group consisting of zinc, palladium, silver, nickel, copper, gold, platinum, rhodium, ruthenium, chrome, and alloys thereof, (b) a pre-mixed dispersion of non-metallic nano-particles, wherein the non-metallic particles have a pie-mix coating of surfactant molecules thereon; and applying an externa] source of electrons to the electrolytic plating solution to thereby electrolyt-ically deposit a metal-based composite coating comprising the deposition metal and non-metallic nano-particles onto the surface.	

Full Text	ELECTROLYTIC DEPOSITION OF METAL-BASED COMPOSITE COATINGS

COMPRISING NANO-PARTICLES

FIELD OF THE INVENTION

[0001] This invention relates generally to the electrolytic deposition of metals and metal alloys.  More particularly, the invention relates to the electrolytic deposition of metal-based composite coatings comprising non-metallic nano-particles to enhance the functional properties of surfaces.

BACKGROUND OF THE INVENTION

[0002] The corrosion of metals begins with the adsorption of small amounts of water onto metal surfaces.  Wetting provides the means for transport of environmental acids, halides, and other corrosive materials.  A hydrophobic surface which is water repellent inhibits the adsorption of environmental moisture and significantly reduces corrosion of a plated metal deposit and the underlying layers or substrate.

[0003] Fluorinated polymers such as polytetrafluoroethylene (marketed under the trade name TEFLON®) are known for imparting hydrophobicity on a surface and thus imparting water repellency. Fluorinated polymers are typically applied to a metal surface as particles, which are sintered together by baking at high temperatures.

[0004] Recently, methods have been developed to directly deposit fluorinated polymer particles into a metal-based composite coating, which avoid the high temperature sintering of fluoropolymer particles.  For example, Henry et al. (U.S. Pat. No. 4,830,889) and Feldstein (U.S. Pat. No. 5,721,055) describe the co-deposition of fluorinated polyethylene and nickel from electroless nickel plating baths.  See also Kobayashi et al. (U.S. 6,878,461).

[0005] As distinguished from electroless processes, Abys et al. (U.S. 6,274,254) disclose a method for co-depositing Pd, Co,

and PTFE by electrolytic plating to increase the wear resistance of electrical connectors.

[0006] An electrolytically plated metal-based composite coating comprising PTFE particles having diameters comparable to the wavelengths of visible light (i.e., from about 380 nm to about 780 nm) produces a dark gray, matte surface.  Such alloys make poor finishes in decorative and electronics applications, such as, for example, decorative automotive parts and electronics connectors, where surface appearance is either desired for cosmetic reasons or required for performance such as wear resistance.  Additionally, composite coatings comprising relatively large PTFE particles repel water to varying degrees based on the particle size distribution, concentration of occluded particles, and surface to volume ratio of the particles that are incorporated.  Moreover, large size particles may not be evenly distributed in the metal-based composite coating.

[0007] Therefore, a need continues to exist for a plating process which yields a metal-based composite coating having a smooth, bright, glossy finish, a high degree of water repellency and corrosion resistance, and a lubricious surface that improves wear resistance without affecting the appearance of deposit.

SUMMARY OF THE INVENTION

[0008] Among the various aspects of the present invention, therefore may be noted the provision of an electrolytic metal deposition process which yields a metal-based composite coating having a high degree of water repellency, corrosion resistance, wear resistance, and which also lowers the coefficient of friction and insertion forces.

[0009] Briefly, therefore, the present invention is directed to a method for imparting corrosion resistance onto a surface of a substrate.  The method comprises contacting the surface of the substrate with an electrolytic plating solution comprising (a) a source of deposition metal ions of a deposition

metal selected from the group consisting of zinc, palladium, silver, nickel, copper, gold, platinum, rhodium, ruthenium, chrome, and alloys thereof, (b) a pre-mixed dispersion of non-metallic nano-particles having a mean particle size between about 10 and about 500 nanometers, wherein the non-metallic nano-particles have a pre-mix coating of surfactant molecules thereon; and applying an external source of electrons to the electrolytic plating solution to thereby electrolytically deposit a metal-based composite coating comprising the deposition metal and non-metallic nano-particles onto the surface.

[0010] The present invention is further directed to a method for imparting corrosion resistance onto a surface of a substrate.  The method comprises contacting the metal surface with an electrolytic plating composition comprising (a) a source of deposition metal ions of a deposition metal selected from the group consisting of zinc, palladium, silver, nickel, copper, gold, platinum, rhodium, ruthenium, chrome, and alloys thereof, and (b) non-metallic particles having surfactant coatings, wherein the surfactant coatings have an average charge per surfactant molecule of between +0.1 and +1; and applying an external source of electrons to the electrolytic plating composition to thereby electrolytically deposit the composite coating onto the metal surface, wherein the composite coating comprises the deposition metal and the non-metallic particles.

[0011] The present invention is still further directed to a method for imparting corrosion resistance onto a surface of a substrate.  The method comprises  contacting the metal surface with an electrolytic plating composition comprising (a) a source of deposition metal ions of a deposition metal selected from the group consisting of zinc, palladium, silver, nickel, copper, gold, platinum, rhodium, ruthenium, chrome, and alloys thereof, and (b) a pre-mixed dispersion of non-metallic nano-particles having a mean particle size between about 10 and about 500

nanometers, wherein the non-metallic nano-particles have a pre-mix coating of surfactant molecules thereon; and applying an external source of electrons to the electrolytic plating composition to thereby electrolytically deposit the composite coating onto the metal surface, wherein the composite coating comprises the deposition metal and between about 1 wt. % and about 5 wt. % of the non-metallic nano-particles.

[0012] The present invention is still further directed to a method for imparting corrosion resistance onto a surface of a substrate.  The method comprises  contacting the metal surface with an electrolytic plating composition comprising (a) a source of deposition metal ions of a deposition metal selected from the group consisting of zinc, palladium, silver, nickel, copper, gold, platinum, rhodium, ruthenium, chrome, and alloys thereof, and (b) non-metallic nano-particles, wherein the non-metallic nano-particles are characterized by a particle size distribution in which at least about 30 volume % of the particles have a particle size less than 100 nm; and applying an external source of electrons to the electrolytic plating composition to thereby electrolytically deposit the composite coating onto the metal surface, wherein the composite coating comprises the deposition metal and the non-metallic nano-particles.

[0013] Other objects and aspects of the invention will be, in part, pointed out and, in part, apparent hereinafter.

DETAILED DESCRIPTION OF THE EMBODIMENT(S) OF THE INVENTION

[0014] In accordance with the present invention, a metal-based composite coating having enhanced surface properties is electrolytically deposited on a surface of a substrate.  The enhanced surface properties include high degree of water repellency, corrosion resistance, hardness, wear resistance, and lubricity.  Moreover, the surface coating may also be characterized by reduced coefficient of friction.  The metal-based composite coating is especially attractive for coating a

connector surface since a connector coated with the metal-based composite coating requires reduced insertion force, which decreases wear.

[0015] The metal-based composite coating of the present invention may be applied to and protect a variety of substrates. Substrates for coating with the metal-based composite coatings of the present invention include connectors and other electronics parts, automotive parts, metallized plastics, and non-stick parts for use in injection molding tools.

[0016] Exemplary metals for electrolytic deposition in the metal-based composite coating include zinc, palladium, silver, nickel, copper, gold, platinum, rhodium, ruthenium, chrome (decorative and hard) and alloys containing any of these metals. Tin and tin alloys are alternatively suitable. In one embodiment, the metal-based composite coating is a copper alloy. Exemplary copper alloys include Cu-Sn-Zn bronze and Cu-Sn bronze.

[0017] The enhanced surface features of the metal-based composite coating are due to co-deposition of the metal(s) with non-metallic nano-particles.  By incorporating non-metallic nano-particles having a mean particle size smaller than the wavelengths of visible light into the metal-based composite coatings of the present invention, the advantages of increased water repellency, corrosion resistance, hardness, wear resistance, and lubricity are obtained without any impact on the coatings' appearance.  In other words, an electrolytic deposition method that yields a bright, glossy coating without non-metallic nano-particles yields a bright, glossy coating with non-metallic nano-particles.  Likewise, an electrolytic deposition method that yields a semi-bright coating without non-metallic nano-particles yields a semi-bright coating with non-metallic nano-particles.

[0018] One class of non-metallic nano-particles for inclusion in the metal-based composite coatings of the present

invention is non-metallic nano-particles composed of a fluoropolymer.  The fluoropolymer may be selected from among polytetrafluoroethylene (PTFE, fluorinated ethylene-propylene copolymer (FEP), perfluoroalkoxy resin (PFE, a copolymer of tetrafluoroethylene and perfluorovinylethers), ethylene-tetrafluoroethylene copolymer (ETFE), polychlorotrifluoroethylene (PCTFE), ethylene-chloro-trifluoroethylene copolymer (ECTFE), polyvinylidene fluoride (PVDF), and polyvinyl fluoride (PVF), with

polytetrafluoroethylene currently preferred.  In a preferred embodiment, the nano-particles are PTFE particles.

[0019] The mean particle size of the non-metallic nano-particles composed of fluoropolymer is preferably on the order of or substantially smaller than the wavelength of visible light i.e., less than 380 nm (0.38 µm) to 780 nm (0.780 µm).  The mean particle size is less than about 0.50 µm (500 nm) , typically less than about 0.25 µm (250 nm), more typically less than about 0.20 µm (200 nm), and even more typically less than about 0.15 µm (150 nm).  The mean particle size is greater than 0.005 µm (5 nm), typically greater than about 0.01 µm (10 nm), more typically greater than about 0.05 µm (50 nm).  Accordingly, the mean particle size may be between about 0.50 µm (500 nm) and about 0.005 µm (5 nm), preferably between about 0.20 µm (200 nm) and about 0.01 µm (10 nm), such as between about 0.150 µm (150 nm) and about 0.05 µm (50 nm).  In one embodiment, the non-metallic nano-particles have a mean particle size between about 0.05 µm (50 nm) and about 0.1 µm (100 nm).  In one embodiment, the non-metallic nano-particles have a mean particle size between about 0.01 µm (10 nm) and about 0.05 µm (50 nm).  In a preferred embodiment, the non-metallic nano-particles have a mean particle size may have particle sizes of about 0.08 µm (80 nm) and about 0.05 µm (50 nm).

[0020] The mean particle sizes stated above refer to the arithmetic mean of the diameter of particles within a population

of fluoropolymer particles.  A population of non-metallic nano-particles contains a wide variation of diameters.  Therefore, the particles sizes may be additionally described in terms of a particle size distribution, i.e., a minimum volume percentage of particles having a diameter below a certain limit.  In one embodiment, therefore, at least about 50 volume % of the particles have a particle size less than 200 nm, preferably at least about 70 volume % of the particles have a particle size less than 200 nm, more preferably at least about 80 volume % of the particles have a particle size less than 200 nm, and even more preferably at least about 90 volume % of the particles have a particle size less than 200 nm.

[0021] In another embodiment, at least about 30 volume % of the particles have a particle size less than 100 nm, preferably at least about 40 volume % of the particles have a particle size less than 100 nm, more preferably at least about 50 volume % of the particles have a particle size less than 100 ran, and even more preferably at least about 60 volume % of the particles have a particle size less than 100 nm.

[0022] In a further embodiment, at least about 25 volume % of the particles have a particle size less than 90 nm, preferably at least about 35 volume % of the particles have a particle size less than 90 nm, more preferably at least about 45 volume % of the particles have a particle size less than 90 nm, and even more preferably at least about 55 volume % of the particles have a particle size less than 90 nm.

[0023] In another embodiment, at least about 20 volume % of the particles have a particle size less than 80 nm, preferably at least about 30 volume % of the particles have a particle size less than 80 nm, more preferably at least about 40 volume % of the particles have a particle size less than 80 nm, and even more preferably at least about 50 volume % of the particles have a particle size less than 80 nm.

[0024] In another embodiment, at least about 10 volume % of the particles have a particle size less than 70 nm, preferably at least about 20 volume % of the particles have a particle size less than 70 nm, more preferably at least about 30 volume % of the particles have a particle size less than 70 nm, and even more preferably at least about 35 volume % of the particles have a particle size less than 70 nm.

[0025] The fluoropolymer particles employed in the present invention have a so-called "specific surface area" which refers to the total surface area of one gram of particles.  As particle size decreases, the specific surface area of a given mass of particles increases.  Accordingly, smaller particles as a general proposition provide higher specific surface areas.  And the relative activity of a particle to achieve a particular function is in part a function of the particle's surface area in the same manner that a sponge with an abundance of exposed surface area has enhanced absorbance in comparison to an object with a smooth exterior.  The present invention employs particles with surface area characteristics to facilitate achieving particular corrosion-inhibiting function as balanced against various other factors.  In particular, these particles have surface area characteristics which permit the use of a lower concentration of nano-particles in solution in certain embodiments, which promotes solution stability, and even particle distribution and uniform particle size in the deposit. Although it is contemplated that greater PTFE concentration might be addressed by plating process modifications, the particular surface characteristics of this preferred embodiment require addressing stability and uniformity issues to a substantially lesser degree.  Moreover, it preliminarily appears possible that higher concentrations of particles such as PTFE may have deleterious effects on hardness or ductility; and if this turns out to be true, then the preferred surface area characteristics help avoid this.

[0026] In one embodiment, the invention employs fluoropolymer particles where at least about 50 wt%, preferably at least about 90 wt%, of the particles have a specific surface area of at least about 15 m2/g (e.g., between 15 and 35 m2/g. The specific surface area of the fluoropolymer particles may be as high as about 50 m2/g, such as from about 15 m2/g to about 35 m2/g.  The particles employed in this preferred embodiment of the invention, in another aspect, have a relatively high surface-area- to -volume ratio.  These nano-sized particles have a relatively high percent of surface atoms per number of atoms in a particle.  For example, a smaller particle having only 13 atoms has about 92% of its atoms on the surface.  In contrast, a larger particle having 1415 total atoms has only 35% of its atoms on the surface.  A high percentage of atoms on the surface of the particle relates to high particle surface energy, and greatly impacts properties and reactivity.  Nanoparticles having relatively high specific surface area and high surface-area-to-volume ratios are advantageous since a relatively smaller proportion of fluoropolymer particles may be incorporated into the composite coating compared to larger particles, which require more particles to achieve the same surface area, and still achieve the effects of increased corrosion resistance.  On the other hand, the higher surface activity prevents certain substantial challenges, such as uniform dispersion. Accordingly, as little as 10 wt. % fluoropolymer particle in the composite coating achieves the desired effects, and in some embodiments, the fluoropolymer particle component is as little as 5 wt. %, such as between about 1 wt. % and about 5 wt %. A relatively purer coating may be harder and more ductile than a coating comprising substantially more fluoropolymer particle; however, the desired characteristics are not compromised by incorporating relatively small amounts of nano-particles in the composite coating.

[0027] The non-metallic nano-particles are dispersed in a solvent system that inhibits agglomeration.  The solvent for electrolytic compositions is typically water.  Since many of the nano-particles are hydrophobic, nano-particles dispersed in water tend to agglomerate into clumps having mean particle sizes greater than the mean particle size of the nano-particles individually.  This is disadvantageous from a cosmetic standpoint.  Whereas a metal-based composite coating comprising agglomerated nano-particles has the above-described advantages of water repellency, corrosion resistance, hardness, wear resistance, and lubricity, the larger agglomerated nano-particles negatively impact the appearance of the metal-based composite coating.  In other words, a metal-based composite coating that is glossy without the nano-particles may be matte if it contains agglomerated clumps of nano-particles. Accordingly, the solvent system for dispersing the nano-particles comprises surfactants to inhibit agglomeration of the nano-particles in aqueous solution.

[0028] Surfactants are added to the electrolytic plating composition to additionally promote wetting of the substrate surface and modify the surface tension of the electrolytic plating solution to between about 40 dyne-cm and about 70 dyne-cm.  With regard to the plating process, a low surface tension is advantageous to enhance wetting of the substrate surface; enhance the ability of the solution to get rid of gas bubbles; and prevent pits/voids on the surface; increases the solubility of organic materials such as grain refiners, brighteners, and other bath additives, and lowers the deposition potentials of various metals which allows for uniform deposits and alloys.  A lower surface tension is advantageous with regard to the non-metallic nano-particles because this enhances the dispersability of the non-metallic nano-particles in the plating composition.

[0029] Fluoropolymer particles are commercially available in a form which is typically dispersed in a solvent.  An

exemplary source of dispersed fluoropolymer particles includes Teflon® PTFE 30 (available from DuPont), which is a dispersion of PTFE particles on the order of the wavelength of visible light or smaller.  That is, PTFE 30 comprises a dispersion of PTFE particles in water at a concentration of about 60 wt. % (60 grams of particles per 100 grams of solution) in which the particles have a particle size distribution between about 50 and about 500 nm, and a mean particle size of about 220 nm.  Another exemplary source of dispersed fluoropolymer particles include Teflon® TE-5070AN (available from DuPont), which is a dispersion of PTFE particles in water at a concentration of about 60 wt. % in which the particles have a mean particle size of about 80 nm. These particles are typically dispersed in a water/alcohol solvent system.  Generally, the alcohol is a water soluble alcohol, having from 1 to about 4 carbon atoms, such as methanol, ethanol, n-propanol, iso-propanol, n-butanol, iso-butanol, and tert-butanol.  Typically, the ratio of water to alcohol (mole:mole) is between about 10 moles of water and about 20 moles of water per one mole of alcohol, more typically between about 14 moles of water and about 18 moles of water per one mole of alcohol.

[0030] Alternatively, a solution from a source of dry PTFE particles may be prepared and then added to the electrolytic plating bath.  An exemplary source of dry PTFE particles is Teflon® TE-5069AN, which comprises dry PTFE particles having a mean particle size of about 80 nm.  Other sources of PTFE particles include those sold under trade name Solvay Solexis available from Solvay Solexis of Italy, and under the trade name Dyneon available from 3M of St. Paul, Minnesota (U.S.).

[0031] Preferably, the fluoropolymer particles are added to the electrolytic deposition composition with a pre-mix coating, i.e., as a coated particle, in which the coating is a surfactant coating applied prior to combining the non-metallic nano-particles with the other components (i.e., deposition metal

ions, acid, water, anti-oxidants, etc.) of the electrolytic deposition composition.  The surfactants used to coat the non-metallic nano-particles may also be added to the electrolytic composition to decrease the surface tension of the composition. The fluoropolymer particles may be coated with surfactant in an aqueous dispersion by ultrasonic agitation and/or high pressure streams.  The dispersion comprising fluoropolymer particles having a surfactant coating thereon may be then added to the electrolytic plating composition.  The surfactant coating inhibits agglomeration of the particles and enhances the solubility/dispersability of the fluropolymer particles and hollow microspheres in solution.

[0032] The surfactant may be cationic, anionic, non-ionic, or zwitterionic.  A particular surfactant may be used alone or in combination with other surfactants.  One class of surfactants comprises a hydrophilic head group and a hydrophobic tail. Hydrophilic head groups associated with anionic surfactants include carboxylate, sulfonate, sulfate, phosphate, and phosphonate.  Hydrophilic head groups associated with cationic surfactants include quaternary amine, sulfonium, and phosphonium.  Quaternary amines include quaternary ammonium, pyridinium, bipyridinium, and imidazolium.  Hydrophilic head groups associated with non-ionic surfactants include alcohol and amide.  Hydrophilic head groups associated with zwitterionic surfactants include betaine.  The hydrophobic tail typically comprises a hydrocarbon chain.  The hydrocarbon chain typically comprises between about six and about 24 carbon atoms, more typically between about eight to about 16 carbon atoms.

[0033] Exemplary anionic surfactants include alkyl phosphonates, alkyl ether phosphates, alkyl sulfates, alkyl ether sulfates, alkyl sulfonates, alkyl ether sulfonates, carboxylic acid ethers, carboxylic acid esters, alkyl aryl sulfonates, and sulfosuccinates.  Anionic surfactants include any sulfate ester, such as those sold under the trade name

ULTRAFAX, including, sodium lauryl sulfate, sodium laureth sulfate (2 EO), sodium laureth, sodium laureth sulfate (3 EO), ammonium lauryl sulfate, ammonium laureth sulfate, TEA-lauryl sulfate, TEA-laureth sulfate, MEA-lauryl sulfate, MEA-laureth sulfate, potassium lauryl sulfate, potassium laureth sulfate, sodium decyl sulfate, sodium octyl/decyl sulfate, sodium 2-ethylhexyl sulfate, sodium octyl sulfate, sodium nonoxynol-4 sulfate, sodium nonoxynol-6 sulfate, sodium cumene sulfate, and ammonoium nonoxynol-6 sulfate; sulfonate esters such as sodium α-olefin sulfonate, ammonium xylene sulfonate, sodium xylene sulfonate, sodium toluene sulfonate, dodecyl benzene sulfonate, and lignosulfonates; sulfosuccinate surfactants such as disodium lauryl sulfosuccinate, disodium laureth sulfosuccinate; and others including sodium cocoyl isethionate, lauryl phosphate, any of the ULTRAPHOS series of phosphate esters, Cyastat® 609 (N,N-Bis(2-hydroxyethyl)-N-(3'-Dodecyloxy-2'-Hydroxypropyl) Methyl Ammonium Methosulfate) and Cyastat® LS ((3-Lauramidopropyl) trimethylammonium methylsulfate), available from Cytec Industries.

[0034] Exemplary cationic surfactants include quaternary ammonium salts such as dodecyl trimethyl ammonium chloride, cetyl trimethyl ammonium salts of bromide and chloride, hexadecyl trimethyl ammonium salts of bromide and chloride, alkyl dimethyl benzyl ammonium salts of chloride and bromide, and the like.  In this regard, surfactants such as Lodyne® S-106A (Fluoroalkyl Ammonium Chloride Cationic Surfactant 28-30%, available from Ciba Specialty Chemicals Corporation) and Ammonyx® 4002 (Octadecyl dimethyl benzyl ammonium chloride Cationic Surfactant, available from Stepan Company, Northfield, Illinois) are particularly preferred.

[0035] A class of non-ionic surfactants includes those comprising polyether groups, based on, for example, ethylene oxide (EO) repeat units and/or propylene oxide (PO) repeat units.  These surfactants are typically non-ionic.  Surfactants

having a polyether chain may comprise between about 1 and about 36 EO repeat units, between about 1 and about 36 PO repeat units, or a combination of between about 1 and about 36 EO repeat units and PO repeat units.  More typically, the polyether chain comprises between about 2 and about 24 EO repeat units, between about 2 and about 24 PO repeat units, or a combination of between about 2 and about 24 EO repeat units and PO repeat units.  Even more typically, the polyether chain comprises between about 6 and about 15 EO repeat units, between about 6 and about 15 PO repeat units, or a combination of between about 6 and about 15 EO repeat units and PO repeat units.  These surfactants may comprise blocks of EO repeat units and PO repeat units, for example, a block of EO repeat units encompassed by two blocks of PO repeat units or a block of PO repeat units encompassed by two blocks of EO repeat units.  Another class of polyether surfactants comprises alternating PO and EO repeat units.  Within these classes of surfactants are the polyethylene glycols, polypropylene glycols, and the polypropylene glycol/polyethylene glycols.

[0036] Yet another class of non-ionic surfactants comprises EO, PO, or EO/PO repeat units built upon an alcohol or phenol base group, such as glycerol ethers, butanol ethers, pentanol ethers, hexanol ethers, heptanol ethers, octanol ethers, nonanol ethers, decanol ethers, dodecanol ethers, tetradecanol ethers, phenol ethers, alkyl substituted phenol ethers, α-naphthol ethers, and ß-naphthol ethers.  With regard to the alkyl substituted phenol ethers, the phenol group is substituted with a hydrocarbon chain having between about 1 and about 10 carbon atoms, such as about 8 (octylphenol) or about 9 carbon atoms (nonylphenol).  The polyether chain may comprise between about 1 and about 24 EO repeat units, between about 1 and about 24 PO repeat units, or a combination of between about 1 and about 24 EO and PO repeat units.  More typically, the polyether chain comprises between about 8 and about 16 EO repeat units, between

about 8 and about 16 PO repeat units, or a combination of between about 8 and about 16 EO and PO repeat units.  Even more typically, the polyether chain comprises about 9, about 10, about 11, or about 12 EO repeat units; about 9, about 10, about 11, or about 12 PO repeat units; or a combination of about 9, about 10, about 11, or about 12 EO repeat units and PO repeat units.

[0037] An exemplary ß-naphthol derivative non-ionic surfactant is Lugalvan BN012 which is a ß-naphtholethoxylate having 12 ethylene oxide monomer units bonded to the naphthol hydroxyl group.  A similar surfactant is Polymax NPA-15, which is a polyethoxylated nonylphenol.  Another surfactant is Triton®-X100 nonionic surfactant, which is an octylphenol ethoxylate, typically having around 9 or 10 EO repeat units. Additional commercially available non-ionic surfactants include the Pluronic® series of surfactants, available from BASF. Pluronic® surfactants include the P series of EO/PO block copolymers, including P65, P84, P85, P103, P104, P105, and P123, available from BASF; the F series of EO/PO block copolymers, including F108, F127, F38, F68, F77, F87, F88, F98, available from BASF; and the L series of EO/PO block copolymers, including L10, L101, L121, L31, L35, L44, L61, L62, L64, L81, and L92, available from BASF.

[0038] Additional commercially available non-ionic surfactants include water soluble, ethoxylated nonionic fluorosurfactants available from DuPont and sold under the trade name Zonyl®, including Zonyl® FSN (Telomar B Monoether with Polyethylene Glycol nonionic surfactant), Zonyl® FSN-100, Zonyl® FS-300, Zonyl® FS-500, Zonyl® FS-510,  Zonyl® FS-610, Zonyl® FSP, and Zonyl® UR.  Zonyl® FSN (Telomar B Monoether with Polyethylene Glycol nonionic surfactant) is particularly preferred.  Other non-ionic surfactants include the amine condensates, such as cocoamide DEA and cocoamide MEA, sold under the trade name ULTRAFAX.  Other classes of nonionic surfactants

include acid ethoxylated fatty acids (polyethoxy-esters) comprising a fatty acid esterified with a polyether group typically comprising between about 1 and about 36 EO repeat units.  Glycerol esters comprise one, two, or three fatty acid groups on a glycerol base.

[0039] In one preferred embodiment, non-metallic nano-particles are in a pre-mix dispersion with a non-ionic coating on the particles prior to mixing in with the other bath components.  Then the dispersion is mixed with the other ingredients, including the acid, deposition metal ions, and a cationic surfactant.  A further surfactant coating is deposited over the non-metallic particle in a manner that imparts an overall coating charge, in this instance positive, on the fluoropolymer particles.  Preferably, the surfactant coating comprises predominantly of positively charged surfactant molecules.  A positively charged surfactant coating will tend to drive the particles, during electrolytic deposition, toward the cathode substrate enhancing co-deposition with the metal and optionally the alloying metal.  The overall charge of the surfactant coating may be quantified.  The charge of a particular surfactant molecule is typically -1 (anionic), 0 (non-ionic or zwitterionic), or +1 (cationic).  A population of surfactant molecules therefore has an average charge per surfactant molecule that ranges between -1 (entire population comprises anionic surfactant molecules) and +1 (entire population comprise cationic surfactant molecules).  A population of surfactant molecules having an overall 0 charge may comprise 50% anionic surfactant molecules and 50% cationic surfactant molecules, for example; or, the population having an overall 0 charge may comprise 100% zwitterionic surfactant molecules or 100% non-ionic surfactant molecules.

[0040] In one embodiment, the surfactant coating comprises a cationic surfactant used alone or in combination with one or more additional cationic surfactants, such that the average

charge per surfactant molecule is substantially equal to +1, i.e., the surfactant coating consists substantially entirely of cationic surfactant molecules.

[0041] It is not necessary, however, for the surfactant coating to consist entirely of cationic surfactants.  In other words, the surfactant coating may comprise combinations of cationic surfactant molecules with anionic surfactant molecules, zwitterionic surfactant molecules, and non-ionic surfactant molecules.  Preferably, the average charge per surfactant molecule of the population of surfactant molecules coating the non-metallic nano-particles is greater than 0, and in a particularly preferred embodiment, the surfactant coating comprises a cationic surfactant used alone or in combination with one or more additional cationic surfactants and with one or more non-ionic surfactants.  The surfactant coating comprising a population of cationic surfactant molecules and non-ionic surfactant molecules preferably has an average charge per surfactant molecule between about 0.01 (99% non-ionic surfactant molecules and 1% cationic surfactant molecules) and 1 (100% cationic surfactant molecules), preferably between about 0.1 (90% non-ionic surfactant molecules and 10% cationic surfactant molecules) and 1.  The average charge per surfactant molecule of the population of surfactant molecules making up the surfactant coating over the non-metallic particles may be at least about 0.2 (80% non-ionic surfactant molecules and 20% cationic surfactant molecules), such as at least about 0.3 (70% non-ionic surfactant molecules and 30% cationic surfactant molecules), at least about 0.4 (60% non-ionic surfactant molecules and 40% cationic surfactant molecules), at least about 0.5 (50% non-ionic surfactant molecules and 50% cationic surfactant molecules), at least about 0.6 (40% non-ionic surfactant molecules and 60% cationic surfactant molecules), at least about 0.7 (30% non-ionic surfactant molecules and 70% cationic surfactant molecules), at least about 0.8 (20% non-ionic

surfactant molecules and 80% cationic surfactant molecules), or even at least about 0.9 (10% non-ionic surfactant molecules and 90% cationic surfactant molecules).  In each of these embodiments, the average charge per surfactant molecule is no greater than l.

[0042] The concentration of surfactant is determined by the total particle-matrix interface area.  For a given weight concentration of the particle, the smaller the mean particle size, the higher the total area of the particle surface.  The total surface area is calculated by the specific particle surface (m2/g) multiplied by the particle weight in the solution (g).  The calculation yields a total surface area in m2.  A given concentration of non-metallic nano-particles, having a high specific particle surface area, includes a much greater total number of particles compared to micrometer-sized particles of the same weight concentration.  As a result, the average inter-particle distance decreases.  The interaction between the particles, like the van der waals attraction, becomes more prominent.  Therefore, high concentrations of surfactants are used to decrease the particles' tendency to flocculate or coagulate with each other.  The surfactant concentration is therefore a function of the mass and specific surface area of the particles.  Preferably, therefore, the composition comprises about one gram of surfactant for every about 100 m2 to 200 m2 of surface area of fluoropolymer particles, more preferably about one gram of surfactant for every 120 m2 to about 150 m2 of surface area of fluoropolymer particles.

[0043] For example, a dispersion of Teflon® TE-5070AN (total mass 750 grams) has about 450 grams of PTFE particles, having a specific surface area of about 23.0 m2/g and a total surface area of about 10350 m2.  The mass of surfactant for coating and dispersing this total surface area is preferably between 50 grams and about 110 grams, more preferably between about 65 grams and about 90 grams.  For example, a composition

for dispersing about 450 grams of these PTFE particles may include between about 5 grams and about 25 grams Ammonyx® 4002 (Octadecyl dimethyl benzyl ammonium chloride Cationic Surfactant), between about 5 grams and about 25 grams Zonyl® FSN (Telomar B Monoether with Polyethylene Glycol nonionic surfactant), between about 40 grams and about 60 grams Lodyne® S-106A (Fluoroalkyl Ammonium Chloride Cationic Surfactant 28-30%), between about 30 grams and about 50 grams isopropyl alcohol, and between about 150 grams and about 250 grams H20. The surfactant coating comprises a combination of cationic surfactant and nonionic surfactant to stabilize the fluoropolymer particles in solution.  So, for example, the dispersion can be formed with the following components:  PTFE particles (450 grams), Ammonyx® 4002 (10.72 g), Zonyl® FSN (14.37 g), Lodyne® S-106A (50.37 g) , isopropyl alcohol (38.25 g), and water (186.29 g).

[0044] In the electrolytic plating compositions of the present invention, the nano-particles composed of fluoropolymers are present in a concentration between about 0.1 wt% and about 20 wt%, more preferably between about 1 wt% and about 10 wt%. By adding non-metallic nano-particles to the electrolytic plating compositions at these concentrations, the deposited metal-based composite coating may comprise at least about 1% by weight nano-particle up to about 50% by weight nano-particle.

[0045] If the nano-particle source is Teflon® PTFE 30 or Teflon® TE-5070AN, for example, the concentrations in the electrolytic plating composition may be achieved by adding between about 1.5 g and about 350 g of 60 wt. % PTFE dispersion per 1 L of electrolytic plating solution, more preferably between about 15 g and about 170 g of 60 wt. % PTFE dispersion per 1 L of electrolytic plating composition.  In volume terms, the concentrations in the electrolytic plating composition may be achieved by adding PTFE dispersion to the solution at a volume of between about 0.5 mL and about 160 mL of PTFE

dispersion per 1 L of electrolytic plating composition, more preferably between about 6 mL and about 80 mL of PTFE dispersion per 1 L of electrolytic plating composition.  If the fluoropolymer particle source is a source of dry PTFE particles, such as Teflon® TE-5069AN, the concentration in the electrolytic plating composition can be achieved by adding between about l g and about 200 g, more preferably between about 10 g and about 100 g, of dry PTFE particles per 1 L of electrolytic plating composition.

[0046] The electrolytic plating composition of the present invention comprises, in addition to non-metallic nano-particles and surfactants, a source of deposition metal ions of a deposition metal and other additives as are known in the art pertinent to the electrolytic plating of each particular metal ion.  General classes of such additives include conductive salts, brighteners, complexing agents, pH adjusters, and buffering agents.
