Repository: anandvc/allindianpatents

File: patents/272577-a-process-for-manufacturing-a-hot-dip-galvanized-or-galvannealed-steel.html
Indian Patents. 272577:A PROCESS FOR MANUFACTURING A HOT DIP GALVANIZED OR GALVANNEALED STEEL

Indian Patents

Recently Granted Patents

  Recently Published Patents

Title of Invention	A PROCESS FOR MANUFACTURING A HOT DIP GALVANIZED OR GALVANNEALED STEEL

Abstract	The invention deals with a hot-dip galvanized or galvannealed steel sheet wherein, the composition of the steel sheet comprises, by weight: 0.01 &#8804; C &#8804; 0.22%, 0.50 &#8804; Mn &#8804; 2.0%, 0.2 &#8804; Si &#8804; 3.0%, 0.005 &#8804; Al &#8804; 2.0%, Mo < 1.0%, Cr &#8804; 1,0%, P < 0.02%, Ti &#8804; 0.20%, V &#8804; 0.40%, Ni &#8804; 1.0%, Nb &#8804; 0.20%, the balance of the composition being iron and unavoidable impurities resulting from the smelting, and the steel sheet comprises a layer of an internal nitride of at least one type of nitride selected from a Si nitride, Mn nitride, Al nitride, complex nitride comprising Si and Mn, or Al and Si, or Al and Mn, or complex nitride comprising Si, Mn and Al, said steel sheet comprising no further outer layer of iron nitride.	

Full Text	Galvanized or galvannealed silicon steel

The present invention relates to a process for manufacturing a hot-dip galvanized or galvannealed steel sheet containing a high content of silicon.

Before the delivery to car-makers, steel sheets are coated with a zinc-based coating generally performed by hot-dip galvanizing, in order to increase the resistance to corrosion. After leaving the zinc bath, galvanized steel sheets are often submitted to an annealing which promotes the alloying of the zinc coating with the iron of the steel (so-called galvannealing). This kind of coating made of a zinc-iron alloy offers a better weldability than a zinc coating.

To meet the requirement of lightening power-driven ground vehicle structures, it is known to use high tensile strength steel sheet, such as for example TRIP steels (the term TRIP standing for transformation-induced plasticity), which combine very high mechanical strength with the possibility of very high levels of deformation. TRIP steels have a microstructure comprising ferrite, residual austenite and optionally martensite and/or bainite, which allows them to achieve tensile strength from 600 to 1000 MPa. This type of steel is widely used for production of energy-absorbing parts, such as for example structural and safety parts such as longitudinal members and reinforcements.

Most of high strength steel sheet are obtained by adding a large amount of silicon to the steel. Silicon stabilizes the ferrite and improves the yield strength R© of the steel, and in the case of TRIP steel sheet, it also prevents residual austenite from decomposing to form carbide.

However, when a steel sheet contains more than 0.2% by weight of silicon, they are galvanized with difficulty, because silicon oxides are formed on the surface of the steel sheet during the annealing. These silicon oxides show a poor wettability toward the molten zinc, and deteriorate the plating performance of the steel sheet. To solve this problem, it is known to use high strength steel having low silicon content (less than 0.2% by weight). However, this has a major drawback: a high level of tensile strength, that is to say about 800 MPa, can be achieved only if the content of carbon is increased. But, this has the effect to lower the mechanical resistance of the welded points.

On the other hand, the alloying speed during the galvannealing process is strongly slowed down whatever the TRIP steel composition because of external selective oxidation acting as a diffusion barrier to iron, and the temperature of the galvannealing has to be increased. In the case of TRIP steel sheet, the increase of the temperature of the galvannealing is detrimental to the preservation of the TRIP effect, because of the decomposition of the residual austenite at high temperature. In order to preserve the TRIP effect, a large quantity of molybdenum (more than 0.15 % by weight) has to be added to the steel, so that the precipitation of carbide can be delayed. However, this has an effect on the cost of the steel sheet.

Indeed, the TRIP effect is observed when the TRIP steel sheet is being deformed, as the residual austenite is transformed into martensite under the effect of the deformation, and the strength of the TRIP steel sheet increases.

The purpose of the present invention is therefore to remedy the aforementioned drawbacks and to propose a hot-dip galvanized or galvannealed steel sheet having a high silicon content (more than 0.2% by weight), showing high mechanical characteristics.

Further, another purpose of the invention is to propose a process for hot-dip galvanizing or galvannealing a steel sheet having a high silicon content, that guarantees a good wettability of the surface of the steel sheet and no non-coated portions, and thus guarantees a good adhesion and a nice surface appearance of the zinc-based or zinc-iron coating on the steel sheet.

A further purpose of the invention is to preserve the TRIP effect when a TRIP steel sheet is to be galvannealed.

For this purpose, the first subject of the invention is a hot-dip galvanized or galvannealed steel sheet, wherein the composition of the steel comprises, by weight:

0.01 £ C 
0.50 
0.2 S Si 
0.005 
Mo 
Cr£l.O%

P 
Ti 
V 
Ni
The second subject of the invention is a process for manufacturing this hot-dip galvanized or galvannealed steel sheet, comprising the steps consisting

in: a) subjecting a steel sheet having the above composition, to an annealing in a furnace to form an annealed steel sheet, said furnace comprising:

-	a first heating zone wherein said steel sheet is pre-heated from ambient temperature to a heating temperature T1, in a non nitriding atmosphere having a Dew Point less than -SOX,

-	a second heating zone wherein said pre-heated steel sheet is heated from said heating temperature TI to a heating temperature T2, in a nitriding atmosphere having a Dew Point between -30 and -10 °C,

-	a third heating zone wherein said pre-heated steel sheet is further heated from said heating temperature T2 to a soaking temperature T3 in a non nitriding atmosphere having a dew point less than -30°C,

-	a soaking zone wherein said heated steel sheet is soaked at said soaking temperature T3 for a time t3, in a non nitriding atmosphere having a Dew Point less than -30'C, and

-	a cooling zone wherein said steel sheet is cooled from the soaking temperature T3 to a temperature T4, in a non nitriding atmosphere having a Dew Point less than -30'C,

b) hot-dip galvanising said annealed steel sheet to form a zinc-based coated steel sheet, and

c) optionally, subjecting said zinc-based coated steel sheet to an alloying treatment to form a galvannealed steel sheet.

In order to obtain the hot-dip galvanized or galvannealed steel sheet according to the invention, a steel sheet comprising the following elements is provided:

-	Carbon with a content between 0.01 and 0.22% by weight. This element is essential for obtaining good mechanical properties, but it must not be present in too large amount in order not to tear the weldabillty. To encourage hardenability and to obtain a sufficient yield strength Re, and also to form stabilized residual austenite the carbon content must not be less than 0.01% by weight. A bainitic transformation takes place from an austenitic structure formed at high temperature, and ferrite/bainlte lamellae are formed. Owing to the very low solubility of carbon in ferrite compared with austenite, the carbon of the austenite is rejected between the lamellae. Owing to silicon and manganese, there is very little precipitation of carbide. Thus, the interlamellar austenite is progressively enriched with carbon without any carbides being precipitated. This enrichment is such that the austenite is stabilized, that is to say the martensitic transformation of this austenite does not take place upon cooling down to room temperature.

-	Manganese with a content between 0.50 and 2.0% by weight. Manganese promotes hardenability, making it possible to achieve a high yield strength Re- Manganese promotes the formation of austenite, contributes to reducing the martensitic transformation start temperature Ms and to stabilizing the austenite. However, it is necessary to avoid the steel having too high a manganese content in order to prevent segregation, which may be demonstrated during heat treatment of the steel sheet. Furthermore, an excessive addition of manganese causes the formation of a thick internal manganese oxide layer which causes brittleness, and the adhesion of the zinc based coating will not be sufficient.

-	Silicon with a content between 0.2 and 3.0% by weight. Silicon improves the yield strength Rg of the steel. This element stabilizes the ferrite and the residual austenite at room temperature. Silicon inhibits the precipitation of cementite upon cooling from austenite, considerably retarding the growth of carbides. This stems from the fact that the solubility of silicon in cementite is very low and the fact that silicon increases the activity of the carbon in austenite. Thus, any cementite nucleus that forms will be surrounded by a silicon-rich austenitic region, and rejected to the precipitate-matrix interface. This silicon-enriched austenite is also richer in carbon, and the growth of the cementite is slowed down because of the reduced diffusion resulting from the reduced carbon activity gradient between the cementite and the neighbouring austenitic region. This addition of silicon therefore contributes to stabilizing an amount of residual austenite sufficient to obtain a TRIP effect. During the annealing step to improve the wettability of the steel sheet, internal silicon nitrides and complex nitrides comprising silicon, aluminium and manganese are formed and dispersed under the surface of the sheet. However, an excessive addition of silicon induces unwished external selective oxidation during the soaking, which impairs wettability and galvannealing kinetic.

-	Aluminium with a content between 0.005 and 2.0% by weight. Like the silicon, aluminium stabilizes ferrite and increases the formation of ferrite as the steel sheet cools down. It is not very soluble in cementite and can be used in this regard to avoid the precipitation of cementite when holding the steel at a bainitic transformation temperature and to stabilize the residual austenite. A minimum amount of aluminium is required in order to deoxidize the steel.

-	Molybdenum with a content less than 1.0. Molybdenum favours the formation of martensite and increases the corrosion resistance. However, an excess of molybdenum may promote the phenomenon of cold cracking in the weld zones and reduce the toughness of the steel.

When a hot-dip galvannealed steel sheet is wished, conventional process requires the addition of Mo to prevent carbide precipitation during re-heating after galvanizing. Here, thanks to the internal nitriding of silicon, aluminium and manganese, the alloying treatment of the galvanized steel sheet can be performed at a lower temperature than that of conventional galvanized steel sheet comprising no internal nitride. Consequently, the content of molybdenum can be reduced and be less than 0.01% by weight, because it is not necessary to delay the bainitic transformation as it is the case during the alloying treatment of conventional galvanized steel sheet.

-	Chromium with a content not exceeding 1.0% by weight. The chromium content must be limited in order to avoid surface appearance problems when galvanizing the steel.

-	Phosphorus with a content not exceeding 0.02% by weight, and preferably not exceeding 0.015% by weight. Phosphorus in combination with silicon increases the stability of the residual austenite by suppressing the precipitation of carbides.

-	Titanium with a content not exceeding 0.20% by weight. Titanium improves the yield strength of Re, however its content must be limited to 0.20% by weight in order to avoid degrading the toughness.

-	Vanadium with a content not exceeding 0.40% by weight. Vanadium improves the yield strength of Re by grain refinement, and improves the weldability of the steel. However, above 0.40% by weight, the toughness of the steel is degraded and there is a risk of cracks appearing in the weld zones.

-	Nickel with a content not exceeding 1.0% by weight. Nickel increases the yield strength of Re- Its content is generally limited to 1.0% by weight because of its high cost.

-	Niobium with a content not exceeding 0.20% by weight. Niobium promotes the precipitation of carbonitrides, thereby increasing the yield strength of Re- However, above 0.20% by weight, the weldability and the hot formability are degraded.

The balance of the composition consists of iron and other elements that are usually expected to be found and impurities resulting from the smelting of the steel, in proportions that have no influence on the desired properties.

The steel sheet is first subjected to an annealing to form an annealed steel sheet, before being hot-dip galvanized in a bath of molten zinc and optionally heat-treated to form a galvannealed steel sheet.

Said annealing is performed in a furnace comprising a first heating zone, a second heating zone, a third heating zone and a soaking zone followed by a cooling zone.

The steel sheet is pre-heated in the first heating zone, from ambient temperature to a heating temperature T1, in a non nitriding atmosphere having a Dew Point less than -30°C, in order to form a pre-heated steel sheet.

During the first heating of the steel sheet, it is essential to limit the Dew Point in order to avoid the oxidation of the iron on the surface of the steel, which would impair the wettability.

The heating temperature T1 is preferably between 450 and 550°C. This is because when the temperature is below 450°C, the reaction of selective oxidation of Si, Mn and Al is not possible. As a matter of fact, this reaction is a diffusion controlled mechanism, and is thermally activated. Furthermore, when the temperature of the steel sheet is more than 550°C during the first heating step, because silicon, aluminium and manganese are more oxidizable than iron, a thin outer layer of Si and/or Al and/or Mn is formed on the surface of the steel sheet. This layer of outer oxide impairs the wettability of the steel sheet.

This pre-heated steel sheet is then heated in the second heating zone, from said heating temperature T1 to a heating temperature T2, in order to form a heated steel sheet. Said heating step is performed in a nitriding atmosphere having a Dew Point between -30 and -10°C, whose effect is to inhibit the superficial oxidation of silicon, aluminium and manganese in decreasing the surface of the steel sheet in free silicon, aluminium and manganese, by precipitation of a layer of an internal nitride of at least one type of nitride selected from the group consisting of silicon nitride, manganese nitride, aluminium nitride, complex nitride comprising silicon and manganese, complex

oxide comprising silicon and aluminium, complex oxide cornprising manganese and aluminium, and complex nitride comprising silicon, manganese and aluminium. It has to be noted that under these conditions, no further outer layer of iron nitride is formed on the surface of said heated steel sheet. Thus, the wettability of said steel sheet is not impaired.

In the second heating zone, it is essential that the Dew Point is not less than -30°C. This is because the superficial oxidation of silicon, of manganese and of aluminium is not avoided, and the wettability is impaired. However, if the Dew Point is more than -ICC, oxygen adsorption on the steel surface becomes too intense preventing the needed nitrogen adsorption.

The nitriding atmosphere in said second heating zone can comprise 3 to 10% by volume of ammonia (NH3), 3 to 10% by volume of hydrogen, the balance of the composition being nitrogen and unavoidable impurities. If the content is less than 3% by volume of ammonia, the layer of internal nitride is not thick enough to improve the wettability, while an excess of ammonia leads to the formation of a thick layer, and the mechanical characteristics of the steel are impaired.

During the second heating step, the dissociation of ammonia on the surface of steel allows a creation of a flow of nitrogen which penetrates in the steel sheet. This flow of nitrogen leads to the internal nitriding of silicon, aluminium and manganese, and avoids the outer oxidation of silicon, aluminium and manganese.

The heating temperature T2 is preferably between 480 and 720X.

The heated steel sheet is then further heated in the third heating zone to a soaking temperature T3, soaked in the soaking zone at said soaking temperature T3 for a time t3, and is subsequently cooled down from the soaking temperature T3 to a temperature T4.

The atmosphere in the third heating zone, soaking zone and cooling zone is an atmosphere, whose Dew Point is less than -30°C, so that the oxidation of the steel sheet is avoided, thus the wettability is not impaired.

The atmosphere in the first and third heating zone, soaking zone and cooling is a non nitriding atmosphere which can comprise 3 to 10% by volume

of hydrogen, the balance of the composition being nitrogen, and unavoidable impurities.

Indeed, with a complete nitriding annealing, that is to say if the atmosphere in the first heating, second heating, third heating, soaking and cooling zones is a nitriding atmosphere, an outer iron nitride layer of about tG pm is formed on the layer of internal nitride. Thus, the wettability, the mechanical characteristics and the formability of the steel sheet will be impaired.

In order to obtain a hot-dip galvanized or galvannealed steel sheet having a TRIP microstructure comprising ferrite, residual austenite, and optionally martensite and/or bainite, said soaking temperature T3 is preferably between 720 and 850°C, and the time t3 is preferably between 20 and 180s, Thus, the heating temperature T2 is between T1 and T3.

When the steel sheet is at the temperature T3, a dual phase structure composed of ferrite and austenite is formed. When T3 is above 850°C, the volume ratio of austenite grows too much, and external selective oxidation of surface of the steel occurs. But when T3 is below 720°C, the time required to form a sufficient volume ratio of austenite is too high.

Under these conditions, said internal nitride is preferably formed at a depth between 2.0 and 12.0 pm from the surface of the steel sheet

If the time t3 is longer than 180 s, the austenite grains coarsen and the yield strength Re of the steel after forming will be limited. Furthermore, the hardenability of the steel is reduced and external selective oxidation on surface of the steel can occur. However, if the steel sheet is soaked for a time t3 less than 20 s, the proportion of austenite formed will be insufficient and sufficient residual austenite and optionally martensite and/or bainite will not form during cooling.

The heated steel sheet is cooled at a temperature T4 near the temperature of the bath of molten zinc, in order to avoid the cooling or the re¬heating of said bath. T4 is thus between 460 and 51 OX. Therefore, a zinc-based coating having a homogenous structure can be obtained.

When the steel sheet is cooled, it is hot dipped into the bath of molten zinc whose temperature is preferably between 450 and 500°C.

When a hot-dip galvanized steel sheet is required, the content of molybdenum in the steel sheet can be more than 0.01 % by weight (but always limited to 1.0% by weight), and the bath of molten zinc preferably contains 0,14 to 0.3% by weight of aluminium, the balance being zinc and unavoidable impurities. Aluminium is added in the bath in order to inhibit the formation of interfacial alloys of iron and zinc which are brittle and thus cannot be shaped. When the strip is immersed into the zinc bath, a thin layer of Fe2Al5 (thickness less than 0.2 pm) is formed at the interface between steel and zinc. This layer insures a good adhesion of zinc to the steel, and can be shaped due to its very thin thickness. However, if the content of aluminium is more than 0.3% by weight, the surface appearance of the wiped coating is impaired because of a too intense growth of aluminium oxide on the surface of the liquid zinc.

When leaving the bath, the steel sheet is wiped by projection of a gas, in order to adjust the thickness of the zinc-based coating. This thickness, which is generally between 3 and 20 urn, is determined according to the required resistance to corrosion.

When a hot-dip galvannealed is required, the content of molybdenum in the steel sheet is preferably less than 0.01% by weight, and the bath of molten zinc preferably contains 0.08 to 0.135% by weight of dissolved aluminium, the balance being zinc and unavoidable impurities. Aluminium is added in the bath in order to deoxidize the molten zinc, and to make it easier to control the thickness of the zinc-based coating. In that condition, precipitation of delta phase (FeZnr) is induced along the interface between steel and zinc.

When leaving the bath, the steel sheet is wiped by projection of a gas, in order to adjust the thickness of the zinc-based coating. This thickness, which is generally between 3 and 10 jam, is determined according to the required resistance to corrosion. Said zinc-based coated steel sheet is finally heat-treated so that a coating made of a zinc-iron alloy is obtained, by diffusion of the iron from steelto the zinc of the coating.

This alloying treatment can be performed by maintaining said steel sheet at a temperature T5 between 460 and SIO'C for a soaking time t5 between 10

and 30s. Thanks to the absence of external selective oxidation of silicon, aluminium and manganese, this temperature T5 is lower than the conventional alloying temperatures. For that reason, large quantities of molybdenum to the steel are not required, and the content of molybdenum in the steel can be limited to less than 0.01% by weight. If the temperature T5 is below 460°C, the alloying of iron and zinc is not possible. If the temperature T5 is above 510°C, it becomes difficult to form stable austenite, because of the unwished carbide precipitation, and the TRIP effect cannot be obtained. The time t5 is adjusted so that the average iron content in the alloy is between 8 and 12%, which is a good compromise for improving the weldability of the coating and limiting the powdering while shaping.

The invention will now be illustrated by examples given by way of non-limiting indication and with reference to figures 1, 2 and 3.

A first trial was carried out using samples (A to E) coming from 0.8 mm thick sheet manufactured from a steel whose composition is given in the table I. The annealing of the steel sheet is performed in a radiant tube furnace comprising a first heating zone, a second heating zone, a third heating zone, and a soaking zone followed by a cooling zone.

Table I: chemical composition of the steel sheet according to the invention, in % by weight, the balance of the composition being iron and unavoidable impurities (samples A to E).

Table 1					

c	Mn	SI	Al	Mo	Cr	P	Ti	V	Ni	Nb

0.20	1.73	1.73	0.01	0.005	0.02	0.01	0.005	0.005	0.01	0.005

The wettability and the adherence of a sample A annealed according to the invention is first compared with the wettability and adherence of sample B conventionally annealed and hot-dip galvanized. Comparison is also carried out with samples C, D and E which have been annealed with an annealing

comprising at least one step performed under nitriding atmosphere but with conditions different from the invention. The results are shown in table II.

1-	Production of hot-dip annealed steel sheets according to the invention

Sample A is heated from ambient temperature (T = 20°C) to SOCC, in the first heating zone wherein the atmosphere has a Dew Point of -40°C. The atmosphere in said first heating zone comprises 5% by volume of hydrogen, the balance being nitrogen and unavoidable impurities.

Then sample A is heated from 500°C to 700°C, in the second heating zone wherein the atmosphere has a Dew Point of -20'C. The atmosphere in said second heating zone is a nitriding atmosphere and comprises 8% by volume of ammonia, 5% by volume of hydrogen, the balance being nitrogen and unavoidable impurities.

Finally, sample A is further heated from 700°C to 800°C in the third heating zone, and soaked at BOCC for 50s in the soaking zone, and then cooled down to 460 "C in the cooling zone. The atmosphere in the third heating zone, in the soaking zone and in the cooling zone has a Dew Point of -40°C, and comprises 5% by volume of hydrogen, the balance being nitrogen and unavoidable impurities.

2-	Production of a conventional annealed steel sheet

Sample B is conventionally annealed in a non nitriding atmosphere. It is heated from ambient temperature (T = 20'C) to 800°C, in the first, second and third zones wherein the atmosphere has a Dew Point of -40'C.

Then sample B is soaked at 800X for 50 s in the soaking zone, and then cooled down to 460 "C in the cooling zone. The atmosphere in the soaking and cooling zones has a Dew Point of -40'C.

The atmosphere -in said first heating, second heating, third heating, soaking and cooling zones comprises 5% by volume of hydrogen, the balance being nitrogen and unavoidable impurities.

3-	Production  of annealed  steel  sheets where the annealing comprises

at least one step performed under nitriding atmosphere

Sample C is heated from ambient temperature (T = 20°C) to 500°C, in the first heating zone wherein the atmosphere has a Dew Point of -40°C. The atmosphere in said first heating zone comprises 5%- by volume of hydrogen, the balance being nitrogen and unavoidable impurities.

Then, sample C is heated from 500 to 600°C, in the second heating zone wherein the atmosphere has a Dew Point of -20°C. The atmosphere in said second heating zone is a nitriding atmosphere and comprises 8% by volume of ammonia, 5% by volume of hydrogen, the balance being nitrogen and unavoidable impurities.

Finally, sample C is heated from 600 to 800°C in the third heating zone, and soaked at 800°C for 50s in the soaking zone, and is cooled down to 460 °C in the cooling zone. The atmosphere in the third heating, soaking and cooling zones has a Dew Point of -40°C, and comprises 5% by volume of hydrogen, the balance being nitrogen and unavoidable impurities.

Sample D is heated from ambient temperature (T = 20°C) to 600°C, in the first heating zone wherein the atmosphere has a Dew Point of -40'C. The atmosphere in said first heating zone comprises 5% by volume of hydrogen, the balance being nitrogen and unavoidable impurities.

Then, sample D is heated from 600 to 700°C, in the second heating zone wherein the atmosphere has a Dew Point of -20°C. The atmosphere in said second heating zone is a nitriding atmosphere and comprises 8% by volume of ammonia, 5% by volume of hydrogen, the balance being nitrogen and unavoidable impurities.

Finally, sample D is further heated from 700 to 800°C in the third heating zone, and soaked at 800°C for 50s in the soaking zone, and is cooled down to 460 "C in the cooling zone. The atmosphere in the third heating, soaking and cooling zones has Ji Dew Point of -40'C, and comprises 5% by volume of hydrogen, the balance being nitrogen and unavoidable impurities.

Sample E is heated from ambient temperature (T = 20°C) to 800°C, in the first, second and third heating zones, soaked at 800°C for 50 s in the soaking zone, and then cooled down to 460 °C in the cooling zone. The

atmosphere in said first heating, second heating, third heating, soal
After cooling, samples A, B, C, D and E are hot dip galvanized in a molten zinc bath comprising 0.12% by weight of aluminium, the balance being zinc and unavoidable impurities. The temperature of said bath is 460X. After wiping with nitrogen and cooling the zinc coating, the thickness of the zinc coating is 7 pm.

Figure 1 is a photograph of samples A, C, D and E which have been hot-dip galvanized. The doted line represents the level of the bath. The zinc- based coating is represented below this line.

Table II

Wettabilty	Adherence	Aspect of the surface

Sample A*	Good	Good	Good

Sample B**	Bad	Bad	Bad

Sample C	Bad	Bad	Bad

Sample D	Medium	Medium	Medium

Sample E	Medium	Medium	Medium

* according to t	he invention		

** according to the conventional process

Figure 2 represents a microphotography of a sectional view of sample A annealed according to the invention, where it can be seen that the steel sheet comprises a layer of internal nitride having a thickness of 13 pm.

Figure 3 represents a microphotography of a sectional view of sample E annealed in a nitriding atmosphere, where it can be seen that the steel sheet

comprises a layer of internal nitride having a thickness of 8 pm and a further outer layer of iron nitride having a thickness of 8 [im.

Sample A which has been hot dip galvanized is then subjected to an alloying treatment by heating it to 480'C, and by maintaining it at this temperature for 19 s. The inventors have checked that the TRIP microstructure of the obtained hot dip galvannealed steel sheet according to the invention was not lost by this alloying treatment.

In order to obtain the alloying of the zinc-based coating of sample B, it is necessary to heat it to 5400C, and to maintain it at this temperature for 20 s. With such a treatment, the inventors have checked that carbide precipitation occurs, residual austenite is no more kept during cooling down to room temperature and that the TRIP effect has disappeared.

We claim:

1.  Process for manufacturing a hot-dip galvanized or galvannealed steel sheet, comprising the steps consisting in:

a)	providin a steel sheet with a composition comprising, by weight;

0.01
b)	subjecting said steel sheet to an annearing in a furnaoe to fonn an

anndaled steal sheet, said furnace comprising:

• a first heating zone wherein said steel sheet is pre-heatad from ambient temperature to a heating temperature T1. in a non nrtriding atmosphere having a Dew Point less than -30'C,

-	a second heating zone wherein said pre-heated steel sheet is heated from said heating temperature 11 to a heating temperature T2, in a nftriding atmosphere having a Dew Point between-30 and-10'C,

-	a third heating zone wherein said pre-hea(»d steei sheat is furtier haatod from said heating .temperature T2 to a soaidng temperature T3, in a non nltriding atmosphere having a Dew Point eas thai-30*C

-	a soaking zone wherein said heated steel sheet is soaked at said soaking temperature T3 for a time t3, in a non nitrjcfing atmosphare having a I3ew Point less than -SCC, and

-	a cooling zone wherein said steel sheet is cooled from the Soaking temperature T3 to a temperature T4, in a non nltridlng atmosphere having a Dew Point less than -30*C,

c)	hot-dip galvanising said annealed steel sheet to iorm a zinc-based coated steel sheet, and

d)	optibnaily, subjecting.said zinc-based coated steel sheet to an alloying. treatment to fonn a galvannealed steel sheet.

2. Process according to claim 1, vi*ierein said nitridlng atmosphere In the second heating zone cbmprtees, by volurne, 3 to 10% of ammonia, 3 to 10% of hydrogen, the balance of the compositton being nitrogen and unavoidable impurities.

3, Process according to claim 1 or 2. whemin said heating tamperature T1 is between 450 and 550'C.

4 Proems acconjing to any one of claims 1 to 3, wherein said heating tenrratura T2 is betweeri 480 and 720X.

5.	Process acoordlngto any one of claimB 1 to 4, wherein said soaking temperature T3 is between 720 and 8500.

6.	Process acoordirHy to any one of claims 1 to 5, \Kdierein (he time t3 is between 20 and 180 3.

.7. Process accordhrtg to any one of claims 1 to 6, wherein said non nitdding atmosphere in ttie first heating, third heating, soaking and cooling zones comprises 3 to 10% by volume of hydrogen, the balance of ttie composition being nitrogen and unavoidable impurities

6. Prooera according to any one of claims 1 to 7, wherein, said temperature . T4 is between 460 and 510"C.

9, Process according to any one of claims 1 to 8, wherein when a hot-

10.	Process according to any one of claims 1 to 8, wherein, when a hot-dip

galvannealed steel sheet is required, ,the hot-dip galvanizing is

performed by hot-dipping said reduced ste sheet in a molten bath

comprising from 0.08 to 0.135% by weight of aluminium, the balance

being zinc and unavoidable Impurities.

11.	Process according to claim 10, wherein the content of molybd&num of

said steel sheet is less than 0.01% by weight.

12.	Process according to claim 10 or 11. wherein said aHoyIng treatmertt is

performed by heating said zinc-based coated stsel sheet at a

temperature T5 between 460 and 510˚C for a soaking time t5 between

10 arid 30 5.

13.	Process according to any claims 9 to 12, wherein the ternperaturs of said

molten bath is between 450 and 500˚C.

Documents:

				http://ipindiaonline.gov.in/patentsearch/GrantedSearch/viewdoc.aspx?id=WrTVhLMhMkN9Yj0LRNQTkg==&amp;loc=egcICQiyoj82NGgGrC5ChA==

« Previous Patent

Next Patent »

Patent Number	272577	

Indian Patent Application Number	7663/CHENP/2009	

PG Journal Number	16/2016	

Publication Date	15-Apr-2016	

Grant Date	11-Apr-2016	

Date of Filing	29-Dec-2009	

Name of Patentee	NIPPON STEEL & SUMITOMO METAL CORPORATION	

Applicant Address	6-1, MARUNOUCHI 2-CHOME, CHIYODA-KU, TOKYO-1008071	

Inventors:

#	Inventor's Name	Inventor's Address	

1	MATAIGNE, JEAN-MICHEL	3 SQUARE DE THIERS, SENLIS-60300	

2	BERTRAND, FLORENCE	82, VOIE DE LA LIBERTE-57160 SCY-CHAZELLAS	

PCT International Classification Number	C23C2/02	

PCT International Application Number	PCT/IB08/01434	

PCT International Filing date	2008-06-04	

PCT Conventions:

#	PCT Application Number	Date of Convention	Priority Country	

1	07290814.8	2007-06-29	EUROPEAN UNION	

© All Indian Patents, 2013-2021.

  Patent data available in the public domain from Indian Patents Office, Department of Industrial Policy and Promotions, Ministry of Commerce and Industry, Government of India.

File: patents/272606-hot-pressed-member-and-method-for-producing-the-same.html
Indian Patents. 272606:HOT-PRESSED MEMBER AND METHOD FOR PRODUCING THE SAME

Indian Patents

Recently Granted Patents

  Recently Published Patents

Title of Invention	HOT-PRESSED MEMBER AND METHOD FOR PRODUCING THE SAME

Abstract	Disclosed is a hot-pressed member which comprises: a steel sheet that constitutes the member and that has a surface layer in which an Ni diffusion region is present; an intermetallic-compound layer formed on the Ni diffusion region, the intermetallic-compound layer corresponding to the &#947; phase present in a phase equilibrium diagram of a Zn-Ni alloy; and a ZnO layer formed on the intermetallic-compound layer. The hot-pressed member has a spontaneous potential, when immersed in 0.5-M aqueous NaCl solution saturated with air and having a temperature of 25±5ºC, of -600 to -360 mV relative to the standard hydrogen electrode. This hot-pressed member can be produced without generating any scale. The member has excellent adhesion to coatings and has excellent corrosion resistance after coating. The member can be inhibited from corroding and thereby suffering hydrogen penetration into the steel.	

Full Text	FORM 2

  THE PATENTS ACT, 1970

(39 of 1970)

  &

 The Patent Rules, 2003

COMPLETE SPECIFICATION

1.	TITLE OF THE INVENTION:

HOT-PRESSED MEMBER AND METHOD FOR PRODUCING THE SAME

2.	APPLICANT:

Name: JFE STEEL CORPORATION

Nationality: Japan

Address: 2-3, Uchisaiwai-cho 2-chome, Chiyoda-ku, Tokyo 100-0011 Japan.

3.	PREAMBLE TO THE DESCRIPTION:

The following specification particularly describes the  invention and the manner in which it is to be performed:

DESCRIPTION

[Technical Field] [0001]

The present invention relates to a hot-pressed member produced by pressing a heated steel sheet, and particularly to a hot-pressed member used for underbody parts and car body structures of automobiles and a method for producing the same. [Background Art] [0002]

Many underbody parts and body structural members of automobiles have been produced by pressing steel sheets having predetermined strength. From the viewpoint of global environment conservation, weight lightening of automobile car bodies has recently been desired eagerly, and the effort to decrease the thickness of the steel, sheet used by strengthening the steel sheet has been continued. However, the pressing workability decreases with strengthening of steel sheets, and thus it is often difficult to process steel sheets into desired member shapes. [0003]

Therefore, Patent Literature 1 proposes a processing technique referred to as "hot-pressing" which enables both easy working and strengthening by quenching and processing a heated steel sheet at the same time using a mold including a die and a punch. However, in the hot-pressing, the steel sheet is heated to a high temperature of about 950°C before the hot-pressing, and thus scales (Fe oxides) are produced on a surface of the steel sheet and are separated during the hot-pressing, thereby causing the problem of damaging the mold or damaging a surface of a member after the hot-pressing. In addition, the scales remaining on a surface of the member causes a poor appearance, a decrease in coating adhesion, or a decrease in corrosion resistance after coating. Therefore, the scales on a surface of the member are generally removed by a treatment such as pickling or shot blasting, but this complicates the production process and decreases productivity. [0004]

From this viewpoint, there has been demand for a hot-pressing technique capable of suppressing the formation of scales during heating before hot-pressing and improving coating adhesion and corrosion resistance after coating of a member after the hot-pressing, and a steel sheet having a film such as a coating layer provided on a surface thereof, and a hot-pressing method using the steel sheet have been

proposed.

For example, Patent Literature 2 discloses a coated steel sheet coated with Al or an Al alloy. It is described that by using the coated steel sheet, decarburization and oxidation are prevented during heating before hot-pressing, and a hot-pressed member having very high strength and excellent corrosion resistance can be produced.

In addition, Patent Literature 3 discloses a hot-pressing method in which when a steel sheet coated with Zn or a Zn-based alloy is hot-pressed, an alloy compound such as a Zn-Fe-based compound or Zn-Fe-Al-based compound, which prevents corrosion and decarburization and has a lubricating function, is produced on a surface of the steel sheet during heating before hot-pressing. It is also described that with a hot-pressed member produced by the method, particularly a hot-pressed member including a steel sheet coated with Zn-50 to 55 mass% Al, the excellent corrosion preventing effect can be achieved.

Further, Patent Literature 4 discloses a hot-pressing method including heating a steel sheet provided with a coating, which mainly contains Al or Zn, in an atmosphere having a hydrogen concentration of 6% by volume or less and a dew point of 10°C or less at a heating temperature of an Ac3 transformation point or more and 1100°C or less, and then hot-pressing the steel sheet, thereby achieving

excellent hydrogen embrittlement resistance. In this hot-pressing method, the amounts of hydrogen and water vapor in the atmosphere during heating are decreased to decrease the amount of hydrogen entering the steel, thereby attempting to avoid hydrogen embrittlement associated with an increase in strength to over 1000 MPa. [Citation List] [Patent Literature] [0005]

[PTL 1] British Patent Publication No. 1490535 [PTL 2] Japanese Patent Publication No. 3931251 [PTL 3] Japanese Patent Publication No. 3663146 [PTL 4] Japanese Unexamined Patent Application Publication No. 2006-51543 [Summary of Invention] [Technical Problem] [0006]

However, the hot-pressed members described in Patent Literatures 2 to 4 have the problem of hydrogen embrittlement due to the hydrogen entry into steel with corrosion in the use environment rather than the hydrogen entry into steel during heating before hot-pressing. [0007]

An object of the present invention is to provide a hot-pressed member which can be produced without production of

scales, which has excellent coating adhesion and corrosion resistance after coating, and which can be suppressed from suffering hydrogen entry into steel associated with corrosion, and also provide a method for producing the same. [Solution to Problem] [0008]

As a result of intensive study about the above-described intended hot-pressed member, the inventors of the present invention obtained the following findings. [0009] .

i) Hydrogen entry into steel associated with corrosion is suppressed by the presence of a Ni-diffusion region in a surface layer of a steel sheet which constitutes a member. [0010]

ii) Excellent corrosion resistance after coating can be achieved by providing, on the Ni-diffusion region, an intermetallic compound layer corresponding to a y phase present in a phase equilibrium diagram of a Zn-Ni alloy. [0011]

iii) Excellent coating adhesion can be achieved by providing a ZnO layer on the intermetallic compound layer. [0012]

The present invention has been achieved based on these findings and provides a hot-pressed member characterized in that a Ni-diffusion region is present in a surface layer of

a steel sheet constituting the member, an intermetallic compound layer corresponding to a y phase present in a phase equilibrium diagram of a Zn-Ni alloy and a ZnO layer are provided in order on the Ni-diffusion region, and a spontaneous immersion potential indicated in a 0.5 M NaCl aqueous air-saturated solution at 25°C ± 5°C is -600 to -360 mV based on a standard hydrogen electrode. [0013]

In the hot-pressed member of the present invention, preferably, the Ni-diffusion region is present over a range of 1 pm or more in the depth direction of the steel sheet, the intermetallic compound layer is present in an islandlike form, and at least one compound layer selected from a Si-containing compound layer, a Ti-containing compound layer, an Al-containing compound layer, and a Zr-containing compound'-layer is provided directly below the ZnO layer. [0014]

The hot-pressed member of the present invention can be produced by heating a Ni-based coated steel sheet including a Zn-Ni alloy coating layer, which contains 13% by mass or more of Ni, on a surface thereof in a temperature region of an AC3 transformation point to 1200°C, or by heating a Ni-based coated steel sheet including a Zn-Ni alloy coating layer, which contains 10% by mass or more and less than 13% by mass of Ni at a coating weight of over 50 g/cm2 per side

of the steel sheet, in a temperature region of an AC3 transformation point to 1200°C at an average heating rate of 12 °C/second or more; and then hot-pressing the steel sheet. The heating in the temperature range of the AC3 transformation point to 1200°C is preferably performed at an average heating rate of 85 °C/second or more. [0015]

In addition, as the Ni-based coated steel sheet, it is preferred to use a Ni-based coated steel sheet further including at least one compound layer selected from a Si-containing compound layer, a Ti-containing compound layer, an Al-containing compound layer, and a Zr-containing compound layer, which is provided on the Zn-Ni alloy coating layer. [0016]

As a base steel sheet of the Ni-based coated steel sheet, it is preferred to use a steel sheet having a composition containing, by % by mass, C: 0.15 to 0.5%, Si: 0.05 to 2.0%, Mn: 0.5 to 3%, P: 0.1% or less, S: 0.05% or less, Al: 0.1% or less, N: 0.01% or less, and the balance including Fe and unavoidable impurities, or a steel sheet further containing, by % by mass, at least one selected from Cr: .0.01 to 1%, Ti: 0.2% or less, and B: 0.0005 to 0.08%, and Sb: 0.003 to 0.03% either alone or in combination. [Advantageous Effects of Invention]

[0017]

According to the present invention, it is possible to produce a hot-pressed member without forming scales, which has excellent coating adhesion and corrosion resistance after coating and which can be suppressed from suffering hydrogen entry into steel associated with corrosion. The hot-pressed member of the present invention is preferred as an automobile underbody member and body structural member having a strength of 980 MPa or more.

[Brief Description of Drawings] [0018]

[Fig. 1] Fig. 1 is a drawing schematically showing a structure of a steel sheet which constitutes a hot-pressed member in a cross-sectional direction along a thickness of the steel sheet.

[Fig. 2] Fig. 2 is a drawing schematically showing a pressing method used in an example of the invention.

[Fig. 3] Fig. 3 is a drawing schematically showing an electrochemical cell used in an example of the invention.

[Description of Embodiments] [0019]

1) Hot-pressed member

1-1) Ni-diffusion region of steel sheet constituting

member

As described above, the presence of a Ni-diffusion region in a surface layer of a steel sheet constituting a member prevents hydrogen entry into steel associated with corrosion. Although the reason for this is not necessarily known, it is considered as follows: The hydrogen entry into a steel sheet due to corrosion is related to oxidation-reduction reaction of Fe rust in a wet environment, and Fe rust is required to be stable rust which is little converted in order to suppress hydrogen entry. A Ni-diffusion region is effective in stabilizing Fe rust, and hydrogen entry into steel associated with corrosion is suppressed by the presence of the Ni-diffusion region. [0020]

However, in order to effectively suppress the hydrogen entry, the Ni-diffusion region is preferably present over a range of 1 µm or more, more preferably 2 µm or more, most preferably 3 µm or more, in the depth direction of the steel sheet constituting the member. Although the upper limit of the depth is not particularly specified, the effect is saturated at a depth of about 50 µm. The depth of the Ni-diffusion region can be determined by analysis of a section in the thickness direction using EPMA (Electron Probe Micro Analyzer) or analysis in a depth direction using GDS (Glow Discharge Spectroscopy).

[0021]

In the present invention, the term "Ni-diffusion region" represents a region where Ni diffuses into steel from a Ni-based coating layer during heating before hot-pressing is present in a solid-solution state. In addition, since a hot-pressed member of the present invention is produced by hot-pressing a Ni-based coated steel sheet having a Zn-Ni alloy layer, the Ni-diffusion region may contain Zn as an impurity, but the advantages of the present invention are not impaired. [0022]

1-2) Intermetallic compound layer corresponding to y-phase present in a phase equilibrium diagram of Zn-Ni alloy on the Ni-diffusion region

An intermetallic compound layer provided on the Ni-diffusion region has a corrosion potential having a sacrificing anticorrosion effect for steel and is thus effective for improving corrosion resistance after coating. The intermetallic compound layer corresponding to a y-phase present in a phase equilibrium diagram of a Zn-Ni alloy represents a layer composed of an intermetallic compound of any one of Ni2Znu, NiZn3, and Ni5Zn21. Such an intermetallic compound can be detected by direct X-ray diffraction of a surface of the member or electron beam diffraction while observing, with TEM (Transmission Electron Microscope), a

slice prepared from a section in the thickness direction by

FIB (Focused Ion Beam) processing.

[0023]

In order to achieve the above-described effect of the intermetallic compound layer, it is necessary to control the abundance of the intermetallic compound layer as described below. [0024]

The abundance of the intermetallic compound layer can be measured by an electrochemical method, i.e., a spontaneous immersion potential in a 0.5 M aqueous NaCl air-saturated solution at 25°C ± 5°C on the basis of a standard hydrogen electrode. When the spontaneous immersion potential becomes more noble than -360 mV with a small mount of the intermetallic compound layer, the sacrificing anticorrosion effect for steel disappears, and the corrosion resistance after coating is degraded. On the other hand, when the spontaneous immersion potential becomes less noble than -600 mV with a large mount of the intermetallic compound layer, the amount of hydrogen generated increases with corrosion, and hydrogen entry may occur even in the presence of the Ni-diffusion region. Therefore, it is necessary to provide the Ni-diffusion region in such an abundance that the spontaneous immersion potential in a 0.5 M aqueous NaCl air-saturated solution at 25°C ± 5°C is -600

to -360 mV based on the standard hydrogen electrode. This abundance is preferably realized by allowing the intermetallic compound layer to be present in an island form. In the present invention, the island-like intermetallic compound layer is defined by SEM (Scanning Electron Microscopy) observation of a section as follows:

(1)	A specimen of 10 mm x 10 mm x thickness is cut out from the member, buried in a resin mold, and polished.

(2)	The specimen buried and polished in (1) is used and a reflection electron composition image is photographed with SEM at a magnification of 500 times and an acceleration voltage of 5 to 25 kV.

(3)	The specimen is photographed in any desired 10 fields of view.

(4)	In a photograph, as schematically illustrated in Fig. 1, when the intermetallic compound layer is discontinuously present on a surface of a steel sheet, a score is "1", while when the intermetallic compound layer is continuously present or not present in a field of view, a score is "0".

(5)	When the total score of the 10 photographs is 7 or more, the intermetallic compound layer is determined to be island-like.

[0025]

1-3) ZnO layer on intermetallic compound layer

corresponding to y-phase present in a phase equilibrium diagram of Zn-Ni alloy

A ZnO layer provided in the outermost layer is excellent not only in adhesion to the intermetallic compound layer but also in adhesion to a chemical conversion-treated film formed in pretreatment for coating, thereby significantly increasing coating adhesion. With a thickness of 0.1 µm  or more, the adhesion to the conversion-treated film become satisfactory, while with a thickness of 5 µm or less, the coating adhesion is not impaired by cohesive failure of the ZnO layer. Therefore, the thickness of the ZnO layer is preferably 0.1 to 5 µm. [0026]

Like the intermetallic compound layer, the ZnO layer can be observed by X-ray diffraction or electron beam diffraction through TEM observation, and the thickness thereof can be measured. [0027] .

The ZnO layer has excellent adhesion to the intermetallic compound layer provided below the ZnO layer, but the adhesion is further improved by providing, directly below the ZnO layer, at least one compound layer selected from a Si-containing compound layer, a Ti-containing compound layer, an Al-containing compound layer, and a Zr-containing compound layer, resulting in more excellent

coating adhesion. [0028]

2) Production method

The hot-pressed member of the present invention can be produced by heating the Ni-based coated steel sheet including the Zn-Ni alloy coating layer containing 13% by mass or more of Ni on a surface of the steel sheet in a temperature range of an Ac3 transformation point to 1200°C, and then hot-pressing the steel sheet. [0029]

As described above, when the Ni-based coated steel sheet is heated in the temperature range of the AC3 transformation point to 1200°C, Ni in the coating layer diffuses into the steel sheet, forming the Ni-diffusion region. In addition, the intermetallic compound layer described above is formed from the Zn-Ni alloy coating layer provided on the surface and containing 13% by mass or more of Ni, and at the same time, Zn partially diffuses to the surface, forming the ZnO layer in the outermost layer. [0030]

Even when the Ni content in the Zn-Ni alloy coating layer is less than 13% by mass, the Ni content is 10% by mass or more, and the coating weight of the Zn-Ni alloy coating layer exceeds 50 g/m2 per side of the steel sheet, so that the hot-pressed member of the present invention can

be produced by hot-pressing after heating in the temperature range of the AC3 transformation point to 1200°C at an average hating rate of 12 °C/second or more.

When the Ni content in the Zn-Ni alloy coating layer is less than 10% by mass or the average heating rate is less than 12 °C/second, not only the Ni-diffusion region is not sufficiently formed, but also Zn evaporation becomes excessively active, thereby failing to form the above-described intermetallic compound layer. In addition, when the coating weight of the Zn-Ni alloy coating layer is 50 g/m2 or less per side of the steel sheet, the Ni-diffusion region is not sufficiently formed. Here, the average heating rate of heating in the temperature range of the Ac3 transformation point to 1200°C is defined as a. value obtained by dividing a temperature difference from room temperature to the highest ultimate sheet temperature by a time required from room temperature to the highest ultimate sheet temperature. [0031]

Since the surface of the steel sheet is coated with the Zn-Ni coating layer regardless of the Ni content, scales are not produced during heating before hot-pressing. [0032]

The average heating rate of heating in the temperature range of the Ac3 transformation point to 1200°C is

preferably 85 °C/second or more. Since the time of retention of the steel sheet at a high temperature is shortened by increasing the heating rate, austenite grains in the steel sheet can be made fine during heating, thereby improving the toughness of the member after hot-pressing. In addition, Zn evaporation can be significantly suppressed, and thus corrosion resistance after coating can be improved by forming the above-described intermetallic compound layer. Further, the excessive formation of the ZnO layer can be prevented, and thus coating adhesion can be stably secured. Such a heating rate can be realized by electric heating or high-frequency heating. [0033]

The Ni-based coating layer of the Ni-based coated steel sheet may be a Zn-Ni alloy coating single layer or multiple layers including the Zn-Ni alloy coating layer provided on a Ni layer or a Ni-based alloy layer not containing Zn. As the Ni-based alloy, an alloy containing Ni and a total of 20% by mass or less of at least one element selected from Fe, Co, Cr, Mn, Cu, and Mo can be used. [0034]

The depth of the Ni-diffusion region and the thickness of the ZnO layer can be adjusted by adjusting the heating conditions (temperature and time), and the abundance of the intermetallic compound layer can be adjusted by the coating

weight of the Ni-based coating. The ZnO layer can be spontaneously formed by usual heating in air or heating in an atmosphere at an oxygen concentration of 0.1% by volume or more. [0035]

The Ni-based coating layer described above can be formed by an electroplating method or the like. [0036]

When at least one compound layer selected from a Si-containing compound layer, a Ti-containing compound layer, an Al-containing compound layer, and a Zr-containing compound layer is further provided on the Zn-Ni alloy coating layer formed on the surface of the steel sheet and is heated in the temperature range of the AC3 transformation point to 1200°C, Zn partially passes through the compound layer and diffuses to the surface, forming the ZnO layer in the outermost layer. Therefore, at least one compound layer selected from a Si-containing compound layer, a Ti-containing compound layer, an Al-containing compound layer, and a Zr-containing compound layer can be provided immediately below the ZnO. In this case, when the thickness of the compound layer provided on the Zn-Ni alloy layer is 0.1 µm or more, coating adhesion can be sufficiently improved, while when the thickness of the compound layer is 3.0 µm or less, the Si-containing compound layer is not

embrittled, and coating adhesion is not degraded. Therefore, the thickness is preferably 0.1 to 3.0 µm and more preferably 0.4 to 2.0 µm. [0037]

Examples which can be applied as a Si-containing compound include silicone resins, lithium silicate, silicate soda, colloidal silica, a silane coupling agent, and the like. Examples which can be applied as a Ti-containing compound include titanates such as lithium titanate, calcium . titanate, and the like, a titanium coupling agent containing titanium alkoxide or a chelate-type titanium compound as a main component, and the like. Examples which can be applied as an Al-containing compound include aluminates such as sodium aluminate, calcium aluminate, and the like, an aluminum coupling agent containing aluminum alkoxide or a chelate-type aluminum compound as a main component, and the like. Examples which can be applied as a Zr-containing compound include zirconates such as lithium zirconate, calcium zirconate, and the like, a zirconium coupling agent containing zirconium alkoxide or a chelate-type zirconium compound as a main component, and the like. [0038]

The compound layer may be formed on the Zn-Ni alloy coating layer by depositing on the Zn-Ni alloy coating layer at least one compound selected from the Si-containing

compound, the Ti-containing compound, the Al-containing compound, and the Zr-containing compound and then heat-drying the deposited compound without water washing- This compound may be deposited by any one of a coating method, a dipping method, and a spray method using a roll coater, a squeeze coater, or a die coater. In this case, after coating, dipping, or spraying using a squeeze coater or the like, an air knife method or roll squeeze method may be performed for adjusting the coating amount and achieving uniformity in appearance and uniformity in thickness. In addition, heat-drying is preferably performed so that the highest ultimate temperature of the steel sheet is 40°C to 200°C, more preferably 50°C to 160°C. [0039]

The compound layer can also be formed on the Zn-Ni alloy coating layer by reactive treatment in which the Ni-based coated steel sheet including the Zn-Ni alloy coating layer is dipped in an acid aqueous solution containing at least One cation selected from Si, Ti, Al, and Zr and at least one anion selected from phosphate ion, hydrofluoric ion, and fluoride ion, and then heat-drying the steel sheet with or without water washing. [0040]

In order to produce the hot-pressed member having a strength of 980 MPa or more, it is preferred to use, as a

base steel sheet of the Ni-based coated steel sheet, for example, a steel sheet having a composition containing, by % by mass, C: 0.15 to 0.5%, Si: 0.05 to 2.0%, Mn: 0.5 to 3%, P: 0.1% or less, S: 0.05% or less, Al: 0.1% or less, N: 0.01% or less, and the balance including Fe and unavoidable impurities, or a steel sheet further containing, by % by mass, at least one selected from Cr: 0.01 to 1%, Ti: 0.2% or less, and B: 0.0005 to 0.08%, and Sb: 0.003 to 0.03% either alone or in combination. [0041]

The reason for limiting each of the component elements is described below. Here, "%" representing the content of each component is "% by mass" unless otherwise specified. [0042]

C: 0.15 to 0.5%

C is an element which improves strength of steel, and a C content of 0.15% or more is required for producing a hot-pressed member having a TS of 980 MPa or more. On the other hand, with a C content exceeding 0.5%, blanking workability of the steel sheet used as a material is significantly decreased. Therefore, the C content is 0.15% to 0.5%. [0043]

Si: 0.05 to 2.0%

Like C, Si is an element which improves strength of steel, and a Si content of 0.05% or more is required for

producing a hot-pressed member having a TS of 980 MPa or more. On the other hand, with a Si content exceeding 2.0%, the occurrence of surface defects referred to as "red scales" is significantly increased during hot rolling, the rolling load is increased, and ductility of the hot-rolled steel sheet deteriorates. Further, with a Si content exceeding 2.0% by mass, when a coating film mainly containing Zn or Al is formed on the surface of the steel sheet by plating, plating processability may be adversely affected. Therefore, the Si content is 0.05 to 2.0%. [0044]

Mn: 0.5 to 3%

Mn is an effective element for improving hardenability by suppressing ferrite transformation and is also an effective element for decreasing the heating temperature before hot-pressing because the AC3 transformation point is decreased. In order to exhibit such an effect, a Mn content of 0.5% or more is required. On the other hand, with a Mn content exceeding 3%, segregation occurs to decrease homogeneity of the characteristics of the steel sheet used as a material and the hot-pressed member. 'Therefore, the Mn content is 0.5 to 3%. [0045]

P: 0.1% or less

When the P content exceeds 0.1%, segregation occurs to

decrease homogeneity of the characteristics of the steel sheet used as a material and the hot-pressed member and also decrease toughness. Therefore, the P content is 0.1% or less. [0046]

S: 0.05% or less

When the S content exceeds 0.05%, toughness of the hot-pressed member is decreased. Therefore, the S content is 0.05% or less. [0047]

Al: 0.1% or less

When the Al content exceeds 0.1%, blanking workability and hardenability of the steel sheet used as a material are decreased. Therefore, the Al content is 0.1% or less. [0048]

N: 0.01% or less

When the N content exceeds 0.01%, nitride A1N is. formed during hot rolling and heating before hot-pressing, and blanking workability and hardenability of the steel sheet used as a material are decreased. Therefore, the N content is 0.01% or less. [0049]

The balance includes Fe and unavoidable impurities, but preferably, at least one selected from Cr: 0.01 to 1%, Ti: 0.2% or less, and B: 0.0005 to 0.08%, and Sb: 0.003 to 0.03%

are either alone or in combination added for the reasons

described below.

[0050]

Cr: 0.01 to 1%

Cr is an effective element for strengthening steel and improving hardenability. In order to exhibit this effect, the Cr content is preferably 0.01% or more. On the other hand, when the Cr content exceeds 1%, the cost is significantly increased. Therefore,.the upper limit is preferably 1%. [0051]

Ti: 0.2% or less

Ti is an effective element for strengthening steel and improving toughness by forming fine grains. Also, Ti forms a nitride in priority to B described below and is an effective element for exhibiting the effect of improving hardenability by solid-dissolved B. However, when the Ti content exceeds 0.2%, the rolling load during hot rolling is extremely increased, and toughness of the hot-pressed member is decreased. Therefore, the upper limit is preferably 0.2% or less. [0052]

B: 0.0005 to 0.08%

B is an effective element for improving hardenability during hot-pressing and toughness after the hot-pressing.

In order to exhibit the effect, the B content is preferably 0.0005% or more. On the other hand, when the B content exceeds 0.08%, the rolling load during hot rolling is extremely increased, and a martensite phase and a bainite phase.are produced after hot rolling, thereby causing cracks in the steel sheet. Therefore, the upper limit is preferably 0.08%. [0053]

Sb: 0.003 to 0.03%

Sb has the effect of suppressing the occurrence of a decarburized layer in the surface layer of the steel sheet during the time from heating of the steel sheet before hot-pressing to cooling of the steel sheet by a series of hot-pressing treatments. In order to exhibit the effect, a Sb content of 0.003% or more is required. On the other hand, when the Sb content exceeds 0.03%, the rolling load is increased, thereby decreasing productivity. Therefore, the Sb content is 0.003 to 0.03%. [0054]

Examples of the heating method before hot-pressing include, but are not limited to, heating with an electric furnace or gas furnace, flame heating, electric heating, high-frequency heating, inductive heating, and the like.

[EXAMPLES]

[0055]

Both surfaces of a cold-rolled steel sheet having an Ac3 transformation point of 818°C, a thickness of 1.6 mm, and a composition containing, by % by mass, C: 0.23%, Si: 0.12%, Mn: 1.5%, P: 0.01%, S: 0.01%, Al: 0.03%, N: 0.005%, Cr: 0.4%, B: 0.0022%, and the balance including Fe and unavoidable impurities were electroplated in a plating bath containing 50 g/L (litter) of sodium sulfate, 100 g/L of nickel sulfate hexahydrate, and 50 g/L of zinc sulfate heptahydrate at pH2 and a temperature of 50°C with a current density changed from 10 to 50 A/dm2 to form Zn-Ni alloy coating layers having different Ni contents and coating weights shown in Tables 1 and 2. Then, any one of a Si-containing compound, a Ti-containing compound, an Al-containing compound, and Zr-containing compound shown in Tables 1 and 2 was applied to each of the steel sheets with some exception and then dried under a condition in which the ultimate temperature was 140°C to form any one of a Si-containing compound layer, a Ti-containing compound layer, an Al-containing compound layer, and Zr-containing compound layer having a thickness of 0.5 µm. Then, a blank of 200 mm x 220 mm collected from each of the resultant steel sheets as a material was heated at an average heating rate of 8°C/sec in an air atmosphere in an electric furnace for 10 minutes at each of the heating temperatures shown in Tables 1 and 2. Then, each of the

blanks was taken out from the furnace and immediately drawn by a pressing method schematically shown in Fig. 2 to form hot-pressed member Nos. 1, 4, 7 to 21, 28 to 30, 34, 37, 40, and 41. In addition, some of the steel sheets were heated by direct electric heating at an average heating rate of 12 °C/sec or 90 °C/sec, taken out from the furnace after each of the heating temperatures shown in Tables 1 and 2 was attained, and immediately drawn by the same pressing method as described above to form hot-pressed member Nos. 2, 3, 5, 6, 22 to 27, .31 to 33, 35, 36, 38, and 39. In drawing, the punch width was 70 mm, and the processing height was 30 mm. In addition, a sample was collected from a flat portion of the top of each member, and the depth of the Ni-diffusion region, the thickness of the ZnO layer, and the spontaneous immersion potential, which was an index for the abundance of the intermetallic compound layer, were measured by the above-described method. At the same time, the state of the intermetallic compound layer was confirmed by SEM observation of the section described above. In addition, scale resistance, coating adhesion, corrosion resistance after coating, and hydrogen entry resistance were examined by the methods described below.

Scale resistance: evaluated by visually observing a punch non-contact surface after hot-pressing on the basis of the following criteria:

Circle: Adhesion of no scale

Cross: Adhesion of scales

Coating adhesion: A sample was collected from a flat portion of the top of the member, and a punch non-contact surface was chemical conversion-treated using PB-SX35 manufactured by Nihon Parkerizing Co., Ltd. under standard conditions, and then electro-deposition paint GT-10HT gray manufactured by Kansai Paint Co., Ltd. was deposited to a thickness of 20 jam under the baking conditions of 170°C and 20 minutes to form a coated test piece. The conversion-treated and electro-deposited surface of the thus-formed test piece was cross-cut to the steel base material in a grid-like pattern (10 x 10 squares, 1 mm spacing) with a cutter knife, and subjected to a cross-cut tape peel test in which an adhesive tape was applied and peeled. Evaluation was performed on the basis of the following criteria, and circle and triangle marks were regarded as satisfying the object of the present invention.

Circle: No peeling

Triangle: Peeling occurred in 1 to 10 squares

Cross: Peeling occurred in 11 or more squares

Corrosion resistance after coating: The conversion-treated and electro-deposited surface of a test piece prepared by the same method as described above for the coating adhesion was cross-cut with a cutter knife, and then

subjected to a corrosion test under corrosion test cycle conditions according to SAE-J2334. The maximum coating blistering width on one side after 25 cycles was measured and evaluated on the basis of the following criteria, and circle and triangle marks were regarded as satisfying the object of the present invention.

Circle: 0 nm 
Cross: 3.0 nm 
Resistance to hydrogen entry: A sample was collected from a flat portion of the top of the member, and one surface (punch non-contact surface) was mirror-ground to a thickness of 1 mm. Next, the ground surface of the sample was Ni-coated and used as a hydrogen detection surface, and the sample serving as a working electrode and platinum serving as a counter electrode were set in an electrochemical cell schematically shown in Fig. 3 to measure the amount of hydrogen entry into steel by an electrochemical hydrogen permeation method under corrosion of the unground surface at room temperature in air. That is, the hydrogen detection surface side was filled with a 0.1 M aqueous NaOH solution, and a reference electrode (Ag/AgCl) was set through a salt bridge. In addition, a 0.5 M NaCl solution was dropped on the unground surface (evaluation surface: punch non-contact surface), followed by corrosion

at room temperature in air. The potential on the hydrogen detection surface side was set to 0 V vs Ag/AgCl, and the hydrogen permeation current value was continuously measured for 5 days by dropping pure water to the corrosion portion one time per day. The resistance to hydrogen entry with corrosion was evaluated from the maximum current value on the basis of the criteria below. Double circle and circle marks were regarded as satisfying the object of the present invention. In addition, the member on which scales significantly occurred during hot-pressing was tested after the scales were removed from the surfaces by shot blasting.

Double circle: The maximum current was 1/10 or less of the cold-rolled steel sheet.

Circle: The maximum current was over 1/10 to 1/2 or less of the cold-rolled steel sheet.

Cross: The maximum current was over 1/2 of to the same as the cold-rolled steel sheet.

The results are shown in Tables 3 and 4. It is found that hot-pressed member Nos. 1 to 27 and 30 according to the present invention are excellent not only in scale resistance, coating adhesion, and corrosion resistance after coating but also in resistance to hydrogen entry.

Hot-pressed member

No.	Surface layer structure of steel sheet used material	as a	Heating conditions before hot pressing	Surface layer	structure of hot-pressed member	Spontaneous

immersion

potential

(mV)	Remark

Zn-Ni alloy coating layer	Si/Ti/Al/Zr-containing compound layer	

	Depth if Ni-

diffusion region

(urn)	State of intermetallic compound layer	Presence of Si/Ti/Al/Zr -containing compound layer	Thickn ess of ZnO layer (um)	

Ni content (mass %)	Coating weight (g/m2)	Type	Thick ness (urn)	Heating

temperature

CC)	Heating

rate CC/sec)	

1	13	30	No		900	8	5	Island	No	2	-550	Invention Example

2	15	40	No		900	12	3	Island	No	2	-550	Invention Example

3	14	60	No		900	90	1	Island	No	2	-550	Invention Example

4	15	30	Silicone resin	0.5	950	8	20	Island	Yes	2	-600	Invention Example

5	13	50	Silicone resin	0.6	950	12	5	Island	Yes	2	-600	Invention Example

6	14	4	Silicone resin	0.6	950	90	2	Island	Yes	2	-500	Invention Example

7	15	30	Lithium silicate	0.5	950	8	20	Island	Yes	2	-500	Invention Example

8	15	30	Colloidal silica	0.5	960	8	20	Island	Yes	2	-500	Invention Example

9	16	30	Silane coupling agent	0.5	950	8	20	Island	Yes	2	-500	Invention Example

10	16	30	Silicone resin	0.5	950	8	25	Island	Yes	3	-450	Invention Example

11	18	30	Silicone resin	0.5	1000	8	30	Island	Yes	6	-400	Invention Example

12	13	30	No		950	8	10	Island	Yes	3	-450	Invention Example

13	13	40	Silicone resin	0.5	1100	8	30	Island	Yes	2	-450	Invention Example

14	13	50	Silicone resin	0.5	860	8	20	Island	Yes	2	-450	Invention Example

15	13	20	Silicone resin	0.5	900	8	20	Island	Yes	2	-450	Invention Example

16	13	30	Lithium titanate	0.6	960	8	20	Island	Yes	2	-500	Invention Example

17	13	30	Titanium coupling agent	0.5	950	8	20	Island	Yes	2	-500	Invention Example

18	13	30	Sodium aluminate	0.5	950	8	20	Island	Yes	2	-500	Invention Example

19	13	30	Aluminum coupling agent	0.5	950	8	20	Island	Yes	2	-500	Invention Example

20	13	30	Lithium zirconate	0.6	950	8	20	Island	Yes	2	-500	Invention Example

21	13	30	Zirconium coupling agent	0.5	950	8	20	Island	Yes	2	-500	Invention Example

Hot-pressed	Surface layer structure of steel sheet used as a material	Heating conditions	Surface layer structure of hot-pressed member	Spontaneous

immersion

potential

(mV)	Remark

Zn-Ni alloy coating layer	Si/Ti/Al/Zr-containing compound layer	before hot pressing	Depth of Ni-

diffiision

region

(um)	State of

interne tallic

compound

layer	Presence of

Si/Ti/Al/Zr

-containing

compound layer	Thickness

ofZnO

layer

(um)	

member No.	Ni content (mass %)	Coating weight (g/m2)	Type	Thick ness (urn)	Heating

temperature

CC)	Heating

rate CC/sec)	

22	10	60	No	950	12	3	Island	No	3	-400	Invention Example

23	12	60	No	950	12	3	Island	No	3	-380	Invention Example

.24	12	60	Silicone resin  |  0.5	950	12	5	Island	Yes	2	-500	Invention Example

25	10	60	No	950	90	1	Island	No	3	-400	Invention Example

26	12	60	NO	950	90	1	Island	No	3	-380	Invention Example

27	12	60	Silicone resin	0.5	950	90	2	Island	Yes	2	-500	Invention Example

28	10	60	No	950	8	5	No	No	5	-350	Comparative Example

29	12	60	NO	950	8	5	No	No	3	-350	Comparative Example

30	12	60	Silicone resin  |  0.5	950	12	10	Island	Yes	2	-500	Invention Example

31	10	3fi	No	950	12	3	Island	No	3	-400	Comparative Example

32	12	3fi	No	950	12	3	Island	No	3	-380	Comparative Example

33	12	32	Silicone resin  0.5	950	12	5	Island	Yes	2	-500	Comparative Example

34	9	60	No	950	8	2	No	No	5	-350	Comparative Example

35	g	60	No	950	12	1	Island	No	3	-350	Comparative Example

36	a	60	No	950	90	1	Island	No	3	■350	Comparative Example

37	9	60	Silicone resin	0.5	950	8	2	No	Yes	3	■350	Comparative Example

38	9	60	Silicone resin	0.5	950	12	1	Island	Yes	3	-350	Comparative Example

39	a	60	Silicone resin	0.5	950	90	1	Island	Yes	3	-350	Comparative Example

40	Galvanized steel sheet	950	8	0	No	No	5	-700	Comparative Example

41		Cold-rol	ed steel sheet		950	8	0	No	No	0	-300	Comparative Example

r 

[0058] [Table 3]

Hot-pressed member No.	Scale resistance	Coating adhesion	Corrosion

resistance

after

coating	Hydrogen

entry resistance	Remarks

1	O	∆	O	O	Invention Example

2	O	∆	O	O	Invention Example

3	O	∆	O	O	Invention Example

4	O	0	O	O	Invention Example

5	O	0	O	O	Invention Example

6	O	0	O	O	Invention Example

7	O	0	O	O	Invention Example

8	O	0	O	O	Invention Example

9	O	0	O	O	Invention Example

10	O	O	O	O	Invention Example

11	O	O	O	O	Invention Example

12	O	∆	O	O	Invention Example

13	O	O	O	O	Invention Example

14	O	O	O	O	Invention Example

15	O	O	O	O	Invention Example

16	O	O	O	O	Invention Example

17	O	O	O	O	Invention Example

18	O	O	O	O	Invention Example

19	O	O	O	O	Invention Example

20	O	O	O	O	Invention Example

21	O	O	O	O	Invention Example

[0059] [Table 4]

Hot-pressed member No.	Scale resistance	Coating adhesion	Corrosion

resistance

after

coating	Hydrogen

entry resistance	Remarks

22	O	∆	∆	O	Invention Example

23	O	∆	∆	O	Invention Example

24	O	O	∆	O	Invention Example

25	O	A	∆	O	Invention Example

26	O	A	∆	O	Invention Example

27	O	O	∆	O	Invention Example

28	O	X	X	O	Comparative Example

29	O	X	X	O	Comparative Example

30	O	O	∆	O	Invention Example

31	O	A	∆	X	Comparative Example

32	O	∆	∆	X	Comparative Example

33	O	O	∆	X	Comparative Example

34	O	X	X	X	Comparative Example

35	O	X	X	X	Comparative Example

36	O	X	X	X	Comparative Example

37	O	X	X	X	Comparative Example

38	O	X	X	X	Comparative Example

39	O	X	X	X	Comparative Example

40	O	X	∆	X	Comparative Example

41	X	X	X	X	Comparative Example

We claim:

[Claim 1]

A hot-pressed member comprising a steel sheet, a Ni-diffusion region which is present in a surface layer of the steel sheet, and an intermetallic compound layer and a ZnO layer which are provided in order on the Ni-diffusion region, the intermetallic compound layer corresponding to a y phase present in a phase equilibrium diagram of a Zn-Ni alloy, wherein a spontaneous immersion potential indicated in a 0.5 M NaCl aqueous air-saturated solution at 25°C ± 5°C is -600 to -360 mV based on a standard hydrogen electrode. [Claim 2]

The hot-pressed member according to Claim 1, wherein the Ni-diffusion region is present over a range of 1 (jm or more in the depth direction of the steel sheet. [Claim 3]

The hot-pressed member according to Claim 1 or 2, wherein the intermetallic compound layer is present in an island form. [Claim 4]

The hot-pressed member according to any one of Claims 1 to 3, wherein at least one compound layer selected from a Si-containing compound layer, a Ti-containing compound layer, an Al-containing compound layer, and a Zr-containing compound layer is provided directly below the ZnO layer.

[Claim 5]

A method for producing a hot-pressed member comprising heating a Ni-based coated steel sheet, which includes, on a surface thereof, a Zn-Ni alloy coating layer containing 13% by mass or more of Ni, in a temperature region of an Ac3 transformation point to 1200°C; and then hot-pressing the steel sheet'. [Claim 6]

A method for producing a hot-pressed member comprising heating a Ni-based coated steel sheet, which includes, on a surface thereof, a Zn-Ni alloy coating layer containing 10% by mass or more and less than 13% by mass of Ni at a coating weight of over 50 g/cm2 per side of the steel sheet, in a temperature region of an AC3 transformation point to 1200°C at an average heating rate of 12 0C/second or more; and then hot-pressing the steel sheet. [Claim 7]

The method for producing a hot-pressed member according to Claim 5 or 6, wherein the heating in the temperature range of the Ac3 transformation point to 1200°C is performed at an average heating rate of 85 °C/second or more. [Claim 8]

The method for producing a hot-pressed member according to any one of Claims 5 to 7, wherein an Ni-based coated steel sheet further including at least one compound layer

selected from a Si-containing compound layer, a Ti-containing compound layer, an Al-containing compound layer, and a Zr-containing compound layer, which is provided on the Zn-Ni alloy coating layer, is used as the Ni-based coated steel sheet. [Claim 9]

The method for producing a hot-pressed member' according to any one of Claims 5 to 8, wherein a base steel sheet of the Ni-based coated steel sheet has a composition containing, by % by mass, C: 0.15 to 0.5%, Si: 0.05 to 2.0%, Mn: 0.5 to 3%, P: 0.1% or less, S: 0.05% or less, Al: 0.1% or less, N: 0.01% or less, and the balance including Fe and unavoidable impurities. [Claim 10]

The method for producing a hot-pressed member according to Claim 9, wherein the base steel sheet of the Ni-based coated steel sheet further contains, by % by mass, at least one selected from Cr: 0.01 to 1%, Ti: 0.2% or less, and B: 0.0005 to 0.08%. [Claim 11]

The method for producing a hot-pressed member according to Claim 9 or 10, wherein the base steel sheet of the Ni-based coated steel sheet further contains, by % by mass, Sb: 0.003 to 0.03%.

Documents:

				http://ipindiaonline.gov.in/patentsearch/GrantedSearch/viewdoc.aspx?id=8CoramrxxOJOWjcemTe0Hg==&amp;loc=vsnutRQWHdTHa1EUofPtPQ==

« Previous Patent

Next Patent »

Patent Number	272606	

Indian Patent Application Number	1094/MUMNP/2012	

PG Journal Number	16/2016	

Publication Date	15-Apr-2016	

Grant Date	12-Apr-2016	

Date of Filing	30-Apr-2012	

Name of Patentee	JEE STEEL CORPORATION	

Applicant Address	2-3 Uchisaiwai-cho 2-chome Chiyoda-ku Tokyo 100-0011 Japan.	

Inventors:

#	Inventor's Name	Inventor's Address	

1	NAKAMARU  Hiroki	c/o Intellectual Property Dept.  JFE STEEL CORPORATION  2-3  Uchisaiwai-cho 2-chome  Chiyoda-ku  Tokyo 100-0011 Japan	

2	NAKAJIMA  Seiji	c/o Intellectual Property Dept.  JFE STEEL CORPORATION  2-3  Uchisaiwai-cho 2-chome  Chiyoda-ku  Tokyo 100-0011 Japan	

3	MIYOSHI  Tatsuya	c/o Intellectual Property Dept.  JFE STEEL CORPORATION  2-3  Uchisaiwai-cho 2-chome  Chiyoda-ku  Tokyo 100-0011 Japan.	

4	MASUOKA  Hiroyuki	c/o Intellectual Property Dept.  JFE STEEL CORPORATION  2-3  Uchisaiwai-cho 2-chome  Chiyoda-ku  Tokyo 100-0011 Japan.	

5	OOTSUKA  Shinji	c/o Intellectual Property Dept.  JFE STEEL CORPORATION  2-3  Uchisaiwai-cho 2-chome  Chiyoda-ku  Tokyo 100-0011 Japan.	

PCT International Classification Number	C23C 28/00	

PCT International Application Number	PCT/JP2010/069643	

PCT International Filing date	2010-10-28	

PCT Conventions:

#	PCT Application Number	Date of Convention	Priority Country	

1	2009-247384	2009-10-28	Japan	

2	2010-218094	2010-09-29	Japan	

3	2010-102849	2010-04-28	Japan	

© All Indian Patents, 2013-2021.

  Patent data available in the public domain from Indian Patents Office, Department of Industrial Policy and Promotions, Ministry of Commerce and Industry, Government of India.
