Repository: anandvc/allindianpatents

File: patents/272629-alloy-composition-for-the-manufacture-of-protective-coatings-its-use-process-for-its-application-and-super-alloy-articles-coated-with-the-same-composition.html
Indian Patents. 272629:"ALLOY COMPOSITION FOR THE MANUFACTURE OF PROTECTIVE COATINGS, ITS USE, PROCESS FOR ITS APPLICATION AND SUPER-ALLOY ARTICLES COATED WITH THE SAME COMPOSITION"

Indian Patents

Recently Granted Patents

  Recently Published Patents

Title of Invention	"ALLOY COMPOSITION FOR THE MANUFACTURE OF PROTECTIVE COATINGS, ITS USE, PROCESS FOR ITS APPLICATION AND SUPER-ALLOY ARTICLES COATED WITH THE SAME COMPOSITION"

Abstract	Alloy composition for the manufacture of protective coatings, comprising cobalt, nickel, chromium, aluminium, yttrium and iridium in amounts so as to obtain the phases &#945;,ß and &#963;, in particular for coating a super-alloy article. Preferably, such super-alloy article is a turbine component.	

Full Text	ALLOY COMPOSITION FOR THE MANUFACTURE OF PROTECTIVE COATINGS, ITS USE, PROCESS FOR ITS APPLICATION AND SUPER-ALLOY ARTICLES  COATED WITH  THE  SAME  COMPOSITION

TECHNICAL  FIELD

The  present  invention  relates  to  an  alloy composition  for  the  manufacture  of  protective  coatings, its use,  process  for application and super-alloy articles coated with  the  same composition.

BACKGROUND ART

It is known that the performance of gas turbines, in terms of efficiency and obtainable power, are intrinsically bound to the maximum temperature of the thermodynamic cycle, that is to the temperature of the hot gases in contact with the metallic walls of its elements, in particular turbine vanes of the first rotor and stator  stage.

The super-alloys used in the construction of elements exposed to high temperature are therefore stressed to their technological limits and are consequently subject to processes of oxidation, corrosion and erosion made continuously more taxing by the increasingly high running temperature and use of lower quality fuels.

The need to coat the surface of such elements with elements capable of preserving their structure and prolonging their reliability has  therefore  arisen.

It is  known the coating of  super-alloy elements  with metallic  compositions,  for  example  of  the  McrAlY  type, where M may be Nickel,  Cobalt  or  Iron.

These latter are generally applied by plasma spraying both in air (APS) and in vacuum or at low pressure (VPS or LPPS) or thermal sprayed by oxygen-fuel system  (HVOF) .

The MCrAlY type compositions are normally used to protect the substrate from oxidation and corrosion.

In particularly taxing environments, such as for example in the case of first stage turbine vanes, the McrAlY composition is generally associated to a overlaid ceramic thermal barrier.

The MCrAlY compositions have the task of protecting the super-alloy substrate from oxidation, but also of anchoring the thermal barrier to  it.

Indeed,  the  aluminium  present  in  the  McrAlY composition,  coming  into  contact  with  the  oxygen, oxidises  selectively  forming a  layer of (X-AI2O3.

Such oxide, being very compact and chemically stable at the running temperatures of the turbines, between 900°C and 1100°C, prevents the further diffusion of oxygen towards the underlying metallic substrate protecting the  super-alloy element  from oxidation.

Furthermore,  the  anchoring  function  between substrate  and  thermal  barrier  is  performed  both mechanically,  by  protrusions,  commonly  called  pegs, generated  by  the  oxidation  of  Y,  Re  and  Hf,  if  present, and  by  diffusion  of  Al3+  ions  in  the  thermal  barrier itself.

The MCrAlY type composition can be assimilated macroscopically to a metallic alloy constituted mainly by a lattice y, comprising prevalently Ni, Co and Cr, in which are dispersed particles of a second Aluminium rich phase  (3,  in particular  in the  form Ni-Al  and/or  Co-Al.

In  oxidising  environment,  the  aluminium  of  phase  (3

reacts  with  the  oxygen  originating  the  protective  flake of α-AI2O3.

Generally a NiCoCrAlY composition presents better features with respect to a NiCrAlY in terms of coating stability,  ductility and resistance to corrosion.

The microstructural features of a coating composition and therefore its performance above all in terms of durability are strongly influenced by the elements which constitute it and by their content by weight.

The constituting elements can be classified in two main categories:  reactive elements  and noble  elements.

The first, mainly Y, Si and Hf, form oxides in the boundary zone with alumina, by reaction with oxygen in the environment. Such oxides are responsible for the formation of preferential routes for oxygen which reacts in turn with the Al of the coating to form an alumina flake capable of incorporating the previously formed oxides stabilising the protective flake. In the presence of overlaying thermal barrier, these act mechanically as anchoring between the alumina and the thermal barrier itself.

Another main function of the reactive elements is to slow down the diffusion of the aluminium and of the chromium of the coating outwards preventing depletion and therefore prolonging life.

The presence of reactive elements also helps to prevent the segregation of sulphur at the interface between the alumina flake and the coating. The presence of chromium is effective against the hot corrosion which, with the formation of embrittling sulphides raises the ductile-brittle  transition  temperature  (DBTT) .

The  noble  elements,  such  as  Re  and  Pt,  in  virtue  of

their large dimensions and higher density can interact as diffusive barriers for carrying aluminium and chromium outwards but also oxygen inwards. In that way, the growth of the alumina flake is thus slowed down as the depletion of the phase ß, which otherwise would cause exhaustion of the aluminium reserve and loss of protective efficiency of the coating with consequent formation of microcavities and therefore thermo-mechanical fatigue phenomena in the super-alloy element.

Currently there are known different types of MCrAlY type compositions for  coating super-alloy articles.

From patent US5268238 it is known, for example, a composition of the MCrAlY type with possible additions of Re,  Si  and elements  such  as Hf,  W,  Ta,  Ti,  Nb,  Mn  and  Zr.

Furthermore, from patent US6756131, it is known the use of a composition of the MCrAlY type resistant to high temperatures comprising nickel, cobalt, chromium, aluminium,  yttrium,  and  rhenium.

In particular, as shown in W.Beele et al. (Surface and coating Technology, 1997, 94-95) , Rhenium is capable of slowing down the depletion of the phase p, by forming a chromium rich phase σ immediately under the AI2O3 flake, and a phase a, even richer in chromium than phase o. Such phases compensate the depleted zones and thus prevent the embrittlement of the coating, hindering the formation of voids. Table 1 shows the chemical composition of the phases present in a generic NiCoCrAlYRe composition. 

Table  1

(Table Removed)

The metallic rhenium being a large and heavy atom (atomic weight = 18 6.2) behaves as a noble element interfering on diffusivity, inhibiting the growth of the flake  and  therefore  delaying  the  depletion  of  the  phase

P.

Disadvantageously, the rhenium, when present in contents higher than 3%, however manifests an embrittling effect of the coating; such embrittling effect of Rhenium therefore  reduces,  in practice,  applicability.

Furthermore, the compositions of the MCrAlY type comprising rhenium, when applied onto cobalt based substrates, show an even more marked embrittlement also with minimum contents of rhenium, and therefore cannot be successfully used on all cobalt based super-alloy components.

The development of new coating compositions free from the drawbacks of the prior art is therefore a fundamental need in the super-alloy element protective coating  technology sector.

US6183888 describes a process for the manufacture of a protective coating of super-alloy articles which envisages the deposit of an alloy powder comprising at least Cr, Al and an active element with a residual open porosity followed by the deposit of a further layer comprising at least one metal of the platinum group, such as for example ruthenium, rhodium or iridium, so as to fill the residual open porosity. The process described in US6183888 shows a deposition phase of a layer of iridium on a layer of MCrAlY alloy then followed by a diffusion phase by means of thermal treatment. Such process is however  complex,  long  and costly.

DISCLOSURE  OF  INVENTION

It is the object of the present invention to provide an alloy composition for the protective coating of super-alloy articles, particularly (but not only) gas turbine components, for example first stage vanes, which allows to obtain improved performance or however comparable to that ensured by known coating alloy compositions, combined with the prolongation of the life of the coatings, and, consequently, of the life of the coated articles as a whole, this all ensuring a possibility of application on the substrate with a simple and relatively low-cost  process.

According to the present invention, such object is reached by means of an alloy composition for making protective  coatings  according to claim 

The composition may comprise rhenium, preferably present in an amount lower than 2%, more preferably in an amount  from  0.5%  to  1.5%.

In a preferred embodiment, the composition comprises 24.1% of cobalt, 47.59% of nickel, 16.8% of chromium, 9.7%  of  aluminium,  0.41%  of yttrium and  1.40% of  iridium.

Such alloy composition differs from all the others currently used for the presence of iridium and is aimed at improving the effect in part performed by the rhenium and at  overcoming the  limits  due to  embrittlement.

The effect of the iridium on the coating is comparable to that of the noble elements given its large atomic  size  and its  density.

Furthermore, the iridium has a higher atomic weight (atomic weight = 192.2) with respect to rhenium and is therefore more prone to hindering the diffusion of aluminium and chromium, and of oxygen, thus preventing a rapid  and uneven growth of the alumina  flake.

Unlike  rhenium,  whose  lattice  is  close  compact

hexagonal,  iridium  has  face-centred  cubic  (fcc) crystalline  structure  as  the  metallic alloys  forming  the substrate:  this  provides  a  higher  compatibility with  the basic  alloy,  important  aspect  for  the purpose  of  coating durability.

Iridium, in oxidising environment, is capable of forming stabile oxides of the Ir203 and IrO2 type and has a distinct action capacity as diffusive barrier because its diffusivity for oxygen is  extremely low.

Furthermore, it has been observed that the alloys containing both iridium and aluminium are also of forming, in oxidising environment, a compact flake of alumina anchored onto a layer of iridium; therefore, the alloys according to the invention are capable of providing the same advantages of known Re based alloys, but without the disadvantage of embrittlement and, equally, without the need to preventively deposit the layer of Ir, as conversely known from US618 38 88, because the layer of Ir is formed alone, during the use of the alloy. Additionally, iridium has a high resistance to corrosion, improved indeed by the combined action with Ni,  Co  and Al.

Intermetallic compounds with chromium and cobalt, for example Co3Ir and CoIr3 type have also been identified  for  iridium.

The amounts of cobalt, nickel, chromium, yttrium, aluminium, iridium, and rhenium present in the coating composition of the invention are such to obtain the formation of chromium rich phases a and c.

Furthermore, such quantities allow the formation of a phase ß and the formation of a phase Y, both in the presence and in the absence of Re.

The  composition of the  invention may be  presented in

different forms but preferably it is in powder form.

The present invention also relates to the use of the composition defined above for coating a super-alloy article.  Preferably,  such  article is a turbine  component.

According to a further aspect of the invention, it is provided a process for applying the coating composition comprising a step of thermal spraying of the composition  in powder form.

Such process may also comprises a pulverisation step of the composition previously formed by casting in master alloy ingots.

The pulverisation step comprises, after a first manufacturing step of the master alloy ingots, the subsequent steps of re-melting and atomising the master alloy in an  atomisation gas  system.

Finally, it is provided a coated super-alloy article with the composition according to the present invention, preferably a  turbine  component.

Additional features of the present invention will be apparent in the description that follows only by way of non-limitative  example.

EXAMPLE

Preparation of the coating composition in powder form.

The pulverisation step comprises a first manufacturing step of the master alloy ingots and the subsequent steps of re-melting and atomising the master alloy in an atomisation gas system.

The master alloy ingots are made using a vacuum induction  oven.  The VIM  (Vacuum Induction Melting) technology is the most versatile melting process for the production of nearly all Fe, Ni and Co based special alloys, and is also the only allowed for some aeronautic

applications, not only for the production of ingots but also of castings.

There were thus melted Ni, Co, Cr and Ir filling elements with purity no lower than 99.9%, by means of a water cooled copper coil through which passes an alternating current that is wound about the refractory crucible thus generating eddy currents in the filling material which is heated by joule effect.

The magnetic agitation, which the process generates in the bath, ensures the homogenisation and the more accurate control of molten chemistry and temperature, and the transport of material needed to perform the chemical-physical reaction needed, for example, for degassing by means of rotary vacuum pumps.

It also allows an exact composition and product reproducibility.

Later, Al is added, a further degassing is performed and it is added, by means of a loading system placed on the top of the oven, the yttrium, reactive component of the composition.

After mixing of the bath, it is performed the chemical analysis and possible additions of principle elements in the case of lacking in the composition. Finally,  the molten metal  is  cast into ingots.

With the aforesaid process, it was obtained the master alloy for the protective coatings, whose chemical composition is  shown in Table  2.

Table  2

(Table Removed)

The resulting ingots were later subjected to an atomising gas step, the most common method for producing spherical metallic powders adapted for  spraying  systems.

Such step consists in the re-melting of the ingots in a ceramic crucible by magnetic induction. After melting and after having reached the correct superheating temperature, the liquid metal is passed from the crucible, through a nozzle, to inside the atomisation chamber where is it struck by a jet of inert pressurised gas, generally nitrogen, helium or argon, which disintegrates the molten metal  into  small particles.

When the liquid metal encounters the high speed gas, indeed, it is separated into droplets, therefore rapidly cooled by the gassy atmosphere present in the chamber with the  subsequent  formation of powder.

The ratio between quantity of gas which strikes the molten metal and the molten metal itself determines the particle size of the manufactured powder. The following process parameters allow to vary this gas/metal ratio, such as:

gas pressure metallostatic pressure fluid flow rate material  viscosity gas temperature

Higher is the ratio, finer is the size of the obtained powder, and vice versa. The dependence of the gas/metal ratio on the material properties imposes that for each new alloy there are conducted preliminary tests for  searching the  optimal process  parameters.

The powder formed by the master alloy A8 6 was deposited by VPS on a monocrystal solidified nickel based super-alloy substrate. Four different thermal spraying methods varying the process parameters which allowed to obtained 4 different coatings (id. 228-05_l, 228-05_2, 228-05_3,  229-05_l)  were used.

Figures 1 and 2 show the SEM micrographs (10000X) of the 4 coatings made. In particular, figure la) shows a SEM 10000X micrograph for sample 228-05_l and figure lb) shows a SEM 10000X micrograph for sample 228-05_2; figure 2a) shows a SEM 10000X micrograph for sample 228-05_3 and figure 2b) shows a SEM 10000X micrograph for sample 229-05_1.

Furthermore, figures 3 and 4 show microstructural details for coating 229-05_l at lower magnification (100X and 1000X) . In particular, figure 3a) shows a SEM 100X micrograph for sample 229-05_l, while figure 3b) shows a SEM 1000X micrograph for sample 229-05_l; figure 4 shows SEM 1000X micrographs for sample 229-05_l, which shows microstructural details: a) inside the coating; b) coating-substrate  interface.

In particular, two distinct phases can be observed in figures 1-4: the lattice y and the phase |3 dispersed in it; in particular, in coatings 228-05_2 and 229-05_3 such phases appear to be form macroaggregates indicating a  coarser  structure.

Figures 5 and 6 show instead the microstructures of the four samples observed under an optical microscope following etching with nitric acid, acetic acid and hydrofluoric acid which confirm the previous observations. In particular, figure 5a) shows an optical micrograph after etching with nitric, acetic and hydrofluoric  acid  for  sample  228-05  1,  while  figure  Jib)

shows an optical micrograph after etching with nitric, acetic and hydrofluoric acid for sample 228-05_2; figure 6a) shows an optical micrograph after etching with nitric, acetic and hydrofluoric acid for sample 228-05_3; and finally, figure 6b) shows an optical micrograph after etching with nitric, acetic and hydrofluoric acid for the sample 229-05_l.

CLAIMS

1.	An alloy composition for the manufacture of protective coatings, characterised in that it comprises cobalt in amounts from 10 to 30%, nickel in amounts from 30 to 70%, chromium in amounts from 15 to 20%, aluminium in amounts from 8 to 12%, yttrium in amounts from 0.1% and 2% and iridium in amounts from 0.5 to 3.5%.

2.	A composition according to claim 1, characterised in that it also comprises rhenium.

3.	A composition according to claim 2, characterised in that rhenium is present in an amount lower than 2%.

4.	A composition according to claim 2 or 3, characterised in that rhenium is present in an amount from 0.5% to 1.5%.

5.	A composition according to any one of the claims from 2 to 4, characterised in that said amounts of cobalt, nickel, chromium, aluminium, yttrium, rhenium and iridium are such to obtain the formation of phases a and a.

6.	A composition according to claim 5, characterised in that said amounts of cobalt, nickel, chromium, aluminium, yttrium, and iridium are such to obtain the formation of a phase ß.

7.	A composition according to claim 5 or 6, characterised in that said amounts of ...cobalt, nickel, chromium, aluminium, and iridium are such to obtain the formation of a phase y-

8.	A composition according to claim 1, characterised in that it comprises 24.1% of cobalt, 47.59% of nickel, 16.8% of chromium, 9.7% of aluminium, 0.41% of yttrium and 1.40% of iridium.

9.	A composition according to any of the preceding claims characterised in that it may be in powder form.

10.	A use of the composition according to any of the preceding claims for coating a super-alloy article.

11.	A use according to claim 10, characterised in that said article is a turbine component.

12.	A process for the application of a coating composition according to any of the claims from 1 to 9, characterised in that it comprises a step of thermal spraying the composition in powder form.

13.	A.process according to claim 12, characterised in that it comprises a step of pulverising the composition previously, formed in ingots of  a master alloy.

14.	A process, according to claim 13, characterised in that said pulverisation, step comprises a re-melting step of - said master alloy and atomisation.

15.	A super-alloy article. coated with the composition according to any of the claims from 1 to 9.

16.	An article according to claim 15, characterised in that it is a -turbine component.

Documents:

				http://ipindiaonline.gov.in/patentsearch/GrantedSearch/viewdoc.aspx?id=BRJyYAWy/kbPxmt271zUug==&amp;loc=+mN2fYxnTC4l0fUd8W4CAA==

« Previous Patent

Next Patent »

Patent Number	272629	

Indian Patent Application Number	5915/DELNP/2008	

PG Journal Number	16/2016	

Publication Date	15-Apr-2016	

Grant Date	13-Apr-2016	

Date of Filing	07-Jul-2008	

Name of Patentee	ANSALDO ENERGIA S.P.A.	

Applicant Address	VIA NICOLA LORENZI, 8,I-16152 GENOVA ITALY.	

Inventors:

#	Inventor's Name	Inventor's Address	

1	CORCORUTO SERGIO	CORSO GIOVANNI AGNELLI, 138,10137 TORINO (IT).	

2	FALCINELLI TATIANA	VIA BRAVETTA, 22, 00164 ROMA(IT).	

3	CASADEI FABRIZIO	VIA CITTA DI PRATO, 17, 00146 ROMA(IT).	

PCT International Classification Number	C22C 19/05	

PCT International Application Number	PCT/IT2005/000771	

PCT International Filing date	2005-12-28	

PCT Conventions:

#	PCT Application Number	Date of Convention	Priority Country	

1			NA	

© All Indian Patents, 2013-2021.

  Patent data available in the public domain from Indian Patents Office, Department of Industrial Policy and Promotions, Ministry of Commerce and Industry, Government of India.

File: patents/272630-process-for-applying-multi-component-composite-coatings-to-substrates-to-provide-sound-damping-and-print-through-resistance.html (part 1 of 2)
Indian Patents. 272630:"PROCESS FOR APPLYING MULTI-COMPONENT COMPOSITE COATINGS TO SUBSTRATES TO PROVIDE SOUND DAMPING AND PRINT-THROUGH RESISTANCE"

Indian Patents

Recently Granted Patents

  Recently Published Patents

Title of Invention	"PROCESS FOR APPLYING MULTI-COMPONENT COMPOSITE COATINGS TO SUBSTRATES TO PROVIDE SOUND DAMPING AND PRINT-THROUGH RESISTANCE"

Abstract	The present invention relates to a process for applying a multi-component composite sound damping coating to a substrate comprising: a) providing a substrate having two major surfaces; b) applying at least one first coating composition to at least a portion of at least one major surface of the substrate by a method selected from spraying, extruding, brushing, and/or dipping, wherein the first-applied coating composition is a curable film-forming composition comprising: (i) at least one polymer having reactive functional groups.; and (ii) at least one curing agent having functional groups reactive with the functional groups of the polymer of (1 ); c) applying at least one second coating composition over at least a portion of the first-applied coating composition by a method selected from spraying, extruding, brushing, and/or dipping, wherein the modulus of elasticity of the first-applied coating composition after curing is at least 50 MPa lower than that of the second-applied coating composition after curing; and d) curing one or both of the first-applied and second-applied coating compositions to form a multi-component composite coating on the substrate; wherein the coated substrate has a sound damping value of 0.1 or greater Oberst dissipation factor as determined at a normalized value of 200 Hz in accordance with ASTM E-756-98, over a temperature range of at least 20 Celsius degrees.	

Full Text	FIELD OF THE INVENTION 

[0001] The present invention relates to processes for applying multi-component composite coatings to substrates, in particular to provide sound damping, reinforcement, and print-through resistance properties thereto.

BACKGROUND OF THE INVENTION

[0002] Automobile manufacturers have tried in recent years to reduce material costs, and one way of doing so is to use thinner gauge metal sheets for automotive body panels and other parts. While providing initial raw material cost savings, the thinner gauge metal presents some drawbacks. Thinner

metals have less impact strength and also have lowered sound damping capacity. To overcome these drawbacks, automotive manufacturers have begun to apply sound damping, anti-flutter, and body panel reinforcement (BPR) coatings to the inside of body panels. Coatings on floorpans, firewalls, insides of door panels, and deck lids can be used to dampen or reduce road and engine noise, preventing sounds from traveling into the passenger compartment of the motor vehicle. Likewise, anti-flutter compositions are commonly used to prevent vibrations of doors and deck lids. They are usually extruded as beads or drops, often called "chocolate drops" in the industry, between reinforcing metal bars and the body panel. By varying the types and amounts of components, these compositions can provide different degrees of expansion and strength from the very soft to the very hard. The coatings that have been developed for the above purposes are sometimes solid laminate 

pre-cut sheets or pads that must be hand-applied to a substrate. Only small areas can be covered at one time, making the application of the layers time consuming and expensive.

[0003] Another drawback of commercial sheets and solid patch-type sound damping products is that the optimum performance is limited to narrow performance temperature ranges; their sound dissipation values drop off at the low and high end of an ambient temperature range. While newer, sprayable technologies reduce time and labor expenses, they likewise can perform well over only narrow temperature ranges. [0004] Additionally, some of the sprayable products may deform the metal upon curing creating a visible defect on outer painted surfaces. In some cases it is visible only at cold temperatures. This phenomenon is often referred to as "print-through", "read-through", "telegraphing" and/or "ghosting". It is desirable to eliminate such appearance defects. [0005] Many sprayable sound-damping coatings must rely on the use of plasticizers to achieve a sprayable viscosity. Plasticizers can, and often do, present environmental concerns.

[0006] Accordingly, it would be desirable to provide a method of applying multiple coating compositions to substrates, to provide sound damping and reinforcement properties while minimizing print-through, without the drawbacks of the prior art.

SUMMARY OF THE INVENTION

The present invention is directed to a process for applying a multi-component composite sound damping coating to a substrate comprising:

a)	providing a substrate having two major surfaces;

b)	applying at least one first coating composition to at least a

portion of at least one major surface of the substrate by a method selected

from spraying, extruding, brushing, and/or dipping, wherein the first-applied

coating composition comprises a curable film-forming composition comprising:

(1)	at least one polymer having reactive functional groups; and

(2)	at least one curing agent having functional groups reactive

with the functional groups of the polymer of (1 );

c)	applying at least one second coating composition over at least a

portion of the first-applied coating composition by a method selected from

spraying, extruding, brushing, and/or dipping, wherein the modulus of elasticity

of the first-applied coating composition after curing is at least 50 MPa lower

than that of the second-applied coating composition after curing; and

d)	curing one or both of the first-applied and second-applied coating

compositions to form a multi-component composite coating on the substrate;

wherein the coated substrate has a sound damping value of 0.1 or greater

Oberst dissipation factor as determined at a normalized value of 200 Hz in

accordance with ASTM E-756-98, over a temperature range of at least 20

Celsius degrees.

DETAILED DESCRIPTION OF THE INVENTION [0007] Other than in any operating examples, or where otherwise indicated, all numbers expressing quantities of ingredients, reaction conditions and so forth used in the specification and claims are to be understood as being modified in all instances by the term "about." Accordingly, unless indicated to the contrary, the numerical parameters set forth in the following specification and attached claims are approximations that may vary depending upon the desired properties to be obtained by the present invention. At the very least, and not as an attempt to limit the application of the doctrine of equivalents to the scope of the claims, each numerical parameter should at least be construed in light of the number of reported significant digits and by applying ordinary rounding techniques.

[00081 Notwithstanding that the numerical ranges and parameters setting forth the broad scope of the invention are approximations, the numerical values set forth in the specific examples are reported as precisely as possible.

Any numerical value, however, inherently contain certain errors necessarily resulting from the standard deviation found in their respective testing measurements.

[0009] Also, it should be understood that any numerical range recited herein is intended to include all sub-ranges subsumed therein. For example, a range of "1 to 10" is intended to include all sub-ranges between (and including) the recited minimum value of 1 and the recited maximum value of 10, that is, having a minimum value equal to or greater than 1 and a maximum value of equal to or less than 10.

[0010] The multi-component composite coating used in the process of the present invention is not intended to include a laminate type composite; i. e., the coating compositions used therein do not comprise and are not applied to solid sheets, films, pads, patches, or panels to be subsequently applied to a substrate by compression, heat, or through the use of adhesives or the like. Rather, the coating compositions used in the process of the present invention are liquid. By "liquid" is meant that the compositions have a viscosity that allows them to be at least extendable. In one embodiment of the present invention the compositions have a viscosity that allows them to be at least pumpable, and often the compositions have a viscosity that allows them to be at least sprayable. The sound damping compositions of the present invention typically do not require plasticizers as softening and dispersing media. However, conventional plasticizers may be included in the composition if desired. The composition(s) of the present invention can be warm applied, for example, at a temperature of 50°C to 60°C to facilitate pumping and spraying. [0011] Note that the multi-component composite coating can be more than two layers. For example, more than one first layer, which may be the same or different, and/or more than one second layer, which may be the same or different, may be applied to the substrate as desired. Additionally, steps may be performed sequentially or two or more steps may be combined and performed simultaneously within the scope of the invention. Steps (b) and (c) may also be performed repetitively. Moreover, additional steps such as

cleaning, drying, applying other coating compositions, curing individual layers, and the like may be performed at any time during the process without departing from the spirit and scope of the invention. The multi-layered substrate maintains a high damping loss factor over a wide temperature range, at least a 20 Celsius degree range. The multi-layer coating also aids in achieving read-through or print-through resistance. [0012] Liquid compositions that are suitable for use in the present invention include liquid resin systems that are 100 percent solids, liquid resins that are dissolved or dispersed in a liquid medium, and solid particulate resins that are dispersed in a liquid medium. Liquid media may be aqueous based or organic solvent based.

[0013] By "polymer" is meant a polymer including homopolymers and copolymers, and oligomers. By "composite material" is meant a combination of two or more differing materials.

[0014] Substrates suitable for use in the process of the present invention can include any of a variety of known substrates. For example, suitable substrates can include rigid metal substrates such as ferrous metals, aluminum, aluminum alloys, copper, and other metal and alloy substrates typically used in the manufacture of automobile bodies. The ferrous metal substrates used in the practice of the present invention may include iron, steel, and alloys thereof. Non-limiting examples of useful steel materials include cold rolled steel, galvanized (zinc coated) steel, electrogalvanized steel, stainless steel, pickled steel, zinc-iron alloy such as GALVANNEAL, and combinations thereof. Combinations or composites of ferrous and non-ferrous metals can also be used. Non-metallic substrates, such as polymeric or elastomeric substrates also can be used where appropriate. [0015] The surfaces to which the multi-component composite coating is applied in the process of the present invention typically are non-Class A surfaces of substrates, typically automotive substrates. "Class A" surfaces are those surfaces which will become part of the most visible portions of the resulting article. For example, in automotive applications, Class A surfaces

can include the outer portions of the door panels, hood, trunk, quarter panels, side panels, etc., which are exposed directly to the weather and are readily visible to the consumer. "Non-Class A" surfaces are those surfaces which are destined for non-highly visible areas or even non-visible areas of the article, such as in the case of an automotive substrate, the inside of the door panel, inside surface of the quarter and side panels, underneath the hood or trunk, etc. Although an aesthetic, durable finish is required for the Class A surfaces, applying such aesthetic finishes onto the non-Class A surfaces typically is not desirable because such coatings are costly and time-consuming to apply. However, the non-Class A surfaces at least should be coated with an anticorrosion coating to prevent rust or corrosion. Moreover, it is noteworthy that the multi-component composite coating applied to non-Class A surfaces in accordance with the process of the present invention affects the appearance of coatings applied to the opposing (Class A) surface by preventing print-through as discussed above.

[0016] The thickness of the substrate typically ranges from 0.25 to 3.18 millimeters (mm) (10 to 125 mils), or from 0.6 to 1.2 mm (23.6 to 47.2 mils), although the thickness can be greater or less, as desired. The width of a coil strip generally ranges from 30 to 183 centimeters (12 to 72 inches), although the width of the substrate can vary depending upon its shape and intended use.

[0017] Before depositing any treatment or coating compositions upon the surface of the substrate, it is common practice, though not necessary, to remove foreign matter from the surface by thoroughly cleaning and degreasing the surface. Such cleaning typically takes place after forming the substrate (stamping, welding, etc.) into an end-use shape. The surface of the substrate can be cleaned by physical or chemical means, such as mechanically abrading the surface or cleaning/degreasing with commercially available alkaline or acidic cleaning agents which are well known to those skilled in the art, such as sodium metasilicate and sodium hydroxide. A non-

limiting example of a cleaning agent is CHEMKLEEN 163, an alkaline-based cleaner commercially available from PPG Industries, Inc. [0018] Following the cleaning step, the substrate may be rinsed with deionized water or an aqueous solution of rinsing agents in order to remove any residue. The substrate can be air dried, for example, by using an air knife, by flashing off the water by brief exposure of the substrate to a high temperature or by passing the substrate between squeegee rolls. [0019] In the process of the present invention, the substrate to be coated with the multi-component composite coating may be a bare, cleaned surface; it may be oily, pretreated with one or more pretreatment compositions, and/or prepainted with one or more coating compositions, primers, etc., applied by any method including, but not limited to, electrodeposition, spraying, dip coating, roll coating, curtain coating, and the like.

[0020] The first-applied coating composition is applied to at least a portion of at least one major surface of the substrate. The first-applied coating composition may be applied to the substrate by one or more of a number of methods including, but not limited to, spraying, extruding, brushing, and/or dipping. As mentioned above, the composition has a viscosity that allows it to be at least extrudable. In a particular embodiment, the first coating composition is applied by spraying.

[0021] The first-applied coating composition which is applied to the substrate in step (b) of the process of the present invention may be one or more of any coating composition known in the art of surface coatings.ln one embodiment the first-applied coating composition has a modulus of elasticity less than or equal to 400 MPa after drying or curing. The first-applied coating composition may be thermosetting (curable) or thermoplastic, or a mixture of thermosetting and thermoplastic resins. An example of a suitable thermoplastic resin is one comprising polybutadiene. The first-applied coating composition may comprise any of a variety of polymers known in the art. For example, the polymer may be selected from acrylic polyester, polyurethane, polybutadiene, polyether, polycarbonate, polyamide, polyurea , polyglycidyl ethers of

polyhydric alcohols, and/or polyglycidyl ethers of polyphenols. As used herein, the term "polybutadiene" is intended to include hydrogenated polybutadiene and epoxidized polybutadiene. When the firs-applied coating composition is thermosetting, the polymer may comprise any of a variety of reactive functional groups. In an embodiment of the present invention, the polymer has reactive functional groups selected from epoxy, isocyanate, blocked isocyanate, hydroxyl, acid, carbamate, and/or amino groups. A thermosetting coating composition typically further comprises at least one curing agent capable of reacting with the functional groups of the polymer. [0022] For purposes of the present invention, the modulus of elasticity as discussed in the specification and the claims, is the modulus measured in accordance with ASTM E1640-99, the Test Method for Assignment of the Glass Transition Temperature By Dynamic Mechanical Analysis using a TA Instrument DMA 2980 Dual Cantilever (heating 3°C/minute ranging from -100°C/-40°C to 100°C at IHz frequency, at ± 20//m Amplitude and 120% auto strain). [0023]

[0024] If necessary, the first-applied coating composition may further comprise an essentially thermoplastic resin different from the polymer discussed immediately above, present in an amount -up to 90 percent by weight based on the total weight of the first-applied composition.  The thermoplastic resin typically is present in an amount effective to retard shrinkage of the first-applied coating composition upon curing. [0025] Non-limiting examples of suitable thermoplastic resins include polymers such as polyvinyl acetate; aromatic vinyl polymers; vinyl copolymers having vinyl aromatic hydrocarbons as monomer components such as polystyrene, styrene-butadiene copolymers, styrene-divinylbenzene copolymers and styrene-acrylonitrile copolymers; saturated polyesters including saturated aliphatic polyesters such as polyneopentyl adipate, polypropylene adipate and poly epsilon-caprolactone; polyacrylates such as polyalkyl (meth)acrylates having alkyl groups with 1-8 carbon atoms,

polymethacrylates or polyalkyl(meth)acrylates obtained by polymerization of methyl methacrylate, isobutyl methacrylate and 2-ethylhexyl acrylate; saturated polyester urethanes, and the like. Other useful thermoplastic polymers include polybutadienes, polybutadiene/acrylonitriles, polybutadiene/acrylonitrile, polybutadiene styrenes, polystyrene thermoplastic polymers, polyvinyl chlorides, polyvinyl chloride/acetates, polyvinyl acetate. Also included are saturated polyethers, including those with a poiyurethane chain extension as known to those skilled in the art. [0026] When the first-applied coating composition icomprises a thermosetting composition, it further comprises at least one curing agent having functional groups that are reactive with the functional groups on the polymer. The curing agent may be selected from any of a variety of art- recognized curing agents, provide the curing agent comprises functional groups which are reactive with those of the previously described polymers. For example, suitable curing agents can include, but are not limited to aminoplasts, polyisocyanates, including blocked isocyanates, polyepoxides, beta-hydroxyalkylamides, polyacids, anhydrides, organometallic acid-functional materials, polyamines, polyamides, polyols, polyurea, urea, dicyandiamide, and mixtures of any of the foregoing. It should be understood that the blocked isocyanates can be blocked using any of the blocking agents known in the art for this purpose. For example, the blocking agents can include, but are not limited to suitable monoalcohols, phenolic compounds, glycol ethers, oximes, lactams, heterocyclic amines, imidazoles, and/or amnes. Note that the terms "curing agent" and "crosslinking agent" are used interchangeably. [0027] In a particular embodiment of the present invention, the first-applied coating composition comprises (1) at least one poiyurethane, wherein the poiyurethane has isocyanate functional groups or at least partially blocked isocyanate functional groups; and (2) at least one curing agent selected from polyols, polyamines, and mixtures thereof. The isocyanate groups of the poiyurethane can be at least partially blocked with any of the blocking agents previously discussed with respect to blocked isocyanate curing agents.

[0028] The first-applied coating composition may further comprise fillers as are well known in the art. In an embodiment of the present invention such fillers may comprise microparticles having an average particle size prior to incorporation into the composition ranging from 0.5 to 300 microns or 0.5 to 200 microns, or other fillers. Such microparticles may be selected from at least one of vulcanized rubber particles, colloidal silica, calcium modified precipitated silica, ion exchange silica gel, colloidal alumina, and/or colloidal zirconia, and the like.

[0029] Examples of other fillers that can be present include finely divided minerals, such as calcium carbonate, magnesium carbonate, talc, mica and/or clay. Metal powders, one or more hollow fillers, such as glass and plastic microspheres, beads and milled or chopped glass fibers and strands also can be used as fillers.

[0030] The shape (or morphology) of the particles can vary depending upon the specific embodiment of the present invention and its intended application. For example, generally spherical morphologies such as solid beads, microbeads, or hollow spheres can be used, as well as particles that are cubic, platy, or acicular (elongated or fibrous). Additionally, the particles can have an internal structure that is hollow, porous, or void free, or a combination of any of the foregoing; e. g., a hollow center with porous or solid walls. For more information on suitable particle characteristics see H. Katz et al. (Ed.), Handbook of Fillers and Plastics (1987) at pages 9-10, which are specifically incorporated herein by reference.

[0031] It will be recognized by those skilled in the art that mixtures of one or more types of particles and/or particles having different average particle sizes may be incorporated into the first coating composition to impart the desired properties and characteristics to the composition in which they are to be used. [0032] The amount of fillers present in the first-applied coating composition generally ranges from 0 to 70 weight percent of the total resin solids of the first coating composition, but the specific amount can vary depending on the particular end-use application of the composition. Most often, the amount of

the fillers ranges from 5 to 40 weight percent of the total resin solids of the composition. Ground rubber particles may be used, for example, to flexibilize the cured composition. The amount of rubber can be balanced with the amount of other fillers to achieve the desired viscosity of the composition and desired stiffness of the cured composition.

[0033] The first-applied coating composition may further contain a variety of additives including pigments, reinforcements, thixotropes, plasticizers, extenders, stabilizers and antioxidants, and blowing agents, for example azodicarbonamide compounds available from Crompton Corporation under the tradename CELOGEN.

[0034] In one embodiment of the present invention, step (c), which comprises application of the second coating composition, is performed immediately after step (b) such that the second-applied coating composition is applied over the first-applied coating composition "wet-on-wet", with no drying or curing of the first-applied composition prior to application of the second. Also, step (b) and step (c) may be performed simultaneously wherein, for example, the first and second coating compositions may be co-extruded onto the substrate such as by co-extrusion using a tandem nozzle applicator. It should be understood that the application method for the first-applied composition is independent of the method used to apply the second-applied composition. For example, the first-applied composition may be applied by spraying and the second-applied composition may be applied by extrusion, or vice versa, or both may be applied by spraying.

[0035] Alternatively, after application of the first coating composition and before application of the second coating composition (i. e., between steps (b) and (c) of the process) the first-applied composition may be dried or cured. For example, the coated substrate may optionally be heated to a temperature and for a time sufficient to substantially cure any curable resins in the first-applied coating composition. The composition can be dried or cured by standing at ambient temperature, or by a combination of ambient temperature cure and baking, or by baking alone. The composition can be cured at

ambient temperature typically in a period ranging from 1 hour to 48 hours, such as from 3 hours to 5 hours. If ambient temperature and baking are utilized in combination, the composition is typically allowed to stand for a period of from 5 hours to 24 hours followed by baking at a temperature of from 75°C. to 200°C., such as from 100°C. to 150°C, for a period of time ranging from 20 minutes to 1 hour. However, no curing is required between the first layer and the second layer for lower processing and capital cost. [0036] As used herein, the term "substantially cure" as used in connection with a composition, e.g., "a curable composition," shall mean that any crosslinkable components of the composition are at least partially crosslinked. One skilled in the art will understand that the presence and degree of crosslinking, i.e., the crosslink density, can be determined by a variety of methods, such as dynamic mechanical thermal analysis (DMTA) using a Polymer Laboratories MK III DMTA analyzer conducted under nitrogen. This method determines the glass transition temperature and crosslink density of free films of coatings or polymers. These physical properties of a cured material are related to the structure of the crosslinked network. [0037] According to this method, the length, width, and thickness of a sample to be analyzed are first measured, the sample is tightly mounted to the Polymer Laboratories MK III apparatus, and the dimensional measurements are entered into the apparatus. A thermal scan is run at a heating rate of 3°C/min, a frequency of 1 Hz, a strain of 120%, and a static force of 0.01 N, and sample measurements occur every two seconds. The mode of deformation, glass transition temperature, and crosslink density of the sample can be determined according to this method. Higher crosslink density values indicate a higher degree of crosslinking in the coating. (0038) The second-applied coating composition is applied over (i.e., on top of) at least a portion of the first coating composition. The second-applied coating composition may be applied by one or more of a number of methods including spraying, extruding, brushing, and/or dipping. The second-applied composition has a viscosity that allows it to be at least extrudable. In a

particular embodiment, the second coating composition is applied by spraying. The second-applied coating composition may be the same or different from the first-applied coating composition. In an embodiment of the present invention, the second-applied coating composition is different from the first-applied composition.

[0039] The second-applied coating composition applied to the substrate in step (c) of the process of the present invention may be one or more of any coating composition known in the art of surface coatings, provided the modulus of elasticity of the first-applied coating composition after curing is at least 50 MPa lower than that of the second-applied coating composition after curing, or at least 500 MPa lower, or at least 1000 MPa lower, or at least 2000 MPa lower. In an embodiment of the present invention the second-applied composition has a modulus of elasticity greater than or equal to 100 MPa at 20°C after any necessary curing The second-applied coating composition may be a thermosetting (curable) composition, a mixture of thermosetting and thermoplastic compositions, or a thermoplastic composition. An example of a suitable thermoplastic composition is one that comprises polybutadiene, such as mentioned above regarding the first-applied coating composition, and polyalkyl (meth)acrylate (available from Degussa, Rohm Specialty Acrylics as DEGALAN). In one embodiment of the present invention, the second-applied coating composition is a curable composition. In particular, the second-applied coating composition may comprise at least one polymer selected from acrylic, polyester, polyurethane, polybutadiene, hydrogenated polybutadiene, polyether, polyurea, polyamide polycarbonate , polyglycidyl ethers of polyhydric alcohols , polyglycidyl ethers polyphenols, and mixtures thereof. The polymer may have any of a variety of reactive functional groups including but not limited to reactive functional groups selected from at least one of epoxy, isocyanate, blocked isocyanate, hydroxyl, acid, anhydride, carbamate, and/or amino groups. When the second-applied coating composition is thermosetting, it typically further comprises at least one curing agent having functional groups reactive with the functional groups on the polymer. Any of

the curing agents previously mentioned with respect to the first-applied composition may be used for this purpose. Mixtures may be used. [0040] In a particular embodiment of the present invention the second-applied coating composition comprises at least one epoxide group-containing material containing at least two epoxide groups per molecule, and a curing agent having functional groups capable of reacting with the epoxide group-containing materials. One useful class of polyepoxides comprises the epoxy polyethers obtained by reacting an epihalohydrin (such as epichlorohydrin or epibromohydrin) with a polyphenol in the presence of an alkali. Suitable polyphenols include resorcinol, catechol, hydroquinone, bis(4-hydroxyphenyl)-2,2-propane, i.e., Bisphenol A; bis(4-hydroxyphenyl)-1,1-isobutane; 4,4-dihydroxybenzophenone; bis(4-hydroxyphenol)-1,1-ethane; bis(2-hydroxyphenyl)-methane; and 1,5-hydroxynaphthalene. One very common polyepoxide is the diglycidyl ether of Bisphenol A.

[0041] Another class of polyepoxides are the polyglycidyl ethers of polyhydric alcohols. These compounds may be derived from such polyhydric alcohols as ethylene glycol, diethylene glycol, triethylene glycol, 1,2-propylene glycol, 1,4-butylene glycol, polyoxyalkylene glycols, 1,5-pentanediol, 1,2,6-hexanetriol, glycerol, trimethylolpropane, and bis(4-hydroxycyclohexyl)-2,2-propane. [0042] Another class of polyepoxides are the polyglycidyl esters of polycarboxylic acids. These compounds are produced by the reaction of epichlorohydrin or a similar epoxy compound with an aliphatic or aromatic polycarboxylic acid such as oxalic acid, succinic acid, glutaric acid, terephthalic acid, 2,6-naphthalene dicarboxylic acid and dimerized linoleic acid.

[0043] Still another class of polyepoxides are derived from the epoxidation of an olefinically unsaturated alicyclic compound. These polyepoxides are non-phenolic and are obtained by epoxidation of alicyclic olefins, for example, by oxygen and selected metal catalysts, by perbenzoic acid, by acid-aldehyde monoperacetate or by peracetic acid. Among such polyepoxides are the epoxy alicyclic ethers and esters well known in the art.

[0044] Useful polyepoxides also include those containing oxyalkylene (ether) groups in the epoxy molecule. Such groups may be pendant to the main molecular chain of the polyepoxide or are part of the main chain itself. The proportion of oxyalkylene groups in the polyepoxide depends upon many factors, including the chain length of the oxyalkylene group, the nature of the epoxy and the degree of water solubility desired. [0045] Another class of polyepoxides consists of the epoxy novolac resins. These resins are obtained by reacting an epihalohydrin with the condensation product of aldehyde and monohydric or polyhydric phenols. A typical example is the reaction product of epichlorohydrin with a phenol-formaldehyde condensate.

[0046] The polyepoxides can be partially defunctionalized by carboxylic acids, alcohol, water, phenols, mercaptans or other active hydrogen-containing compounds to give hydroxyl-containing polymers if desired. [0047] As has been stated above, the second coating composition can comprise more than one epoxide group-containing material. Any number of epoxide group-containing materials can be present in the mixture in any desired proportion.

[0048] When the second-applied coating composition comprises at least one epoxide group-containing material, it typically contains from 60 percent by weight to 99 percent by weight of epoxide group-containing component. More often there is present from 70 percent by weight to 90 percent by weight of the epoxide group containing-component, the percentages being based upon the total weight of resin solids in the second-applied coating composition. [0049] In addition to the curing agents mentioned above, suitable curing agents for the epoxide(s) include in particular dicyandiamide, poly urea, aliphatic, cycloaliphatic and aromatic polyfunctional amines; and polyamides. Examples of additional suitable amines include ethylene diamine, diethylene triamine, triethylene tetramine, tetraethylene pentamine, 1,4-diaminobutane; 1,3-diaminobutane, hexamethylene diamine, 3-(N-isopropylamino) propylamine, diaminocyclohexane, and polyoxyalkylene amines commercially

available under the trademark designation JEFFAMINE®. Aromatic amines, although not preferred, can also be utilized herein, for example metaphenylene diamine, P.P'-methylene dianiline, and 1,4-aminonaphthalene. Also very useful herein are latent curing agents such as boron trifluoride monoethylamine complex, boron trifluoride diethylamine complex, boron trifluoride triethylamine complex, boron trifluoride pyridine complex, boron trifluoride benzyldimethylamine complex, boron trifluoride benzylamine, boron trifluoride etherate, and dicyandiamide. By latent is meant that these materials are inactive until activated by the application of heat. Any'of these curing agents may also be used in the first-applied coating composition as desired. (0050) The aforedescribed curing agent may be present in the second-applied coating composition in an amount ranging from 1 percent by weight to 50 percent by weight, such as 3 to 15 percent by weight, the percentages being based on the total weight of the curable composition. [0051] The second-applied coating composition may further comprise reinforcing material selected from at least one of milled glass fibers and milled carbon fibers. The milled fibers are typically about 1/16 inch (1.59 mm) in length. The reinforcing agent is present when necessary in an amount of 8 to 40 percent by weight, often 15 to 30 percent by weight, based on the total weight of the composition.

[0052] Examples of fillers that can be present in the second-applied coating composition include any of the filler materials previously described with respect to the first-applied composition, including finely divided minerals, such as calcium carbonate, magnesium carbonate, talc, mica and/or clay. Metal powders, vulcanized rubber particles, one or more hollow fillers, such as glass and plastic microspheres, and beads also can be used as fillers. [0053] The second-applied coating composition may further contain a variety of additives including pigments, reinforcements, thixotropes, plasticizers, extenders, stabilizers and antioxidants as well as blowing agents such as those described above. Each of the first-applied and second-applied compositions can be prepared in a number of ways either as a thermosetting

or thermoplastic one-package composition or as a thermosetting two-package composition. Thermosetting one-package compositions can be prepared with the use of a latent curing agent if necessary, as discussed above. Either or both compositions can also be formulated for radiation cure. [0054] As noted above, the multi-component composite coating can be more than two layers. For example, more than one first layer, which may be the same or different, and/or more than one second layer, which may be the same or different, may be applied to the substrate as desired. Additionally, steps may be performed sequentially or two or more steps may be combined and performed simultaneously. Steps (b) and (c) may also be performed repetitively such that several repeating and alternating layers of at least one first-applied coating and at least one second-applied coating are on the substrate.

[00551 After application of the second coating composition over the first-applied coating composition, one or both of the first-and-second-applied compositions are dried or cured. In an embodiment of the present invention, the substrate may be heated to a temperature and for a time sufficient to substantially cure one or both of the first- and second-applied coating compositions to form a multi-component composite coating composition on the substrate. The curing times and temperatures may be designed to allow curing of the multi-component composite coating composition simultaneously with electrodeposited and/or decorative paints applied to the Class A surface of the substrate.

[0056] The ratio of the thickness of the first-applied coating composition to that of the second-applied composition is typically 10 to 1:1 to 10, or 5 to 1:1 to 5.

[0057] The coated substrate with a combined wet thickness, for example, of 0.30 to 0.35 cm as prepared by the process of the present invention typically has a sound damping value of 0.1 or greater Oberst dissipation factor as determined at a normalized value of 200 Hz in accordance with ASTM E-756-98 over a wide temperature range, much wider than typically achieved by
