Repository: anandvc/allindianpatents

File: patents/272645-aluminum-conductor-composite-core-reinforced-cable-and-method-of-manufacture.html (part 1 of 3)
Indian Patents. 272645:"ALUMINUM CONDUCTOR COMPOSITE CORE REINFORCED CABLE AND METHOD OF MANUFACTURE"

Indian Patents

Recently Granted Patents

  Recently Published Patents

Title of Invention	"ALUMINUM CONDUCTOR COMPOSITE CORE REINFORCED CABLE AND METHOD OF MANUFACTURE"

Abstract	This invention relates to an aluminum conductor composite core reinforced cable (ACCC) (300) and method of manufacture. An ACCC cable having a composite core (302, 304) surrounded by at least one layer of aluminum conductor (306, 308). The composite core comprises at least one longitudinally oriented substantially continuous reinforced fiber type in a thermosetting resin matrix having an operating temperature capability within the range of about 90 to about 230 °C, at least 50% fiber volume fraction, a tensile strength in the range of about 160 to about 240 Ksi, a modulus of elasticity in the range of about 7 to about 30 Msi and a thermal expansion coefficient in the range of about 0 to about 6 x 10-6 m/m/C.	

Full Text	Title

Aluminum Conductor Composite Core Reinforced Cable and Method of Manufacture

Claim for Priority 

In relation to this International Application, applicants claim priority of earlier US provisional application Serial No. 60/374,879 filed in the United States Patent and Trademark Office on 23 April 2002, the entire disclosure of which is incorporated by reference herein.

Technical Field 

The present invention relates to an aluminum conductor composite core (ACCC) reinforced cable and method of manufacture. More particularly, to a cable for providing electrical power having a reinforced fiber thermosetting resin composite core surrounded by aluminum conductor capable of carrying increased ampacity at elevated temperatures.

Background of Invention

This invention relates to composite core members and aluminum conductor composite core (ACCC) reinforced cable products made therefrom. This invention further relates to a forming process for an aluminum conductor composite core reinforced cable (ACCC). In the traditional aluminum conductor steel reinforced cable (ACSR) the aluminum conductor transmits the power and the steel core is designed to carry the transfer load.

In an ACCC cable, the steel core of the ACSR cable is replaced by a composite core comprising at least one reinforced fiber type in a thermosetting resin matrix. Replacing the steel core has many advantages. An ACCC cable can maintain

operating temperatures in the range of about 90 to about 230 °C without corresponding sag induced in traditional ACSR cables. Moreover, to increase ampacity, an ACCC cable couples a higher modulus of elasticity with a lower coefficient of thermal expansion.

This invention relates to an aluminum conductor composite core reinforced cable suitable for operation at high operating temperatures without being limited by current operating limitations inherent in other cables for providing electrical power wherein provision of electrical power includes both distribution and transmission cables. Typical ACSR cables can be operated at temperatures up to 100°G on a continuous basis without any significant change in the conductor's physical properties related to a reduction in tensile strength. These temperature limits constrain the thermal rating of a typical 230-kV line, strung with 795 kcmil ACSR "Drake" conductor, to about 400 MVA, corresponding to a current of 1000 A.

Conductor cables are constrained by the inherent physical characteristics of the components that limit ampacity. More specifically, the ampacity is a measure of the ability to send power through the cable wherein increased power causes an increase in the conductor's operating temperature. Excessive heat causes the cable to sag below permissible levels. Therefore, to increase the load carrying capacity of transmission cables, the cable itself must be designed using components having inherent properties that withstand increased ampacity without inducing excessive sag.

Although ampacity gains can be obtained by increasing the conductor area that wraps the core of the transmission cable, increasing conductor weight increases the weight of the cable and contributes to sag. Moreover, the increased weight requires the cable to use increased tension in the cable support infrastructure.  Such large load increases typically would require structure reinforcement or replacement, wherein

such infrastructure modifications are typically not financially feasible. Thus, there is financial motivation to increase the load capacity on electrical transmission cables while using the existing transmission liens.

European Patent Application No. EP116374A3 discloses a composite core comprised of a single type of reinforced glass fiber and thermoplastic resin. The object is to provide an electrical transmission cable which utilizes a reinforced plastic composite core as a load bearing element in the cable and to provide a method of carrying electrical current through an electrical transmission cable which utilizes an inner reinforced plastic core.  The composite core fails in these objectives. A one fiber system comprising glass fiber does have the required stiffness to attract transfer load and keep the cable from sagging. Secondly, a composite core comprising glass fiber and thermoplastic resin does not meet the operating temperatures required for increased ampacity, namely, between 90 and 230 °C.

Composite cores designed using a carbon epoxy composite core also have inherent difficulties. The carbon epoxy core has very limited flexibility and is cost prohibitive. The cable product having a carbon epoxy core does not have sufficient flexibility to permit winding and transport.  Moreover, the cost for carbon fibers are expensive compared to other available fibers. The cost for carbon fibers is in the range of $5 to $37 per pound compared to glass fibers in the range of $.36 to $1.20 per pound. Accordingly, a composite core constructed of only carbon fibers is not financially feasible.

Physical properties of composite cores are further limited by processing methods. Previous processing methods cannot achieve a high fiber/resin ratio by volume or weight These processes do not allow for creation of a fiber rich core that will achieve the strength to compete with a steel core. Moreover, the processing

speed of previous processing methods are limited by inherent characteristics of the

process itself. For example, traditional pultrusion dies are approximately 36 inches,

having a constant cross section. The result is increased friction between the

composite and the die slowing processing time. The processing times in such systems

for epoxy resins range within about 6 inches/minute to about 12 inches/minute, which

is not economically feasible. Moreover, these processes do not allow for composite

configuration and tuning during the process, wherein tuning comprises changing the

fiber/resin ratio.

It is therefore desirable to design economically feasible ACCC cables having at least one reinforced fiber type in a thermosetting resin matrix comprising inherent physical characteristics that facilitate increased ampacity without corresponding cable sag. It is further desirable to process composite cores using a process that allows configuration and tuning of the composite cores during processing and allows for processing at speeds in the range of about 9ft/mm to 50 ft/min.

Summary of the Invention

Increased ampacity can be achieved by using an aluminum conductor composite core (ACCC) reinforced cable. An ACCC reinforced cable is a high-temperature, low-sag conductor, which can be operated at temperatures above 100°C while exhibiting stable tensile strength and creep elongation properties. It is further desirable to achieve practical temperature limits of up to 230°C. Using an ACCC reinforced cable, which has the same diameter as the original, at 180°C also increases the line rating by 50% without any significant change in structure loads. If the replacement conductor has a lower thermal elongation rate than the original, men the support structures will not have to be raised or reinforced.

In particular, replacing the core of distribution and transmission conductor cables with a composite strength member comprising fiber and resin with a relatively high modulus of elasticity and a relatively low coefficient of thermal expansion facilitates an increased conductor cable ampacity. It is further desirable to design composite cores having long term durability allowing the composite strength member to operate at least sixty years, and more preferably seventy years at the temperatures associated with the increased ampacity, about 90 to 230 oC, without having to increase either the diameter of the composite core, or the outside diameter of the conductor. This in turn allows for more physical space to put more aluminum and for the mechanical and physical performance to be able to meet the sag limits without increased conductor weight

Further, the invention allows for formation of a composite core having a smaller core size. A smaller core size allows the conductor cable to accommodate an increased volume of aluminum wherein an ACCC cable has the same strength and weight characteristics as a conductor cable without a composite core.

To achieve the desired ampacity gains, a composite core according to the invention may also combine fibers having a low modulus of elasticity with fibers having a high modulus of elasticity for increased stiffness of the core and a lower elongation percent. By combining fibers, a new property set including different modulus of elasticity, thermal expansion, density and cost is obtained. Sag versus temperature calculations show achievable ampacity gains when an advanced composite is combined with low modulus reinforced fibers having inherent physical properties within the same range as glassfiber.

Composite cores according to the invention meet certain physical characteristics dependent upon the selection of reinforced fiber types and

thermosetting resins with desired inherent physical properties. Composite cores

according to the invention have substantially low thermal expansion coefficients, substantially high tensile strength, ability to withstand a substantially high range of operating temperatures, ability to withstand a low range of ambient temperatures, substantially high dielectric properties and sufficient flexibility to permit winding. In particular, composite cores according to the present invention have a tensile strength within the range of about 160 to about 240 Ksi, a modulus of elasticity within the range of about 7 to about 30 Msi, an operating temperature within the range of about 90 to about 230 °C and a thermal expansion coefficient within the range of about 0 to about 6 x 10-6 m/m/C. These ranges can be achieved by a single reinforced fiber type or a combination of reinforced fiber types. Theoretically, although the characteristics could be achieved by a single fiber type alone, from a practical point of view, most cores within the scope of this invention comprise two or more distinct reinforced fiber types. In addition, depending on the physical characteristics desired in the final composite core, the composite core accommodates variations in the relative amounts of fibers.

Composite cores of the present invention can be formed by a B-stage forming process wherein fibers are wetted with resin and continuously pulled through a plurality of zones within the process. The B-stage forming process relates generally to the manufacture of composite core members and relates specifically to an improved apparatus and process for making resin impregnated fiber composite core members. More specifically, according to a preferred embodiment, a multi-phase B-stage process forms a composite core member from fiber and resin with superior strength, higher ampacity, lower electrical resistance and lighter weight than previous core members. The process enables formation of composite core members having a fiber

to resin ratio that maximizes the strength of the composite, specifically flexural, compressive and tensile strength. In a further embodiment, the composite core member is wrapped with high conductivity aluminum resulting in an ACCC cable having high strength and high stiffness characteristics.

BRIEF DESCRIPTION OF THE DRAWINGS 

These and other features of the invention are best understood by referring to the detailed description of the invention, read in light of the accompanying drawings, in which:

FIG. 1 is a schematic diagram of a B-stage forming process used for forming reinforced fiber composite core members in accordance with the present invention. FIG. 2 is a schematic diagram of a bushing showing sufficiently spaced passageways for insertion of the fibers in a predetermined pattern to guide the fibers through the B-stage forming process in accordance with the present invention. FIG. 3 is a schematic view of the structure of a bushing, said view showing the passageways used to shape and compress the bundles of reinforced fibers in accordance with the present invention.

FIG. 4 is schematic comparison of two different bushings showing a reduction in the passageways from one bushing to the next to shape and compact the fibers into bundles in forming the composite core in accordance with the present invention. FIG. 5 shows a cross-sectional view of thirty possible composite core cross-section geometries according to the invention.

FIG. 6 is a multi-dimensional cross-sectional view of a plurality of bushings overlaid on top of one another showing the decreasing passageway size with respective bushings.

is a multi-phase schematic view of a plurality of bushings showing migration of the passageways and diminishing size of the passageways with each successive bushing in accordance with the invention.

FIG. 8 is a cross sectional view of one embodiment of a composite core according to the invention.

FIG. 9 is a schematic view of an oven process haying cross circular air flow to keep the air temperature constant in accordance with the invention. FIG. 10 is a cross-sectional view of the heating element in the oven represented in FIG. 9 showing each heater in the heating element in accordance with the invention. FIG. 11 is a schematic view of one embodiment of an aluminum conductor composite core (ACCC) reinforced cable showing an inner advanced composite core and an outer low modulus core surrounded by two layers of aluminum conductor according to the invention.

DETAILED DESCRIPTION OF THE INVENTION

The present invention will now be described more fully hereinafter with reference to the accompanying drawings, in which preferred embodiments of the invention are shown. This invention may, however, be embodied in many different forms and should not be construed as limited to the embodiments set forth herein; rather, these embodiments are provided so that the disclosure will fully convey the scope of the invention to those skilled in the art Like numbers refer to like elements throughout. The drawings are not necessarily drawn to scale but are configured to clearly illustrate the invention.

The present invention relates to a reinforced composite core member made from reinforced fibers embedded in a high temperature resin for use in aluminum conductor composite core reinforced (ACCC) cables to provide for electrical power

distribution wherein electrical power distribution includes distribution and transmission cables. FIG. 11 illustrates a typical embodiment of an ACCC reinforced cable 300. FIG. 11 illustrates an ACCC reinforced cable having a reinforced carbon fiber/epoxy resin composite inner core 302 and a reinforced glass fiber/epoxy resin composite outer core 304, surrounded by a first layer of aluminum conductor 306 wherein a plurality of trapezoidal shaped aluminum strands wrap around the composite core and having a second layer of aluminum conductor 308 wherein a plurality of trapezoidal shaped aluminum strands wrap around the first aluminum layer 306.

Composite cores of the present invention comprise the following characteristics: at least one type of reinforced fiber, variable relative amounts of each reinforced fiber type, reinforced fiber types of substantially small diameter, reinforced fiber types of a substantially continuous length, composite cores having a high packing density, reinforced fiber tows having relative spacing within the packing density, a volume fraction at least 50%, a fiber weight fraction between about 60 and about 75%, adjustable volume fraction, substantially low thermal expansion coefficient, a substantially high tensile strength, ability to withstand a substantially high range of operating temperatures, ability to withstand substantially low ambient temperature, having the potential to customize composite core resin properties, substantially high dielectric properties, having the potential of a plurality of geometric cross section configurations, and sufficient flexibility to permit winding of continuous . lengths of composite core.

A composite core of the following invention has a tensile strength in the range of about 160 to about 240 Ksi, a modulus of elasticity in the range of about 7 to about 30 Msi, an operating temperature in the range of about 90 to about 230 °C and a

 thermal expansion coefficient in the range of about 0 to about 6 x 10-6 m/m/C. To achieve these physical characteristics, composite cores of the present invention can comprise one type of reinforced fiber having inherent physical properties to enable the composite core to meet the required physical specifications. From a practical point of view, most cables within the scope of this invention comprise at least two distinct reinforced fiber types.

Combining two or more reinforced fibers into the composite core member offers substantial improvements in strength to weight ratio over materials commonly used for cable in an electrical power transmission system. Fibers may be selected from the group comprising, for example: carbon fibers — both HM and HS (pitch based), Kevlar fibers, basalt fibers, glass fibers, Aramid fibers, boron fibers, liquid crystal fibers, high performance polyethylene fibers and carbon nanofibers. Several types of carbon, boron, Kevlar and glass fibers are commercially available. Each fiber type has subtypes of varying characteristics that may be combined in various combinations in order to achieve a particular composite. It is noted that these are only examples of fibers that meet the specified characteristics of the invention, such that the invention is not limited to these fibers only. Other fibers meeting the required physical characteristics of the invention may be used.

Composite cores of the present invention preferably comprise fiber tows having relatively small yield or K numbers. A fiber tow is an untwisted bundle of continuous microfibers wherein the composition of the tow is indicated by its yield or K number. For example, 12K tow has 12,000 individual microfibers. Ideally, microfibers wet out with resin such that the resin coats the circumference of each microfiber within the bundle or tow. Wetting may be affected by tow size, that is, the number of microfibers in the bundle, and individual microfiber size. Larger tows

create more difficulty wetting around individual fibers in the bundle due to the number of fibers contained within the bundle whereas smaller fiber diameter increases the distribution of resin around each fiber within each fiber tow. Wetting and infiltration of the fiber tows in composite materials is of critical importance to performance of the resulting composite. Incomplete wetting results in flaws or dry spots within the fiber composite reducing strength and durability of the composite product. Fiber tows may also be selected in accordance with the size of fiber tow that the process can handle in order to enable forming a composite having optimal desired physical characteristics. One process for forming composite cores in accordance with the present invention is called B-stage forming process. Fiber tows of the present invention for carbon are selected preferably in the range of about 4K to about 50K and glass fiber tows are preferably selected in the range of about 800 to about 1200 yield.

Individual reinforced fiber sizes in accordance with the present invention preferably are within the range of about 8 to about 15 µm for glass fibers and most preferably about 10 µm in diameter whereas carbon fibers are preferably in the range of about 5 to about 10 µm and most preferably about 7 urn in diameter. For other types of fibers a suitable size range is determined in accordance with the desired physical properties. The ranges are selected based on optimal wet-out characteristics and feasibility. For example, fibers less than about 5 µm are so small in diameter that they pose certain health risks to those that handle the fibers. On the other end, fibers approaching 25 µm in diameter are difficult to work with because they are stiffer and more brittle.

Composite cores of the present invention comprise fiber tows that are substantially continuous in length. In practice, carbon fiber tows comprising the

present invention ate preferably between about 1000 and 3000 meters in length, depending on the size of the spool. However, glass fiber lengths can range up to 36 km depending on the size of the spool. Most preferably, fibers are selected in the range of 1000 to 33,000 meters. It is most preferable to select the longest fibers that the processing equipment will accommodate due to less splicing of fibers to form a continuous composite core in excess of 6000 feet. Fiber ends may be glued end-to-end forming a substantially continuous fiber tow length. Continuous towing orients the fibers longitudinally along the cable.

Composite cores of the present invention comprise fibers having a high packing efficiency relative to other conductor cable cores. In particular, traditional steel conductor cables generally comprise several round steel wires. Due to the round shape of the wires, the wires cannot pack tightly together and can only achieve a packing efficiency of about 74%. The only way that a steel core could have 100% packing efficiency would be to have a solid steel rod as opposed to several round steel wires. This is not possible because the final cable would be to stiff and would not bend. In the present invention, individual fibers are oriented longitudinally, wherein each fiber is coated with resin and cured forming a hybridized composite core member having 100% packing efficiency. Higher packing efficiency yields a composite strength that is greater for a given volume relative to other cables. In addition, higher packing efficiency allows for formation of a composite core of smaller diameter thereby increasing the amount of aluminum conductor material capable of wrapping around the composite conductor core.

Composite cores of the present invention comprise reinforced fibers that are substantially heat resistant. Heat resistance enables an ACCC cable to transmit increased power due to the ability of the composite core to withstand higher operating

temperatures. The fibers used in the present invention have the ability to withstand operating temperatures between the range of about 90 and about 230 °C. Most preferably, the fibers in the present invention have the ability to withstand operating temperatures between the range of about 170 to 200 °C. Moreover, fibers used in the present invention can preferably withstand an ambient temperature range between about -40 to about 90 °C. That is, under ambient conditions with no current flowing in an ACCC cable, the composite core is able to withstand temperatures as low as about —40 °C without suffering impairment of physical characteristics.

Relative amounts of each type of reinforced fiber varies depending on the desired physical characteristics of the composite cable. For example, fibers having a lower modulus of elasticity enable formation of a high strength, stiff composite core. Carbon fibers have a modulus of elasticity preferably in the range of about 22 to about 37 Msi whereas glassfibers axe considered low modulus reinforced fibers having a modulus of elasticity in the range of about 6 to about 7 Msi. The two types of fibers may be combined to take advantage of the inherent physical properties of each fiber to create a high strength, high stiffness composite core with added flexibility. In one embodiment, for example, the composite core comprises an inner carbon/resin core having an area of 0.03 7 sq. in. and a fiber resin ratio of about 70/30 by weight and an outer glass/epoxy layer having an area of 0.074 sq. in. and a fiber/resin ratio of about 75/25 by weight

In accordance with the present invention, the physical characteristics of the composite core may be adjusted by adjusting the fiber/resin ratio of each component. Alternatively, the physical characteristics of the composite core may be adjusted by adjusting the area percentage of each component within the composite core member. For example, by reducing the total area of carbon from 0.037 sq. in. and increasing

the area of glass from 0.074 sq. in., the composite core member product has reduced stiffness in the carbon core coupled with increased flexibility. In addition, due to the smaller tow diameter of glass compared to carbon, the resulting composite core is smaller in diameter enabling increased conductor for the same resulting cable size. Alternatively, a third fiber, for example basalt, may be introduced into the composite core. The additional fiber changes the physical characteristics of the end product. For example, by substituting basalt for some carbon fibers, the core has increased dielectric properties and a relative decrease in core stiffness.

Composite cores of the present invention comprise reinforced fibers having relatively high tensile strength. The degree of sag in an overhead voltage power transmission cable varies as the square of the span length and inversely with the tensile strength of the cable such that an increase in the tensile strength effectively reduces sag in an ACCC cable. Carbon fibers are selected having a tensile strength preferably in the range of about 350 to about 750 Ksi. More preferably in the range between 710 Ksi to 750 Ksi. Glassfibers are selected having a tensile strength preferably in the range of about 180 to about 220 Ksi. The tensile strength of the composite is enhanced by combining glassfibers having a lower tensile strength with carbon fibers having a higher tensile strength. The properties of both types of fibers are combined to form a new cable having a more desirable set of physical characteristics.

Composite cores of the present invention comprise longitudinal fibers embedded within a resin matrix having a fiber/resin volume fraction in a ratio of at least 50:50%, The volume fraction is the area of fiber divided by the total area of the cross section wherein the weight of the fiber will determine the final percentage ratio by weight. In accordance with the invention, preferably the volume fraction of fiber

 in the fiber/resin composite is within the range of about 50 to about 57% by value. Most preferably, the volume fraction is calculated to yield a fiber/resin ratio of 72% by weight depending on the weight of the fiber.

In accordance with the present invention, the composite core is designed based on the desired physical characteristics of an ACCC reinforced cable. More preferably, the composite core is designed having an inner strengthening core member comprising an advanced composite surrounded by an outer more flexible layer. An advanced composite is a composite having continuous fibers having a greater than 50% volume fraction and mechanical properties exceeding the mechanical properties of glassfibers. Further, it is preferable to have an outer layer low modulus composite having mechanical properties in the range of glass fiber. A low modulus fiber has mechanical characteristics in the range of glass fiber. The mechanical properties of glass fibers accommodate splicing whereas the advanced composite is more brittle and does not undertake splicing well,

Fibers forming an advanced composite are selected preferably having a tensile strength in the range of about 350 to about 750 Ksi; a modulus of elasticity preferably in the range of about 22 to about 37 Msi; a coefficient of thermal expansion in the range of about -0.7 to about 0 m/m/C; yield elongation percent in the range of about 1.5 to 3%; dielectric properties in the range of about 0-31 W/m-K to about 0.04 W/m-K; and density in the range of about 0.065 lb/in3 to about 0.13 lb/in3.

Fibers forming the outer low modulus layer surrounding the advanced composite preferably have a tensile strength in the range within about 180 to 220 Ksi; a modulus of elasticity preferably in the range of about 6 to 7 Msi; a coefficient of thermal expansion in the range of about 5 x 10-6 to about 10 X 10-6 m/m/C; yield elongation percent in the range of about 3 to about 6%; and dielectric properties in the

range of about 0.034 to about 0.04 W/m-K and density in the range of about 0.065 to about 0.13 lbs/in3.

A composite core member having an inner core comprising an advanced composite in accordance with the preferred ranges of values set forth above surrounded by an outer low modulus layer in accordance with the preferred ranges of values set forth above, has increased ampacity over other conductor cables by about 0 to about 200%. In particular, the final composite core has the following preferable physical characteristics. Tensile strength in the range within about 160 to about 240 Ksi. More preferably, having tensile strength of about 185 Ksi. Modulus of elasticity preferably in the range of within about 7 to about 30 Msi. More preferably, having a modulus of elasticity of about 14 Msi. Operating temperature in the range within about 90 to about 230 °C More preferably, the composite core is able to withstand operating temperatures at least about 190 °C. Thermal expansion coefficient within the range of about 0 to about 6x 10-6m/m/C. More preferably, the core thermal expansion coefficient is about 2.5 x10-6 m/m/C.

Preferably, particular combinations of reinforced fibers are selected based on the reinforced fiber's inherent physical properties in order to produce a composite core product having particular physical properties. In particular, to design an ACCC cable able to withstand ampacity gains, the composite core comprises both a higher modulus of elasticity and a lower coefficient of thermal expansion. The fibers preferably are not conductive but have high dielectric properties. An ACCC cable operates at higher operating temperatures without a corresponding increase in sag. Sag versus temperature calculations require input of modulus of elasticity, thermal expansion coefficient, weight of the composite strength member and conductor

weight. Accordingly, these physical characteristics are taken into account in designing the composite core.

While it is preferable to form a composite core having an inner advanced composite surrounded by a low modulus composite, it is feasible to make a composite core comprising interspersed high modulus of elasticity fibers and low modulus of elasticity fibers. Depending on the strain: failure ratio, this type of core may have to be segmented in order to achieve an appropriate conductor winding on transportation wheel. Moreover, the composite core is designed having the fiber of increased modulus of elasticity in the inner core surrounded by a fiber having a lower modulus of elasticity due to the decreased degree of strain on the inner core.

For example, carbon is selected for high modulus of elasticity in the range of about 22 to about 37 Msi, low thermal expansion coefficient in the range of about r0.7 to about 0 m/m/C, and elongation percent in the range of about 1.5 to about 3%, Glassfibers are selected for low modulus of elasticity in the range of about 6 to about 7 Msi, low thermal expansion coefficient in the range of about 5x10  to about 10x10-6 m/m/C and elongation percent in the range of about 3 to about 6%.  The strain capability of the composite is tied in with the inherent physical properties of the components and the volume traction of components. After the fiber/resin composite is selected, the strain to failure ratio of each fiber/resin composite is determined. In accordance with the present invention, the resins can be customized to achieve certain properties for processing and to achieve desired physical properties in the end product. As such, the fiber/customized resin strain to failure ratio is determined. For example, carbon/epoxy has a strain to failure ratio of 2.1% whereas glassfiber/epoxy has a strain to failure ratio of 1,1%. Accordingly, the composite core is designed having the stiffness of the carbon/epoxy in the inner core and the more flexible

grassfiber/epoxy in the outer core to create a composite core with the requisite flexibility and low thermal expansion coefficient

Alternatively, another advanced composite having mechanical properties in excess of glassfiber could be substituted for at least a portion of the carbon fibers and another fiber having the mechanical property range of glassfiber could be substituted for glassfiber. For example, basalt has the following properties: high tensile strength in the range of about 701.98 Ksi (compared to the range of about 180 to about 500 Ksi for glassfibers), high modulus of elasticity in the range of about 12.95 Msi, low thermal expansion coefficient in the range of about 8.0 ppm/C (compared to about 5.4 ppm/C for glassfibers), and elongation percent in the range of about 3.15% (compared the range of about 3 to about 6% for glassfibers). The basalt fibers provide increased tensile strength, a modulus of elasticity between carbon and glassfiber and an elongation % close to that of carbon fibers. A further advantage is that basalt has superior dielectric properties to carbon. Preferably, the composite core comprises an inner strength member that is non-conductive. By designing an advanced composite core having fibers of inherent physical characteristics surrounded by low modulus fiber outer core, a new property set for the composite core is obtained.

Sag versus temperature is determined by considering the modulus of elasticity, the thermal expansion coefficient, the weight of the composite strength member, and the conductor weight The higher modulus of elasticity and lower coefficient of thermal expansion in the resulting composite core enables an ACGC cable to withstand ampacity gains and operating temperatures between about 90 to about 230 °C. .

The composite core of the present invention comprises thermosetting resins having physical properties that are adjustable to achieve the objects of the present

invention. Depending on the intended cable application, suitable thermosetting resins are selected as a function of the desired cable properties to enable the composite core to have long term durability at high temperature operation. Suitable thermosetting resins may also be selected according to the process for formation of the composite core in order to minimize friction during processing, increase process speed and preferable viscosity to achieve the appropriate fiber/resin ratio in the final composite core.

The composite core of the present invention comprises resins having good mechanical properties and chemical resistance at prolonged exposure for at least about 60 years of usage. More preferably, the composite core of the present invention comprises resins having good mechanical properties and chemical resistance at prolonged exposure for at least about 70 years of usage. Further, the composite core of the present invention comprises resins that operate preferably within the range of about 90 to about 230 °C. More preferably, the resin operates within the range of about 170 to about 200 °C.

The composite core of the present invention comprises a resin that is tough enough to withstand splicing operations without allowing the composite body to crack. An essential element of the present invention is the ability to splice the composite core member in the final cable product The composite core of the present invention comprises resin haying a neat resin fracture toughness preferably within the range of about 0.87 INS-lb/in to about 1.24 INS-1b/in.

The composite core of the present invention comprises a resin having a low coefficient of thermal expansion, A low coefficient of thermal expansion reduces the amount of sag in the resulting cable. A resin of the present invention preferably operates in the range of about 15 x 10-6 C and about 42 x 10-6 C. The composite core

of the present invention comprises a resin having an elongation greater than about 4.5%.

A composite core of the present invention comprises fibers embedded in a high temperature resin having at least a 50% volume fraction. The fiber to resin ratio affects the physical properties of the composite core member. In particular, the strength, electrical conductivity, and coefficient of thermal expansion are functions of the fiber volume of the composite core. Generally, the higher the volume fractions of fibers in the composite, the higher the tensile strength for the resulting composite, A fiber to resin volume fraction of the present invention preferably is within the range of about 50 to 57% corresponding to preferably within about 62 to about 75% by weight More preferably, the fiber/resin ratio in the present invention is about 65 to about 72% by weight Most preferably, the fiber volume fraction in the present invention meets or exceeds about 72% by weight

Each fiber type of the composite core may have a different fiber/resin ratio by weight relative to the other fibers. This is accomplished by selecting the appropriate number of each fiber type and the appropriate resin type to achieve the desired ratio. For example, a composite core member having a carbon/epoxy inner core surrounded by an outer glass/epoxy layer may comprise 126 spools of glass fiber and epoxy resin having a viscosity of about 2000 to about 6000 cPs at 50 °C which yields a predetermined fiber/resin ratio of about 75/25 by weight. Preferably, the resin may be tuned to achieve the desired viscosity for the process. The composite may also have 16 spools of carbon fiber and epoxy resin having a viscosity of about 2000 to about 6000 cPs at 50 °C which yields a predetermined fiber/resin ratio of about 70/30 by weight. Changing the number of spools of fiber changes the fiber/resin by weight ratio thereby changing the physical characteristics of the composite core product.

Alternatively, the resin may be adjusted thereby increasing or decreasing the resin viscosity to change the fiber/resin ratio.

The composite cables made in accordance with the present invention exhibit physical properties wherein these certain physical properties may be controlled by changing parameters during the composite core forming process. More specifically, the composite core forming process is adjustable to achieve desired physical characteristics in a final ACCC cable.

In accordance with the invention, a multi-phase B-stage forming process produces a composite core member from substantially continuous lengths of suitable fiber tows and heat processable resins. In a further step, the composite core member is wrapped with high conductivity aluminum.
