Repository: anandvc/allindianpatents

File: patents/272666-viscoelastic-upgrading-of-heavy-oil-by-altering-its-elastic-modulus-by-treatment-with-metallo-porphyrins.html
Indian Patents. 272666:"VISCOELASTIC UPGRADING OF HEAVY OIL BY ALTERING ITS ELASTIC MODULUS BY TREATMENT WITH METALLO-PORPHYRINS"

Indian Patents

Recently Granted Patents

  Recently Published Patents

Title of Invention	"VISCOELASTIC UPGRADING OF HEAVY OIL BY ALTERING ITS ELASTIC MODULUS BY TREATMENT WITH METALLO-PORPHYRINS"

Abstract	A method for improving the flow properties of a heavy oil feedstock by lowering its elastic modulus, which method comprises treating the feedstock with 0.01 to 10 wt% of one or more elastic modulus lowering agents selected from metallo-porphyrins.	

Full Text	FIELD OF THE INVENTION

[0001]  The present invention relates to a method for upgrading the viscoelastic properties of a heavy oil by altering its elastic modulus. An effective amount of one, or more elastic modulus lowering agents are used, wherein preferred elastic modulus lowering agents include mineral and organic acids and bases, preferably strong bases, such as hydroxides of metals selected from the alkali and alkaline-earth metals.

BACKGROUND OF THE INVENTION

[0002]  The characteristics of petroleum crudes is typically dependent on the geographical location of the reservoir and its geological origin and extent of biodegradation. While it is more desirable to produce lighter, lower viscous, low acidity sweet crudes, such crudes are becoming harder and harder to find. Many crudes on the market today are heavy and sour crudes having high acidity and high viscosity and have poor flow properties making them difficult to recover from underground reservoirs, difficult to transport via pipeline. Also, in the refinery, the residuum resulting from such crudes suffers from the same flow problems, as well as having poor injection properties that can plug process equipment or render less effective the processing of such crudes.

[0003]  The conventional approach to crude upgrading has focused on viscosity reduction. Viscosity reduction is important in the production, transportation and refining operations of crude oil. Transporters and refiners of heavy crude oil have 

developed different techniques to reduce the viscosity of heavy crude oils to improve its pumpability. Commonly practiced methods include diluting the crude oil with gas condensate and emulsification with caustic and water. Thermally treating crude oil to reduce its viscosity is also well known in the art. Thermal techniques for visbreaking and hydro-visbreaking (visbreaking with hydrogen addition) are practiced commercially. The prior art in the area of thermal treatment or additive enhanced visbreaking of hydrocarbons teach methods for improving the quality, or reducing the viscosity, of crude oils, crude oil distillates or residuum by several different methods. For example, several references teach the use of additives such as the use of free radical initiators (U.S. Pat. No. 4,298,455), thiol compounds and aromatic hydrogen donors (EP 175511), free radical acceptors (U.S. Pat. No. 3,707,459), and hydrogen donor solvent (U.S. Pat. No. 4,592,830). Other art teaches the use of specific catalysts such as low acidity zeolite catalysts (U.S. Pat. No. 4,411,770) and molybdenum catalysts, ammonium sulfide and water (U.S. Pat. No. 4,659,453). Other references teach upgrading of petroleum resids and heavy oils (Murray R. Gray, Marcel Dekker, 1994, pp. 239-243) and thermal decomposition of naphthenic acids (U.S. Pat. No. 5,820,750).

[0004]  It is taught in U. S. Patent Application Number 20040035749 that the flow properties of crude petroleum having an API gravity varying from 6 to 12 are improved by heating the crude petroleum to a temperature of 35°C to 200°C and, in the presence of a suitable viscosity reducing additive, shearing the heated crude petroleum with a high shearing force sufficient to reduce the viscosity of the crude petroleum to a range of 250 centipoise (cP) to 1000 cP. Suitable viscosity reducing additives include gasoline, naphtha, butanol, petroleum ether, diesel fuel, citrus oil based cleansers and degreasers, and mixtures thereof.

[0005]  Also, U. S. Patent Application Number 20030132139, which is incorporated herein by reference, teaches decreasing the viscosity of crude oils and residuum by utilizing a combination of acid and sonic treatment. Each one alone does not substantially decrease viscosity and only when energy, in this case in the form of sonic energy is used in combination with an acid will a substantial decrease in viscosity result.

[0006]  While there is much art in reducing viscosity to enhance the flow properties of crude oils it has generally been overlooked that crude oils are also viscoelastic fluids and thus, many of the heavy crude oils, those with high viscosities, also have relatively high elasticity. The high elasticity heavy oils have adverse impact on flow and particularly during injection of the heavy oil in process vessels. The most commonly employed technology for upgrading heavy oil is coking. Viscoelastic oils present unique challenges in feed injection to cokers due to the formation of so-called "necks" or filaments during feed injection. Improvements in feed injection by elimination of filaments or necks can improve heavy oil coking efficiency. Therefore, there remains a need in the art to treat a crude oil with a reagent that can desirably affect the elastic properties of crude oils.

SUMMARY OF THE INVENTION

[0007] In accordance with the present invention there is provided a method for upgrading a heavy oil by lowering its elastic modulus, thereby improving the flow properties of a heavy oil, which method comprises:

treating the feedstock with an effective amount of an elastic modulus lowering agent selected from the group consisting of organic and inorganic acids and bases, and metallo-porphyrins.

[0008]  In a preferred embodiment, the elastic modulus lowering agent is a mixture of acids or a mixture of one or more acids and one or more metallo-porphyrins.

[0009]  In another preferred embodiment, the elastic modulus lowering agent is a mixture of bases or a mixture of one or more bases with one or more metallo-porphyrins, metal naphthanates, metal acetylacetonates, metal carboxylates, and one and two ring metal phenates.

[0010]  In a preferred embodiment, the elastic modulus lowering agent is a mineral acid selected from the group consisting of sulfuric acid, hydrochloric acid and perchloric acid.

[0011]  In another preferred embodiment, the elastic modulus lowering agent is an organic acid selected from the group consisting of acetic, para-toluene sulfonic, alkyl toluene sulfonic acids, mono di- and trialkyl phosphoric acids, organic mono or di carboxylic acids, formic, Cj to Ci6 organic carboxylic acids, succinic acid, and low molecular weight petroleum naphthenic acid.

[0012]  In yet another preferred embodiment of the present invention the elastic modulus lowering agent is a base selected from alkali or alkaline earth hydroxides, preferably selected from sodium hydroxide and potassium hydroxide.

[0013]  In still another preferred embodiment of the present invention the elastic modulus lowering agent is a metallo-porphyrin.

[0014]  In another preferred embodiment the feedstock is a vacuum residuum.

[0015]  In still another preferred embodiment there is provided a method to improve injection of a heavy oil by treating said heavy oil with one or more elastic modulus lowering agents as mentioned above.

[0016]  In yet another preferred embodiment there is provided a method for improved flow of viscoelastic fluids by treating the viscoelastic fluid with one or more elastic modulus lowering agents as mentioned above.

[0017]  In another preferred embodiment the elastic modulus lowering agent is introduced into the heavy oil feed along with an effective amount of steam.

BRIEF DESCRIPTION OF THE FIGURES

[0018]  Figure 1 hereof is a "neck" length versus nozzle exit energy plots for four representative heavy crude oils, Kome, Hoosier, Tulare and Celtic.

[0019]  Figure 2 hereof is a correlation plot of elongation modulus versus elastic modulus for five representative heavy crude oils of Examples 13-17 hereof.

[0020]  Figure 3 shows side-by-side comparison photographs evidencing the unexpected results obtained by reduction of elasticity when an elastic modulus lowering agent is added to a heavy crude oil (left hand side frame) versus the untreated heavy crude oil (right hand side frame).

DETAILED DESCRIPTION OF THE INVENTION

[0021]  The present invention relates to the use of various chemical agents to lower the elastic modulus of a heavy petroleum oils, including petroleum crudes as well as their respective residua. Heavy petroleum oil feedstocks that can be treated in accordance with the present invention are those that have a high viscous modulus and a high elastic modulus. Crudes from different geographic sources differ with respect to their elastic modulus and viscous modulus. For example Maya crude from Mexico and Talco crude from the U.S. have an elastic modulus of 0.090 Pa or less at 45°C, while Hamaca crude from Venezuela has an elastic modulus greater than 5 Pa (Pascal) at the same temperature. The elastic modulus for crudes will typically range from 3.3 to 54 Pa and for resides it will typically range from 33 to 540 Pa. The elastic modulus can be determined by oscillatory visometric measurements that are known to those of ordinary skill in the art. The term "heavy oils" as used herein refers to hydrocarbon oils having an API Gravity of less than 20 and includes both petroleum crude oils as well as resids obtained from the atmospheric and vacuum distillation of such crudes.

(0022]  It will be understood that the present invention can be practiced on various types of viscoelastic fluids, preferably heavy oil. For example, if the heavy oil is a crude oil in an underground reservoir an effective amount of elastic modulus lowering agent can be pumped into the reservoir to reduce the flow characteristic of the crude so that it will more easily flow through the formation pores and into the wellbore and brought to the surface. The elastic modulus lowering agent can also be applied to the heavy oil at a surface facility thereby reducing the elasticity of the oil so that it can be more easily transported via pipeline. The elastic modulus lowering

agent can also be delivered with use of a carrier fluid, such as steam, a light oil, or distillate.

[0023]  The elastic modulus lowering agents can also be added to resids that are sent to a delayed coker. The modulus lowering agents are preferably added to the resid sent to the delayed coker by use of feed injection. There are generally three different types of solid delayed coker products that have different values, appearances and properties, i.e., needle coke, sponge coke, and shot coke. Needle coke is the highest quality of the three varieties. Needle coke, upon further thermal treatment, has high electrical conductivity (and a low coefficient of thermal expansion) and is used in electric arc steel production. It is relatively low in sulfur and metals and is frequently produced from some of the higher quality coker feedstocks that include more aromatic feedstocks such as slurry and decant oils from catalytic crackers and thermal cracking tars. Typically, it is not formed by delayed coking of resid feeds.

[0024]  Sponge coke, a lower quality coke, is most often formed in refineries. Low quality refinery coker feedstocks having significant amounts of asphaltenes, heteroatoms and metals produce this lower quality coke. If the sulfur and metals content is low enough, sponge coke can be used for the manufacture of electrodes for the aluminum industry. If the sulfur and metals content is too high, then the coke can be used as fuel. The name "sponge coke" comes from its porous, sponge-like appearance. Conventional delayed coking processes, using the preferred vacuum resid feedstock of the present invention, will typically produce sponge coke, which is produced as an agglomerated mass that needs an extensive removal process including drilling and water-jet technology. As discussed, this considerably complicates the process by increasing the cycle time.

[0025]  Use of the elastic modulus lowering agents of the present invention, when used with resids in delayed coking are capable of producing a greater quantity of shot coke, preferably substantially free-flowing shot coke. While shot coke is one of the lowest quality cokes made in delayed coking, it is favored, especially when substantially free-flowing because it substantially reduces the time needed to empty the coke from the coker drum. The addition of an elastic modulus lowering agent of the present invention improves the injection of the resid into the coker furnace and thus so-called "longnecks" are substantially reduced and in some cases eliminated.

[0026]  The amount of elastic modulus lowering agent used in the practice of the present invention will have a relatively wide range depending on the particular viscoelastic fluid, the particular agent used, and the conditions under which it is used. Typically, the amount used will range from 0.01 to 10 wt.%, preferably from 0.1 to 5 wt.%, and more preferably from 0.1 to 1 wt.%. The wt.% is based on the weight of the viscoelastic fluid.

[0027]  The temperature at which the elastic modulus lowering agent is used is an effective temperature that will promote effective contacting of the agent with the viscoelastic fluid. The temperature will typically range from 10°C to a temperature up to, but not including, a temperature at which thermal cracking will occur, 370°C.

[0028]  In yet another embodiment, the elastic modulus lowering agent can be used to treat a resid prior to coking so that it has improved feed injection.

[0029]  Non-limiting examples of elastic modulus lowering agents that can be used in the practice of the present invention include acids, bases, and phorphyrins. The

acid can be a mineral acid or an organic acid. If a mineral acid the preferred acid is selected from sulfuric acid, hydrochloric acid and perchloric acid, with sulfuric acid and hydrochloric acid being more preferred. Although nitric acid will also lower the elastic modulus of heavy petroleum oils, it should be avoided because it could possible form an explosive mixture. Non-limiting examples of organic acids that can be used in the practice of the present invention include para-toluene sulfonic, alkyl toluene sulfonic acids, mono di- and trialkyl phosphoric acids, organic mono or di carboxylic acids, formic, C3 to C\6 organic carboxylic acids, succinic acid, and low molecular weight petroleum naphthenic acid. Preferred organic acids include p-toluene sulfonic acid. Acetic acid is the more preferred.  Crude oil high in naphthenic acid content (TAN) can be used as the source of petroleum naphthenic acids. Mixtures of mineral acids, mixtures of organic acids or combinations of mineral and organic acids may be used to produce the same effect. As used herein, crude oil residuum is defined as residual crude oil obtained from atmospheric or vacuum distillation.

[0030]  If a base is used as the elastic modulus lowering agent it is preferred that the base be a hydroxide of an alkali metal, preferably sodium or potassium, such s sodium and potassium carbonate, or a an alkaline-earth metal analog thereof, preferably calcium and magnesium. More preferred are sodium hydroxide and potassium hydroxide.

[0031]  Metallo-porphyrins are also suitable as elastic modulus lowering agents in the present invention. Non-limiting examples of metal-porphyrins suitable for use herein include those of a metal selected from the group consisting of vanadium, nickel, chromium, manganese, iron, cobalt, copper, and zinc. Vanadium and nickel are preferred and vanadium is more preferred.

[0032]  The present can be better understood by reference to the following examples that are for illustrative purposes only.

EXAMPLES EXAMPLES 1-4

[0033]  The influence of asphaltenes, naphthenic acids and basic nitrogen on heavy oil viscoelasticity was tested by generating a set of heavy oil experiments using Hamaca crude oil. In example 1, Hamaca crude was solvent deasphalted using n-heptane. The resulting deasphalted crude is designated HAMACA-ASPH. In example 4, asphaltenes were added back to the deasphalted produce of example 1 and is designated HAMACA DAO+ASPH. In example 2 naphthenic acids were removed from the crude and is designated HAMACA-NAP ACID. In example 3, the product of example 2 was deasphalted with n-heptane and is designated HAMACA-NAP ACID - ASPH. The elastic modulus and viscous modulus was measured for all samples and the results are presented below in Table I.

TABLE I

Example 	Sample 	Elastic Modulus G' (Pa) 	Viscous Modulus G" (Pa) 

	HAMACA Crude 	3.33 	54.69 

1 	HAMACA-ASPH 	0.72 	7.62 

2 	HAMACA-TAN 	0.54 	11.15 

3 	HAMACA-TAN-ASPH 	0.17 	2.07 

4 	HAMACA DAO + ASPH 	2.94 	29.05 

[0034]  The above data evidences that the elastic modulus can be lowered by removing asphaltenes and naphthenic acids in a heavy oil.

EXAMPLES 5-12

[0035]  In the following examples, three Cold Lake crude oil samples (a, b, and c) were treated with sodium hydroxide, sulfuric acid, and para-toluene sulfonic acid in the concentrations shown in Table II below. The elastic modulus (G') and viscous modulus (G") were measured for each sample by use of a viscometer in an oscillatory mode of operation. The results are presented in Table II below.

TABLE II

Source of Crude 	Example 	Elastic Modulus Lowering Agent 	Temperature ofRun°C 	Elastic Modulus G' (Pa) 	Viscous Modulus G" (Pa) 

a 	5 	None 	40 	2.84 	40.10 

a 	6 	1% aq. NaOH 	40 	1.26 	40.78 

a 	7 	None 	60 	0.69 	8.52 

a 	8 	1 % aq. H2S04 	60 	0.31 	14.80 

b 	9 	None 	45 	3.64 	51.37 

b 	10 	1% p-toluene sulfonic acid 	45 	2.00 	51.30 

c 	11 	None 	60 	2.70 	27.06 

c 	12 	0.1%Vanadyl porphyrin 	60 	1.48 	12.90 

[0036]  The data in the above table evidences the unexpected nature of the present invention in that asphaltenes and naphthenic acids do not have to be removed from a heavy oil in order to lower its' elastic modulus. This is contrary to the teachings in the art, as shown in Table I above, that the elastic modulus can only be lowered by

removing asphaltenes and naphthenic acids. The above table shows that the use of an elastic modulus lowering agent of the present invention can lower the elastic modulus without removing asphaltenes and naphthenic acids. It also shows that it is also possible to use an elastic modulus lowering agent that is selective for lowering the elastic modulus without substantially changing the viscous modulus. For example, the use of agents of the present invention reduced the elastic modulus of the heavy oil with the viscous modulus being substantially unchanged as in examples 6 and 10. In example 8, the elastic modulus was substantially lowered wherein the viscous modulus was substantially increased.

EXAMPLES 13-17

[0037]  A suite of heavy oils shown in Table III below were subjected to a feed injection experiment. The feed injection set up involved a positive displacement pump that pumped the heavy oil through a needle having an orifice of 0.25 cm in diameter. The needle was placed in a cylindrical glass tube filled with water and the resid flow rate through the orifice varied. The cylindrical glass tube was videotaped to record the flow behavior of the heavy oil as it emerged through the orifice.

[0038]  A representative frame for the Cold Lake crude oil is shown in Figure 3 hereof. A long "neck" is observed for the heavy oil as it emerges from the orifice as seen in the right hand side frame of Figure 3 hereof. The observed "necking" phenomenon is due to the high elastic modulus of the viscoelastic oil. The neck length varied as a function of flow rate or nozzle exit energy. Neck length versus nozzle exit energy plots for four representative heavy oils are shown in Figure 1 hereof. An elongation modulus (E) was calculated from the slope of the individual plots and calculated values are shown in Table III hereof.  The elongation modulus

(E) correlated well with the elastic modulus (G') determined by oscillatory viscometry and are shown in the correlation plot of Figure 2 hereof.

[0039]  The correlation suggests that a reduction in the elastic modulus will reduce "necking". Thus, the practice of the present invention can also improve the feed injection of heavy oil to a coker by treating the heavy oil to reduce the elastic modulus prior to injection through the distributor plates of a coker furnace. Indeed, as observed in Figure 3, left hand side frame, when cold lake crude oil was treated with an elastic modulus reducing agent (lwt% sulfuric acid), we observe the complete disappearance of the neck.

TABLE-HI

TABLE REMOVE

We Claim:

1.	A method for improving the flow properties of a heavy oil feedstock by lowering its elastic modulus, which method comprises treating the feedstock with 0.01 to 10 wt% of one or more elastic modulus lowering agents selected from metallo-porphyrins.

2.	The method as claimed in claim 1 applied to a delayed coking process comprising:

a)	heating a petroleum resid, which is essentially a solid at room temperature, in a first heating zone, to a temperature below coking temperatures for conversion into a pumpable liquid;

b)	conducting said heated resid to a second heating zone wherein the heated resid is heated;

c)	conducting said heated resid from said second heating zone to a coking zone wherein vapor products are collected overhead and coke is formed; and

d)	introducing into said resid or heated resid at least one elastic modulus lowering agents selected from metallo-porphyrins;

wherein said at least one elastic modulus lowering agent is introduced into said vacuum resid at a point upstream of the first heating zone, upstream of the second heating zone, or both.

3.	The method as claimed in any preceding claim wherein the elastic modulus lowering

agent is as least one metallo-porphyrin selected from nickel and/or vanadium porphyrin.

4.	The method as claimed in any preceding claim wherein the elastic modulus lowering agent is used in combination with steam.	

Documents:

				http://ipindiaonline.gov.in/patentsearch/GrantedSearch/viewdoc.aspx?id=xx38hQ5Qe+IaYhpi3F7hdA==&amp;loc=+mN2fYxnTC4l0fUd8W4CAA==

« Previous Patent

Next Patent »

Patent Number	272666	

Indian Patent Application Number	6177/DELNP/2006	

PG Journal Number	17/2016	

Publication Date	22-Apr-2016	

Grant Date	19-Apr-2016	

Date of Filing	23-Oct-2006	

Name of Patentee	EXXONMOBIL RESEARCH AND ENGINEERING COMPANY	

Applicant Address	1545 ROUTE 22 EAST, P.O.BOX 900, ANNANDALE, NEW JERSEY 08801-0900,USA	

Inventors:

#	Inventor's Name	Inventor's Address	

1	RAMESH VARADARAJ	18 ABERDEEN CIRCLE, FLEMINGTON, NJ 08822, USA	

2	MICHAEL SISKIN	56 SHONGUM ROAD, RANDOLPH, NJ 07869, USA	

PCT International Classification Number	C10B 55/00	

PCT International Application Number	PCT/US2005/016706	

PCT International Filing date	2005-05-12	

PCT Conventions:

#	PCT Application Number	Date of Convention	Priority Country	

1	60/571,349	2004-05-14	U.S.A.	

© All Indian Patents, 2013-2021.

  Patent data available in the public domain from Indian Patents Office, Department of Industrial Policy and Promotions, Ministry of Commerce and Industry, Government of India.

File: patents/272698-process-for-development-of-high-resistance-austenitic-stainless-steel.html
Indian Patents. 272698:"PROCESS FOR DEVELOPMENT OF HIGH RESISTANCE AUSTENITIC STAINLESS STEEL"

Indian Patents

Recently Granted Patents

  Recently Published Patents

Title of Invention	"PROCESS FOR DEVELOPMENT OF HIGH RESISTANCE AUSTENITIC STAINLESS STEEL"

Abstract	Process for achieving enhanced sensitization resistance as measured by degree of sensitization (DOS) which is reverse of resistance sensitization and having value of 0.02 to 2.72 %, depending upon the types of austenitic stainless steel in austenitic stainless steel by modifying the initial microstructure of the stainless steel through specific heat treatment without involving mechanical treatment. The process comprises exposing wrought stainless steel to specific heat treatment at the temperature range of 1100-1250°C for 30 minutes to two hours and cooling to room temperature.	

Full Text	FORM 2

THE PATENT ACT, 1970

(39 of  1970)

The Paten Rules , 2003

COMPLETE SPECIFICATION

  (See section 10; rules 13) 

1.	Title of invention –DEVELOPMENT OF A VERY HIGH RESISTANCE SENSITIZATION IN AUSTENITIC STEEL THROUGH SPECIAL HEAT TREATMENT RESULTING IN GRAIN BOUNDARY MICRO STRUCTURAL MODIFICATION.

2.	Application(s)

(a)NAME:			Secretary Department of Atomic Energy

(b)NATIONALITY:	A Department of the govt. of India

(c)ADDRESS:		Anushakthi Bhavan, Chatrapati Shivaji 

					Maharaj Marg. Mumbai 400001 state of

					Of Mharashtra India. 

3.	PREAMBLE TO THE DESCRIPTION

The following specification particularly the invention and the manner 

	In which it is to be performed:  		

Field of Invention

The present invention relates to a process for achieving enhanced sensitization resistance in austenitic stainless steel by modifying the initial microstructure of the stainless steel through specific heat treatment without involving mechanical treatment.

Background of Invention and Prior Art

Austenitic stainless steel has a wide application in stainless steel industries (manufacturers, component fabrication), chemical and powder industries. Conventional austenitic stainless steels have a low resistance to sensitization. During fabrication processes such as welding, hot working and stress relieving or during long period of service at elevated temperatures, austenitic stainless steel get sensitized and become prone to intergranular corrosion / intergranular stress corrosion cracking in corrosive environment.

JP2003253401 discloses a process of thermochemical treatment of austenitic stainless steel to provide excellent intergranular corrosion resistance to austenitic stainless steel without changing chemical components. JP2005015899 discloses a process to provide stainless steel having excellent intergranular corrosion resistance and most suitably used for pipes, structural materials and component parts for use in nuclear power plant. Herein the cited document teaches a chemical composition in order to improve the corrosion resistance and improving the hot workability of the stainless steel. JP2005015896 also teaches a process to provide stainless steel having excellent intergranular corrosion resistance and most suitably used for pipes, structural materials and component parts for use in nuclear power plant. This document teaches a chemical composition in order to improve the corrosion resistance and improving the hot workability of the stainless steel. JP8269550 discloses a chemical composition of an Ni-Cr austenitic stainless steel, in which the content of C is limited to

Austenitic stainless steel having excellent intergranular stress corrosion cracking resistance can be provided by the said chemical composition and manufacturing method. The purpose of JP4143214 is to improve intergranular corrosion resistance and intergranular stress corrosion cracking resistance by subjecting an austenitic stainless steel to hot rolling and then allowing Cr carbide to enter into solid solution and recrystallize by means of heating in a specific temperature region. JP1316418 discloses a process to improve the intergranular corrosion resistance of an austenitic stainless steel containing P at a low ratio in a nitric acid solution containing oxidative ions by subjecting said steel to a solutionization heat treatment under specific temperature conditions. The member made from the austenitic stainless steel is subjected to the solutionization treatment by holding the same for >=2 minutes at >=1000°C and rapidly cooling the same at >=40°C/sec cooling rate down to 500°C. The austenitic stainless steel member which has an excellent resistance to the intergranular corrosion even in the nitric acid solution containing ions such as hexavalent Cr ions having high oxidativeness and withstands long-term use as the structural stock in the environment of an apparatus for producing nitric acid, apparatus for treatment of nuclear fuel, etc., where the member is exposed to the nitric acid solution. US 5817193 teaches a product with a grain size not exceeding 30 microns, a special grain boundary fraction not less than 60% and major crystallographic texture intensities all being less than twice that of random values. The product has a greatly enhanced resistance to intergranular degradation and stress corrosion cracking, and possesses highly isotropic bulk properties. Thus there is a need to provide a process of modifying the initial microstructural of the stainless steel to develop a very high resistance to sensitization, which would be of great benefit to stainless steel users.

The present inventors have surprisingly found that specific heat treatment of the austenitic stainless steel in the temperature range of 1100-1250QC for 30 minutes to two hours without involving mechanical treatment or chemical modifications, results in development of a very high resistance to sensitization in austenitic stainless steel with grain boundary microstructural modification.

Objects of Invention

It is one object of the present invention to enhance the sensitization resistance of the austenitic stainless steel wrought products during its manufacturing stage by modifying the initial grain boundary nature by specific heat treatment only, without involving mechanical treatment so that a very high resistance to sensitization is achieved in the material.

Another object of the present invention is that the process does not involve any thermo-mechanical treatment and/or chemical alteration to achieve higher resistance to sensitization.

Summary of Invention

Accordingly the present invention relates to a process for developing austenitic stainless steel having high resistance to sensitization as measured by the Degree of sensitization, which is reverse of resistance sensitization, and having value of 0.02% to 2.72%, depending upon the types of austenitic stainless steel.

According to the present invention when sensitization heat treatment was done, degree of sensitization (DOS) which is inverse of sensitization resistance parameter was 1.15%, 0.02%, 2.72% for special heat treated 316LN, 316 and 304 stainless steels respectively as against 11.1%, 0.06%, 8.72%) for these steels without special heat treatment, said process comprising exposing wrought stainless steel to specific heat treatment at the temperature range of 1100-1250°C for 30 minutes to two hours and cooling to room temperature.

Detailed description of the Invention

Conventional austenitic stainless steels have a low resistance to sensitization. The present invention enhances the sensitization resistance of austenitic stainless steel wrought products during its manufacturing stage by modifying the initial grain boundary nature by specific heat treatment in the temperature range of 1100-1250°C without involving mechanical treatment so that a very high resistance to sensitization is achieved in the material.

By performing a specified heat treatment in the temperature range of 1100-1250°C for duration of 30 minutes to 2 hours without involving mechanical treatment of the austenitic stainless steel, the grain boundary nature is modified to such an extent that chromium carbide

precipitation and concomitant chromium depletion are delayed resulting in an increase in the sensitization resistance. Accordingly the present process is less cumbersome as mechanical and chemical alterations are avoided. Further it is economical and has ease of operation.

Working of the invention

To test the working of the inventive process 3 types of austenitic steel namely AISI type 304 SS (C-0.044%), 316 SS (C-0.054 %) and 316 LN SS (C- 0.03 %, N- 0.086%) in the as received mill-annealed condition are subjected to the specific heat treatment. Both as-received as well as special heat treated (according to present invention) specimens of all the three grades are exposed to the so called 'nose treatment' where time required for sensitization is minimum, for time periods > tmm. The degree of sensitization (DOS) is measured by double loop Electrochemical Potentiokinetic Reactivation (EPR) technique.

DOS is a direct measure of the extent of sensitization. Lower the DOS, higher is the resistance of the material to sensitization. Double loop EPR technique as used to assess Degree of Sensitization (DOS) is defined as below: DOS = current during reactivation / current during activation X 100

It is surprisingly found that the sensitization resistance for 304 SS and 316 SS is enhanced by about 3 times and for 316 L N SS is enhanced by about 10 times. Therefore, the specific heat treatment is applicable to the three different varieties of austenitic stainless steels, which are commonly used in industries. The achievement of high resistance to sensitization by specific heat treatment can be generalized for different varieties of austenitic stainless steel.

The process does not involve any thermo-mechanical treatment on the wrought or fabricated products. The process consists of a specific heat treatment, which can convert a sensitization-prone material to a high resistant material.

The present invention is further described by way of non-limiting illustrative examples.

Example 1

3 types of austenitic stainless steel namely AISI types 304, 316 and 316 LN were subjected to heat treatment  in the temperature range varying from  =1250°C for durations of 30 minutes to 2 hrs. Table 1 shows the enhancement in sensitization resistance of 3 varieties of stainless steels

after the special heat treatment according to the present invention.

Stainless steel type	Sensitization heat treatment	DOS (%)

		Without special heattreatment (temperatureabout 1050° C)	With special heat treatment(In between 1100-1250 °C)	Without specialheat treatment(1300° C)

304	650°C-lh-Air cooled	8.72	2.72	For all cases there is  large  grain growth  and  the resultant  material will  have  a  very large  grain  size. Such  materials are not suitable for any engineering applications due to poor  mechanical properties  and hence not workable

316	750°C-lh-Air Cooled	0.06	0.02	

316 LN	650°C-240h-Air cooled	11.10	1.15	

As seen from the example, heat treatment at temperature below 1100 °C is conventional mill-annealed condition. When such heat treatment is carried out, the data obtained show a low value of sensitization resistance.

For the heat treatment carried out above 1250° C, there is large grain growth and the resultant material will have a very large grain size. Such materials are not suitable for any engineering applications due to poor mechanical properties and hence not workable as mentioned in the above table. Thus the heat treatment of the present invention is a critical and essential factor, which provides the austenitic stainless steel with highest resistance to sensitization compared to the other treatments outside the range of present invention.

Example 2

3 types of austenitic stainless steel namely AISI types 304, 316 and 316 L N are subjected to

heat treatment in a temperature range of 1100 to 1250° C for a varying duration of time.

Stainless steel type	Sensitization heat treatment	DOS (%)

		Duration (15 minutes)	Duration (30 minutes to 2 h)	Duration (3h)

304	650°C-lh-Air cooled	4.52	2.72	4.15

316	750°C-lh-Air Cooled	1.38	0.02	2.00 2.59

316 LN	650°C-240h-Air cooled	3.91	1.15	

As seen from the above example, heat treatment for a duration of 15 minutes and 3 hours results in higher degree of sensitization (%) and hence not workable. Thus the duration of heat treatment of the present invention is a critical and essential factor which provides the austenitic stainless steel .with highest resistance to sensitization compared to the other treatments outside the range of present invention.

We Claim:

1.	A process for developing austenitic stainless steel having high resistance to sensitization as measured by degree of sensitization (DOS) which is reverse of resistance sensitization and having value of 0.02 to 2.72 %, depending upon the types of austenitic stainless steel, wherein said process comprises exposing wrought stainless steel to specific heat treatment at the temperature range of 1100-1250°C for 30 minutes to two hours and cooling to room temperature.

2.	A process as claimed in claim 1 wherein degree of sensitization for 316LN steel formed in the process is 1.15%.

3.	A process as claimed in claim 1 wherein degree of sensitization for 316 steel formed in the process is 0.02%.

4.	A process as claimed in claim 1 wherein degree of sensitization for 304 steel formed in the process is 2.72%.

5.	A process as claimed in claim 1 wherein said exposure to heat treatment is without thermo mechanical treatment or chemical modifications.

6.	A process as claimed in the preceding claims wherein grain boundary microstructural modification occurs leading to increase in resistance to sensitization of the austenitic stainless steel.

7.	The process as claimed in claim 3 wherein the said grain boundary nature is modified such that chromium carbide precipitation and concomitant chromium depletion are delayed.

Abstract

DEVELOPMENT  OF  A  VERY  HIGH  RESISTANCE  TO  SENSITIZATION  IN

AUSTENITIC STAINLESS STEEL THROUGH SPECIAL HEAT TREATMENT RESULTING IN GRAIN BOUNDARY MICROSTRUCTURAL  MODIFICATION

Process for achieving enhanced sensitization resistance as measured by degree of sensitization (DOS) which is reverse of resistance sensitization and having value of 0.02 to 2.72 %, depending upon the types of austenitic stainless steel in austenitic stainless steel by modifying the initial microstructure of the stainless steel through specific heat treatment without involving mechanical treatment. The process comprises exposing wrought stainless steel to specific heat treatment at the temperature range of 1100-1250°C for 30 minutes to two hours and cooling to room temperature.

Documents:

				http://ipindiaonline.gov.in/patentsearch/GrantedSearch/viewdoc.aspx?id=rjr/M0oXCdpK48Yf5jARHw==&amp;loc=vsnutRQWHdTHa1EUofPtPQ==

« Previous Patent

Next Patent »

Patent Number	272698	

Indian Patent Application Number	893/MUM/2008	

PG Journal Number	17/2016	

Publication Date	22-Apr-2016	

Grant Date	20-Apr-2016	

Date of Filing	21-Apr-2008	

Name of Patentee	SECRETARY DEPARTMENT OF ATOMIC ENERGY	

Applicant Address	ANUSHAKTHI BHAVAN, CHATRAPATHI SHIVAJI MAHARAJ MARG, MUMBAI	

Inventors:

#	Inventor's Name	Inventor's Address	

1	PARVATHAVARTHINI, N	INDIRA GANDHI CENTRE FOR ATOMIC RESEARCH, KALPAKKAM 603102	

2	MULKI, S	INDIAN INSTITUTE OF TECHNOLOGY, MUMBAI 400076	

3	SAMAJDAR, I	INDIAN INSTITUTE OF TECHNOLOGY, MUMBAI 400076	

4	DAYAL ,R. K.	INDIRA GANDHI CENTRE FOR ATOMIC RESEARCH, KALPAKKAM-603102	

5	RAJ BALDEV	INDIRA GANDHI CENTRE FOR ATOMIC RESEARCH, KALPAKKAM 603102	

PCT International Classification Number	B32B15/04	

PCT International Application Number	N/A	

PCT International Filing date		

PCT Conventions:

#	PCT Application Number	Date of Convention	Priority Country	

1			NA	

© All Indian Patents, 2013-2021.

  Patent data available in the public domain from Indian Patents Office, Department of Industrial Policy and Promotions, Ministry of Commerce and Industry, Government of India.
