Repository: anandvc/allindianpatents

File: patents/272699-cationic-copolymers-and-starches-formulated-cosmetic-compositions-exhibiting-radiance-with-soft-focus.html
Indian Patents. 272699:CATIONIC COPOLYMERS AND STARCHES FORMULATED COSMETIC COMPOSITIONS EXHIBITING RADIANCE WITH SOFT FOCUS

Indian Patents

Recently Granted Patents

  Recently Published Patents

Title of Invention	CATIONIC COPOLYMERS AND STARCHES FORMULATED COSMETIC COMPOSITIONS EXHIBITING RADIANCE WITH SOFT FOCUS

Abstract	A cosmetic composition is provided which includes a starch, a cationic copolymer having a monomer unit which is acryloylethyl tri(C1-C3 alkyl)ammonium salt, and a cosmetically acceptable carrier. The compositions are used to impart radiance with soft focus effect onto skin. Most preferred as the cationic copolymer is acrylamide/acryloylethyl trimethylammonium chIoride/tris(hydroxy methyl) acrylamidomethane copolymer.	

Full Text	FORM - 2

THE PATENTS ACT, 1970

(39 of 1970)

&

The Patents Rules, 2003

COMPLETE SPECIFICATION

(See Section 10 and Rule 13)

CATIONIC COPOLYMER AND STARCHES FORMULATED COSMETIC COMPOSITIONS EXHIBITING RADIANCE WITH SOFT FOCUS

HINDUSTAN UNILEVER LIMITED, a company incorporated under the Indian Companies Act, 1913 and having its registered office at 165/166, Backbay Reclamation, Mumbai -400 020, Maharashtra, India

The following specification particularly describes the invention and the manner in which it is to be performed

CATIONIC COPOLYMER AND STARCHES FORMULATED COSMETIC COMPOSITIONS EXHIBITING RADIANCE WITH SOFT FOCUS

The invention relates to compositions for improving the appearance of skin, particularly to provide good coverage over imperfections such as pores and uneven skin tone, while retaining a natural skin appearance.

A matte effect is desired for users of color cosmetics. The matte finish overcomes the shiny effect engendered by greasy skin, particularly under hot and humid conditions. Absorbent fillers such as talc, silica, kaolin and other inorganic particulates have been used to achieve the effect by their optical properties.

Imperfect skin can be hidden in two ways through manipulation of light transmission. In the first, components of the color cosmetic may simply reflect light back toward the source. An alternative approach is referred to as achieving a soft focus effect. Here the incoming light is distorted by scattering (lensing). Components of the color cosmetic in this mechanism operate as lenses to bend and twist light into a variety of directions.

While it is desirable to hide imperfect skin through a matte effect, there is also a desire to achieve a healthy skin radiance. A cosmetic covering that is too opaque hides the skin under a paint-like coating. Imperfections are hidden but there is no radiance. Where light transmission is insufficiently hindered, the opposite occurs. Here the glow may be healthy but aesthetically displeasing skin topography and color may now be apparent.

US 5 997 890 (Sine et al.) US Patent 5 972 359 (Sine et al.) and US 6 174 533 B1 (SaNogueira, Jr.) are all directed to topical compositions to provide good coverage of skin imperfections. The solution proposed by these documents is the use of a metal oxide with a refractive index of at least 2 and a neat primary particle size of from 100 to 300 nm. Preferred particulates are titanium dioxide, zirconium oxide and zinc oxide.

Silicone gelling agents such as crosslinked organopolysiloxane elastomers because of their excellent skinfeel properties have been found useful in make-up compositions. For instance, US 5  266 321  (Shukuzaki  et al.) discloses  an oily  make-up composition

-2-

comprised of a silicone gel crosslinked elastomer, titanium dioxide, mica and iron oxides. Japanese patent application 61-194009 (Harashima) describes a make-up composition comprising a cured organopolysiioxane elastomer powder and pigments which may be selected from talc, titanium dioxide, zinc oxide and iron oxides.

A challenge which has not been fully met by the known art is delivery of a composition with appropriate optics to achieve both soft focus and radiance properties in a system that still provides excellent skinfeel.

SUMMARY OF THE INVENTION

A cosmetic composition is provided which includes:

(i)  from 0.1 to 30% by weight of a starch;

(ii)  from 0.1 to 20% by weight of a cationic copolymer having monomer units of

acryloylethyl tri(C1-C3 alkyl) ammonium salt; and (iii)  a cosmetically acceptable carrier.

DETAILED DESCRIPTION OF THE INVENTION

Now it has been observed that a soft focus effect with radiance can be obtained by a combination of starch and a cationic copolymer wherein one of the monomer units is acryloylethyl tri(C1-C3 alkyl) ammonium salt.

Starch

The term "starch" or "starches" for purposes of this invention mean not only native but also physically and chemically modified starches. Physically modified starches include gelatinized starches, fully or partially hydrated starches and destructurized starches as well as crosslinked starches. Chemically modified varieties are those that have undergone acylation, alkylation, epoxidization, quaternization, carboxylation, phosphorylation, etherification (eg reaction with propylene or ethylene oxide), esterification {eg reaction with acetic anhydride) to mention but a few for illustrative purposes. Particularly preferred chemically modified varieties are aluminum starch octenyl succinate (Dry Flo® available from the National Starch and Chemical Company), and sodium hydroxypropyl starch phosphate (Pure Gel B994 available from Grain Processing Corporation). Typical starches may be selected from tapioca, corn, barley, spelt, potato, sweet potato, banana, wheat, rice, sago, amaranth, sorghum, waxy maize, waxy tapioca, waxy potato, and high

-3-

amylase starches containing greater than 40% amylase and the like.  Particularly preferred starches are tapioca and sodium hydroxypropyl starch phosphate.

Amounts of the starch may range from 0.1 to 30%, preferably from 1 to 15%, optimally from 3 to 8% by weight of the composition.

Cationic copolymers

Cationic copolymers of the present invention incorporate as one of the repeating units an acryloylethyl tri{C1-C3 alkyl) ammonium salt. The term "salt" for this monomer unit may be but is not limited to chloride, bromide, sulfate, sulphonate, methosulfate, nitrate, tosylate, phosphate and phosphonate. The term "copolymer" means at ieast two different monomer repeating units, preferably three or more different monomer repeating units. Monomer units that crosslink are particularly useful.

Monomers forming the copolymer with the acryloylethyl tri(C1-C3 alkyl) ammonium salt monomer units include; styrene, acrylic acid, methacryiic acid, vinyl chloride, vinyl acetate, vinyl pyrrolidone, isoprene, vinyl alcohol, vinyl methylether, chloro-styrene, dialkylamino-styrene, maleic acid, acrylarnide, methacrytamide, tris(hydroxymethyl)-acrylamidomethane and mixtures thereof. Where the term "acid" appears, the term means not only the free acid but also C1-C30 alkyl esters, anhydrides and salts thereof. Preferably but not exclusively the salts of the acid may be anions that are ammonium, alkanolammonium, alkali metal and alkaline earth metal salts. Most preferred are the ammonium and alkanolammonium salts.

Most preferred for purposes of this invention as the cationic copolymer is

acrylamide/acryloylethyl	trimethylammonium	chloride/tris(hydroxymethyl)-

acrylamidomethane copolymer, commercially available under the trademark 7688 MP from Seppic Inc.

Number average molecular weight of the copolymers according to the invention may range from 1,000 to 3,000,000, preferably from 3,000 to 100,000, optimally from 10,000 to 80,000.

-4-

Amounts of the copolymer may range from 0.1 to 20%, preferably from 0.5 to 10%, more preferably from 1 to 7%, and optimally from 1.5 to 5% by weight of the composition.

Cosmetically acceptable carrier

Compositions of this invention will also include a cosmetically acceptable carrier. Amounts of the carrier may range from 1 to 99.9%, preferably from 70 to 95%, optimally from 80 to 90% by weight of the composition. Among the useful carriers are water, emollients, fatty acids, fatty alcohols, thickeners and combinations thereof. The carrier may be aqueous, anhydrous or an emulsion. Preferably the compositions are aqueous, especially water and oil emulsions of the W/O or O/W or triplex W/O/W variety. Water when present may be in amounts ranging from 5 to 95%, preferably from 20 to 70%, optimally from 35 to 60% by weight of the composition.

Emollient materials may serve as cosmetically acceptable carriers. These may be in the form of silicone oils, natural or synthetic esters and hydrocarbons. Amounts of the emollients may range anywhere from 0.1 to 95%, preferably between 1 and 50% by weight of the composition.

Silicone oils may be divided into the volatile and non-volatile variety. The term "volatile" as used herein refers to those materials which have a measurable vapor pressure at ambient temperature. Volatile silicone oils are preferably chosen from cyclic (cyclomethicone) or linear polydimethylsiloxanes containing from 3 to 9, preferably from 4 to 5, silicon atoms.

Non-volatile silicone oils useful as an emollient material include polyalkyl siloxanes, polyalkylaryl siloxanes and polyether siloxane copolymers. The essentially non-volatile polyalkyl siloxanes useful herein include, for example, polydimethyl siloxanes with viscosities of from 5 x 10"6 to 0.1 m2/s at 25°C Among the preferred non-volatile emollients useful in the present compositions are the polydimethyl siloxanes having viscosities from 1 x 10s to 4 x 10"4 m*/s at 25°C.

Another class of non-volatile silicones are emulsifying and non-emulsifying silicone elastomers.  Representative  of  this  category  is  dimethicone/vinyl  dimethicone

crosspolymer available as Dow Corning 9040, General Electric 5FE 839, and Shin-Etsu KSG-18. Silicone waxes such as Silwax WS-L (dimethicone copolyol laurate) may also be useful.

Among the ester emollients are:

a)	Alkyl esters of saturated fatty acids having 10 to 24 carbon atoms. Examples thereof include behenyl neopentanoate, isononyl isonanonoate, isopropyl myristate and octyl stearate.

b)	Ether-esters such as fatty acid esters of ethoxylated saturated fatty alcohols.

c)	Polyhydric alcohol esters. Ethylene glycol mono- and di-fatty acid esters, diethylene glycol mono- and di-fatty acid esters, polyethylene glycol (200-6000) mono- and di-fatty acid esters, propylene glycol mono- and di-fatty acid esters, polypropylene glycol 2000 monostearate, ethoxylated propylene glycol monostearate, glyceryl mono- and di-fatty acid esters, polyglycerol poly-fatty esters, ethoxylated glyceryl mono-stearate, 1,3-butylene glycol monostearate, 1,3-butylene glycol distearate, polyoxyethylene polyol fatty acid ester, sorbitan fatty acid esters, and polyoxyethylene sorbitan fatty acid esters are satisfactory polyhydric alcohol esters. Particularly useful are pentaerythritol, trimethylolpropane and neopentyl glycol esters of C1-C30 alcohols.

d)	Wax esters such as beeswax, spermaceti wax and tribehenin wax.

e)	Sugar ester of fatty acids such as sucrose polybehenate and sucrose polycottonseedate.

Natural ester emollients principally are based upon mono-, di- and tri- glycerides. Representative glycerides include sunflower seed oil, cottonseed oil, borage oil, borage seed oil, primrose oil, castor and hydrogenated castor oils, rice bran oil, soybean oil, olive oil, safflower oil, shea butter, jojoba oil and combinations thereof. Animal derived emollients are represented by lanolin oil and lanolin derivatives. Amounts of the natural esters may range from 0.1 to 20% by weight of the compositions.

Hydrocarbons which are suitable cosmetically acceptable carriers include petrolatum, mineral oil, C11-C13 isoparaffins, polybutenes, and especially isohexadecane, available commercially as Perrnethyl 101A from Presperse Inc.

-6-

Fatty acids having from 10 to 30 carbon atoms may also be suitable as cosmetically acceptable carriers. Illustrative of this category are pelargonic, iauric, myristic, palmitic, stearic, isostearic, oleic, Itnoleic, linolenic, hydroxystearic and behenic acids.

Fatty alcohols having from 10 to 30 carbon atoms are another useful category of cosmetically acceptable carrier. Illustrative of this category are stearyl alcohol, lauryl alcohol, myristyl alcohol, oleyl alcohol and cetyl alcohol.

Thickeners can be utilized as part of the cosmetically acceptable carrier of compositions according to the present invention. Typical thickeners include crosslinked acrylates {eg Carbopol 982®), hydrophobically-modified acrylates {eg Carbopol 1382®), polyacrylamides {eg Sepigel 305®), acryloylmethylpropane sulfonic acid/salt polymers and copolymers (eg Aristoflex HMB® and AVC®), cellulosic derivatives and natural gums. Among useful cellulosic derivatives are sodium carboxymethylcellulose, hydroxypropyl methocellulose, hydroxypropyl cellulose, hydroxyethyl cellulose, ethyl cellulose and hydroxy methyl cellulose. Natural gums suitable for the present invention include guar, xanthan, sclerotium, carrageenan, pectin and combinations of these gums. Inorganics may also be utilized as thickeners, particularly clays such as bentonites and hectorites, fumed silicas, calcium carbonate and silicates such as magnesium aluminum silicate (Veegum®). Amounts of the thickener may range from 0.0001 to 10%, usually from 0.001 to 1%, optimally from 0.01 to 0.5% by weight of the composition.

Humectants may be employed in the present invention. These are generally polyhydric alcohol-type materials. Typical polyhydric alcohols include glycerol, propylene glycol, dipropylene glycol, polypropylene glycol, polyethylene glycol, sorbitol, hydroxypropyl sorbitol, hexylene glycol, 1,3-butylene glycol, isoprene glycol, 1,2,6-hexanetriol, ethoxylated glycerol, propoxylated glycerol and mixtures thereof. The amount of adjunct humectant may range anywhere from 0.5 to 50%, preferably between 1 and 15% by weight of the composition.

Compositions of the present invention may be in any form. These forms may include lotions, creams, roll-on formulations, sticks, mousses, aerosol and non-aerosol sprays and fabric (eg non-woven textile) applied formulations.

-7-

Surfactants may also be present in compositions of the present invention. Total concentration of the surfactant when present may range from 0.1 to 30%, preferably from 0.1 to 15%, optimalfy from 0.5 to 2% by weight of the composition. The surfactant may be selected from the group consisting of anionic, nonionic, cationic and amphoteric actives. Particularly preferred nonionic surfactants are those with a C10-C20 fatty alcohol or acid hydrophobe condensed with from 2 to 100 moles of ethylene oxide or propylene oxide per mole of hydrophobe; C2-C10 alkyt phenols condensed with from 2 to 20 moles of alkylene oxide; mono- and di-fatty acid esters of ethylene glycol; fatty acid monoglyceride; sorbitan, mono- and di- C8-C20 fatty acids; and polyoxyethylene sorbitan as wed as combinations thereof. Alkyl polyglycosides and saccharide fatty amides (eg methyl gluconamides) and trialkylamine oxides are also suitable nonionic surfactants.

Preferred anionic surfactants include soap, alkyl ether sulfates and sulfonates, alkyl sulfates and sulfonates, alkyl benzene sulfonates, alkyl and dialkyl sulfosucci nates, C8-C20 acyl isethionates, C8-C20 alkyl ether phosphates, C8-C20 sarcosinates, C8-C20 acyl lactylates, sulfoacetates and combinations thereof.

Useful amphoteric surfactants include cocoamidopropyl betaine, C12-C20 trialkyl betaines, sodium lauroamphoacetate and sodium laurodiamphoacetate.

Sunscreen actives may also be included in compositions of the present invention. These will be organic compounds having at least one chromophoric group absorbing within the ultraviolet ranging from 290 to 400 nm. Chromophoric organic sunscreen agents may be divided into the following categories (with specific examples) including: p-aminobenzoic acid, its salts and its derivatives (ethyl, isobutyl, glyceryl esters; p-dimethylaminobenzoic acid); anthranilates (o-aminobenzoates; methyl, menthyi, phenyl, benzyl, phenylethyl, linalyl, terpinyl, and cyclohexenyl esters); salicylates (octyl, amyl, phenyl, benzyl, menthyi, glyceryl, and dipropyleneglycol esters); cinnamic acid derivatives (menthyi and benzyl esters, alpha-phenyl cinnamonitrile; butyl cinnamoyl pyruvate); dihydroxycinnamic acid derivatives (umbelliferone, methylumbelliferone, methylaceto-umbelliferone); trihydroxycinnamic acid derivatives (esculetin, methylesculetin, daphnetin, and the glucosides, esculin and daphnin); hydrocarbons (diphenylbutadiene, stiibene); Dibenzalacetone and benzalacetophenone; naphtholsulfonates (sodium salts of 2-naphthol-3,6-disulfonic and of 2-naphthol-6,8-disulfonic acids); dihydroxy-naphthoic acid

-8-

and its salts; o- and p-hydroxybiphenyldisulfonates; coumarin derivatives (7-hydroxy, 7-

methyl, 3-phenyl); diazoles (2-acetyl-3-bromoindazole, phenyl benzoxazole, methyl

naphthoxazole, various aryl benzothiazoles); quinine salts (bisulfate, sulfate, chloride,

oleate, and tannate); quinoline derivatives (8-hydroxyquinoline salts, 2-phenylquinoline);

Hydroxy- or methoxy-substituted benzophenones; uric and vilouric acids; tannic acid and

its derivatives (eg, hexaethyl ether); (butyl carbityl) (6-propyl piperonyl) ether;

hydroquinone; benzophenon e s (oxybenzone, sulisobenzone, dioxybenzone,

benzoresorcinol, 2,2',4,4'-tetrahydroxybenzophenone,	2,2'-dihydroxy-4,4'-

dimethoxybenzophenone,	octabenzone;	4-isopropyldibenzoylmethane;

butylmethoxydibenzoylmethane; etocrylene; and 4-isopropyl-dibenzoyl methane).

Particularly useful are: 2-ethylhexyl p-methoxycinnamate, 4,4'-t-butyl

methoxydibenzoylmethane, 2-hydroxy-4-methoxybenzophenone, octyldimethyl p-

aminobenzoic acid, digalloyltrioleate, 2,2-dihydroxy-4-methoxybenzophenone, ethyl 4-

[bis(hydroxypropyl)]aminobenzoate, 2-ethylhexyl-2-cyano-3,3-diphenylacryiate, 2-

ethylhexylsalicylate, glyceryl p-a minobenzoate, 3,3,5-trimethylcyclohexylsalicylate,

methylanthranilate, p-dimethyiaminobenzoic acid or a minobenzoate, 2-ethylhexyl p-

dimethylaminobenzoate, 2-phenylbenzimidazole-5-sulfonic	acid,	2-(p-

dimethylaminophenyl)-5-sulfoniobenzoxazoicacid and mixtures thereof.

Particularly preferred are such materials as ethylhexyl p-methoxycinnamate (available as Parsol MCX®), Avobenzene (available as Parsol 1789®) and Dermablock OS® (octylsalicylate).

Amounts of the organic sunscreen agent will range from 0.1 to 15%, preferably from 0.5% to 10%, optimally from 1% to 8% by weight of the composition.

Advantageously present may also be water-insoluble organic material in the form of polymeric porous spherical particles. By the term "porous" is meant an open or closed cell structure. Preferably the particles are not hollow beads. Volume average particle size may range from 0.1 to 100, preferably from 1 to 50, more preferably greater than 5 and especially from 5 to 15, optimally from 6 to 10 pm Organic polymers or copolymers are the preferred materials and can be formed from monomers including the acid, salt or ester forms of acrylic acid and methacrylic acid, methylacrylate, ethylacrylate, ethylene, propylene, vinylidene chloride, acrylonitrile, maleic acid, vinyl pyrrolidone, styrene,

-9-

butadiene and mixtures thereof. The polymers are especially useful in cross-linked form. Cells of the porous particles may be filled by a gas which can be air, nitrogen or a hydrocarbon. Oil Absorbance (castor oil) is a measure of porosity and in the preferred but not limiting embodiment may range from 90 to 500, preferably from 100 to 200, optimally from 120 to 180 ml/100 grams. Density of the particles in the preferred but not limiting embodiment may range from 0.08 to 0.55, preferably from 0.15 to 0.48 g/cm3

Illustrative porous polymers include polymethylmethacrylate and cross-linked polystyrene. Most preferred is polymethyl methacrylate (available as Ganzpearl® GMP 820 from Presperse, Inc., Piscataway, New Jersey).

Amounts of the water-insoluble polymeric porous particles may range from 0.01 to 10%, preferably from 0.1 to 5%, optimally from 0.3 to 2% by weight of the composition.

Preservatives can desirably be incorporated into the compositions of this invention to

protect against the growth of potentially harmful microorganisms. Particularly preferred

preservatives are phenoxyethanol, methyl paraben, propyl paraben, imidazolidinyl urea,

dimethyloldimethylhydantoin, ethylenediaminetetraacetic acid salts (EDTA), sodium

dehydroacetate,	methylchforoisothiazolinone,	methylisothiazolinone,

iodopropynbutylcarbamate and benzyl alcohol. The preservatives should be selected having regard for the use of the composition and possible incompatibilities between the preservatives and other ingredients. Preservatives are preferably employed in amounts ranging from 0.01% to 2% by weight of the composition.

A variety of herbal extracts may optionally be included in compositions of this invention. The extracts may either be water soluble or water-insoluble carried in a solvent which respectively is hydrophilic or hydrophobic. Water and ethanol are the preferred extract solvents. Illustrative extracts include those from green tea, chamomile, licorice, aloe vera, grape seed, citrus unshui, willow bark, sage, thyme and rosemary.

Also included may be such materials as lipoic acid, retinoxytrimethylsilane (available from Clariant Corp. under the Silcare 1M-75 trademark), dehydroepiandrosterone (DHEA) and combinations thereof. Ceramides (including Ceramide 1, Ceramide 3, Ceramide 3S and Ceramide 6) as well as pseudoceramides may also be useful. Amounts of these materials

-10-

may range from 0.000001 to 10%, preferably from 0.0001 to 1% by weight of the composition.

Colorants, opacifiers and abrasives may also be included in compositions of the present invention. Each of these substances may range from 0.05 to 5%, preferably between 0.1 and 3% by weight of the composition.

Still other suitable actives for skin compositions and use in the present invention include creatine, resveratrol, hyaluronic acid {particularly those of molecular weight of around 800), and combinations thereof. Amounts may range from 0.000001 to 5%, preferably from 0.001 to 1% by weight of the compositions,

Compositions of the present invention may also contain vitamins. Illustrative water-soluble vitamins are niacinamide, vitamin B2, vitamin Be, vitamin C and biotin. Among the useful water-insoluble vitamins are vitamin A (retinol), vitamin A palmitate, ascorbyl tetraisopalmitate, vitamin E (tocopherol), vitamin E Acetate and DL-panthenol. Total amount of vitamins when present in compositions according to the present invention may range from 0.001 to 10%, preferably from 0.01% to 1%, optimally from 0.1 to 0.5% by weight of the composition.

Desquamation agents are further optional components. Illustrative are the alpha-hydroxycarboxylic acids and beta-hydroxycarboxylic acids and salts of these acids. Among the former are salts of glycolic acid, lactic acid and malic acid. Salicylic acid is representative of the beta-hydroxycarboxylic acids. Amounts of these materials when present may range from 0.1 to 15% by weight of the composition.

Except in the operating and comparative examples, or where otherwise explicitly indicated, all numbers in this description indicating amounts of material ought to be understood as modified by the word "about".

The term "comprising" is meant not to be limiting to any subsequently stated elements but rather to encompass non-specified elements of major or minor functional importance. In other words the listed steps, elements or options need not be exhaustive.

Whenever the words "including" or "having" are used, these terms are meant to be equivalent to "comprising" as defined above.

All documents referred to herein, including all patents, patent applications, and printed publications, are hereby incorporated by reference in their entirety in this disclosure.

The following examples will more fully illustrate the embodiments of this invention. All parts, percentages and proportions referred to herein and in the appended claims are by weight unless otherwise illustrated.

EXAMPLES 1 - 8

Formulas suitable for the present invention are recorded in table I.

EXAMPLES 9 -17

A series of experiments were conducted to demonstrate the radiance and soft focus effects of compositions according to the present invention. Table II outlines the composition of the formulas and performance results.

Radiance in the form of a gloss measurement was evaluated on a Novogloss® Glossmeter. The Glossmeter geometry was first set with both detector and light source at 85° from normal. An appropriate reflection standard was used to calibrate the instrument. Gloss (radiance) is reported as the percent difference in before and after treatment measurements. The larger the value (or less negative), the better the radiance effect.

A haze determination was utilized to evaluate soft focus effects. For this purpose, a Hunter Lab Spectracolorimeter was employed. This instrument had an optical geometry of 0° incidence and 45° reflectance (both for normal). Reflectance measurements gauge the soft focus effect from an opaque surface. These measurements are reported as a Haze value, it is the difference between an initial (zero) reading and a final one after treatment. Higher Haze values indicate a greater soft focus effect.

Sample formula in 20 mg dosage was applied onto a human forearm, and let dry for 20 minutes. Treated forearms were then rinsed under water for 2 minutes, and let dry for another 20 minutes. Thereafter the treated areas were scanned on the Hunter Lab Spectracolori meter  and  also  on the Glossmeter.  Before and  after changes were

- 12-

recorded both for pre-rinse and post-rinse conditions to obtain the respective percent Gloss and Haze values.

Example 9 is a control. No significant change over untreated surface is seen in radiance/Gloss or soft focus/Haze. Example 10 contained a starch component (Pure Gel B894® which is sodium hydroxypropyl starch phosphate) but no cationic copolymer. This formula exhibited good properties in dry state but upon rinsing lost both radiance and soft focus {-3.4 and 4.1, respectively). Moreover, this formula was sticky/tacky in feel.

Examples 11, 12 and 13 were each formulated with a cationic copolymer but no starch.

Merquat 5® is a trademark for acrylamide/methacryloyloxyethyl trimethyl ammonium

methylsulfate copolymer; Simulgel INS® is a trademark for hydroxyethylacrylate/sodium

acryloyldimethyltaurate copolymer; and copolymer 7688 MP is a trademark for

acrylamide/acryloylethyl	trimethylammonium

chloride/tris(hydroxymethy[)acrylamidomethane copolymer. Examples 11, 12 and 13 exhibited an increased radiance but there was hardly any change in soft focus/haze.

Examples 14 - 17 included both a cationic copolymer and a starch. Example 14 with Simulgel INS® as the copolymer exhibited the most loss in Haze (soft focus) after rinse. Merquat 5® in example 16 after rinse retained some residual Haze effect. Best performance was with examples 15 and 17 containing the inventive copolymer 7688 MP. These formulas maintained not only a good soft focus (Haze) effect under dry conditions but also experienced little loss of this property on rinsing.

Based on the foregoing experiments, it is seen possible to improve radiance (Gloss) while maintaining soft focus (Haze) through use of starch in combination with an acryloylethyl trialkyl ammonium salt copolymer such as 7688 MP. Simulgel INS® had similar properties to 7688 MP except the former completely lacked substantivity against rinse-off, Merquat 5® suffered from poor film formation characteristics which hindered gloss enhancement as well as having lower substantivity relative to 7688 MP. From a sensory perspective, 7688 MP in combination with starch revealed a silky feel. By contrast, Merquat 5® and starch formulas felt tacky/sticky.

TABLE I

Component	Formula (Weight %)

	1	2	3	4	5	6	7	8

Cyclopentasiloxa n e	20.00	20.00	0.00	0.00	0.00	10.00	10.00	10.00

Cationic copolymer (7688 MP)	10.00	0.50	20.00	20.00	8.00	1.00	2.00	0.50

Ethylhexyl methoxycinnamate	4.00	4.00	4,00	4.00	4.00	4.00	4.00	4.00

Ethylhexyl salicylate	2.00	2.00	2.00	2.00	2.00	2.00	2.00	2.00

Polysorbate 40	1.62	1.62	1.62	1.62	1.62	1.62	1.62	1.62

Cetyl alcohol	1.55	1.55	1.55	1.55	1.55	1.55	1.55	1.55

Dimethicone	1.00	1.00	1.00	1.00	1.00	1.00	1.00	1.00

Titanium dioxide coated  mica (Timiron® MP111)	1.00	0.80	0.80	0.80	7.20	120	1.00	0.80

Polymethylmethacrylate  beads (Ganzpearl® GMP 0820)	0.80	0.80	0.80	0.80	0.80	0.40	0.60	1.00

Glycerin Monostearate	0.78	0.78	0.78	0.78	0.78	0.78	0.78	0.78

Sodium  hydroxypropyl  starch phosphate	1.50	2.50	1.50	0.50	0.00	0.00	0.00	0.00

Tapioca starch	0.00	0.00	0.00	0.00	2.50	0.50	1.50	1.00

Stearic acid	0.25	0.25	0.25	0.25	0.25	0.25	0.25	0.25

Cholesterol	0.20	0.20	0.20	0.20	0.20	0.20	0.20	0.20

Linoleic acid	0.10	0.10	0.10	0.10	0.10	0.10	0.10	0.10

Water	Balance	Balance	Balance	Balance	Balance	Balance	Balance	Balance

TABLE II

Example (Weight %)

Component	9	10	11	12	13	14	15	16	17

Glyceryl monostearate	2.4	2.4	2.4	2.4	2.4	2.4	2.4	2.4	2.4

Cetyl alcohol	2.4	2.4	2.4	2.4	2.4	2.4	2.4	2.4	2.4

PEG-100 stearate	1.2	1.2	1.2	1.2	1.2	1.2	1.2	1.2	1.2

Glycerin	13	13	13	13	13	13	13	13	13

Merquat 5®	~	-	--	-	1.0	-	-	1.0	-

Cationic copolymer (7688MP)	-	-	—	1.0	-	—	1.0	-	1.0

Simulgel INS®	-	-	1.0	—	-	1.0	-	~	~

Pure Gel B994®	-	2.0	-	-	-	2.0	2.0	2.0	-

Tapioca	-	-	-	—	-	„	-	-	2.0

Ethylhexyl methoxycinnamate	1.25	1.25	1.25	1.25	1.25	1.25	1.25	1.25	1.25

Dimethicone 50 est	3	3	3	3	3	3	3	3	3

Titanium dioxide	0.1	0.1	0.1	0.1	0.1	0.1	0.1	0.1	0.1

Lactic acid and potassium lactate	9.85	9.85	9.85	9.85	9.85	9.85	9.85	9.85	9.85

Olea Europaea(Olive) fruit oil	1	1	1	1	1	1	1	1	1

Methylparaben	0.2	0.2	0.2	0.2	0.2	0.2	0.2	0.2	0.2

Disodium EDTA	0.05	0.05	0.05	0.05	0.05	0.05	0.05	0.05	0.05

Propylparaben	0.1	0.1	0.1	0.1	0.1	0.1	0.1	0.1	0.1

Phenoxyethanol	0.4	0.4  0.4	0.4	0.4	0.4	0.4	0.4	0.4

Deionized water	65.05	63.05  64.05	64.05	64.05	62.05	62.05	62.05	62.05

Optical Measurement Values After Application

% Gloss Change*	1	-30.2	8.7	10.2	6.3	-20.4	-15.6	-27.3	-16.3

Haze	0.1	25.2	0.2	0.1	0.3	25.6	26.3	25.5	26.4

Optical Measurement Values After Rinsing the Application

% Gloss Change	0.0	-3.4	1.4	4.4	2.1	-2.4	-14.3	-7.2	-15.4

Haze	0.1	4.1  I 0.1	0.2	0.1	3.8	23.6	11.8	24.2

* Initial Gloss value of untreated forearm was 11.2.

CLAIMS

1.	A cosmetic composition comprising:

(i)  from 0.1 to 30% by weight of a starch;

(ii)  from 0.1 to 20% by weight of a cationic copolymer comprising monomer

units of acryloylethyl tri(C1-C3 alkyl) ammonium salt; and (iii)  a cosmetically acceptable carrier,

wherein the cationic copolymer is acrylamide/acryloylethyl trimethylammonium chloride/tris(hydroxymethyl)-acrylarnidomethane copolymer.

2.	A composition according to claim 1 wherein the starch is selected from the group

consisting of aluminum starch octenylsuccinate and sodium hydroxypropyl starch

phosphate.

3.	A composition according to claim 1 wherein the starch is tapioca starch.

4.	A composition according to claim 2 or claim 3 wherein the salt is selected from the group consisting of chloride, bromide, sulfate, sulfonate, methosulfate, nitrate, tosylate, phosphate and phosphonate.

Documents:

				http://ipindiaonline.gov.in/patentsearch/GrantedSearch/viewdoc.aspx?id=E00JqVzXgQMwQN3M95IdeA==&amp;loc=vsnutRQWHdTHa1EUofPtPQ==

« Previous Patent

Next Patent »

Patent Number	272699	

Indian Patent Application Number	1754/MUMNP/2010	

PG Journal Number	17/2016	

Publication Date	22-Apr-2016	

Grant Date	20-Apr-2016	

Date of Filing	18-Aug-2010	

Name of Patentee	HINDUSTAN UNILEVER LIMITED	

Applicant Address	HINDUSTAN UNILEVER LIMITED, UNILEVER HOUSE, B.D. SAWANT MARG, CHAKALA, ANDHERI EAST, MUMBAI - 400 099, MAHARASHTRA, INDIA	

Inventors:

#	Inventor's Name	Inventor's Address	

1	POLONKA JACK	UNILEVER HOME & PERSONAL CARE USA, 40 MERRITT BOULEVARD, TRUMBULL, CONNECTICUT 06611, UNITED STATES OF AMERICA	

2	BARTOLONE JOHN BRIAN	UNILEVER HOME & PERSONAL CARE USA, 40 MERRITT BOULEVARD, TRUMBULL, CONNECTICUT 06611, UNITED STATES OF AMERICA	

PCT International Classification Number	A61K8/73,A61K8/81,A61Q1/12,A61Q19/00	

PCT International Application Number	PCT/EP2009/051031	

PCT International Filing date	2009-01-29	

PCT Conventions:

#	PCT Application Number	Date of Convention	Priority Country	

1	61/029657	2008-02-19	U.S.A.	

© All Indian Patents, 2013-2021.

  Patent data available in the public domain from Indian Patents Office, Department of Industrial Policy and Promotions, Ministry of Commerce and Industry, Government of India.

File: patents/272702-a-method-for-the-manufacture-of-an-at-least-partially-corrosion-protected-and-in-particular-shiny-metallic-or-non-metallic-substrate.html (part 1 of 2)
Indian Patents. 272702:A METHOD FOR THE MANUFACTURE OF AN AT LEAST PARTIALLY CORROSION PROTECTED AND IN PARTICULAR SHINY METALLIC OR NON-METALLIC SUBSTRATE

Indian Patents

Recently Granted Patents

  Recently Published Patents

Title of Invention	A METHOD FOR THE MANUFACTURE OF AN AT LEAST PARTIALLY CORROSION PROTECTED AND IN PARTICULAR SHINY METALLIC OR NON-METALLIC SUBSTRATE

Abstract	The present invention relates to a method for producing an at least partially corrosion protected and in particular, shiny metallic and/or non-metallic substrate, comprising a) the provision of a substrate with an at least partially coatable surface, and b) the application of at least one metallic protective layer, containing a first metal, a first precious metal or a first metal alloy, and at least one salt, one oxide, double oxide, oxide hydrate, sulphide, halogenide, nitride, carbide, carbon nitride, boride, silicide, oxyhalogenide and/or salt of a second metal, second precious metal or second metal alloy. Furthermore, the invention relates to an at least partially corrosion protected and in particular, shiny substrate, comprising a substrate and at least one metallic protective layer, comprising a first metal, a first precious metal or a first metal alloy, and at least one acid, one oxide, double oxide, oxide hydrate, sulphide, halogenide, nitride, carbide, carbon nitride, boride, silicide, oxyhalogenide and/or salt of a second metal, second precious metal or second metal alloy.	

Full Text	A method for producing a corrosion protected and in particular, very shiny substrate, together

with this corrosion protected substrate

Description

The invention relates to a method for producing a corrosion protected and in particular, very

shiny metallic or non-metallic substrate, together with a corrosion protected and in particular,

very shiny metallic or non-metallic substrate and its utilisation.

The visual refinement of any substrates, with which these substrates are given a metallic effect,

has been known for a long time. Here, layers which are very different from each other are applied

in a range of different sequences to the substrate, wherein said layers comprise at least one

metallic layer. Essential requirements for substrates which are coated with a metallic layer are

excellent corrosion resistance and a pleasing visual appearance, by means of which the coated

substrates appear to be fully metallic or chrome-plated substrates, for example. Of particular

importance are coated substrates in the automobile industry, for example when manufacturing

wheels or wheel rims, in particular light metal wheels or light metal wheel rims, for which a

shiny, chrome appearance is required.

A method is known for example from the prior art with which light metal wheel rims are gal-

vanically chrome-plated. With this method, a chrome layer, which is only several thousandths

of a millimetre thick, is applied to a light metal wheel rim. In order to avoid reproducing all the

unevennesses of the substrate surfaces, the wheel rims must therefore be ground, shiny polished

and thoroughly prepared before the galvanic coating process. Otherwise, all pores, scratches

and unevennesses can clearly be seen on the coated wheel rim. The grinding, shiny polishing

and preparation of the substrate are very complex and require a great amount of work, regard-

less of the geometry of said substrate. Furthermore, the galvanic process is as such laborious in

terms of work safety, and can harm the environment if it is not conducted correctly. As soon as

the galvanically applied chrome surface is damaged, the known contact corrosion occurs. Under

the influence of e.g. rainwater or snow melt water, which generally contains dissolved road salt,

an electric voltage series is created between the more precious part (in this case, chrome as the

covering layer) and the less precious metal of the substrate (such as an aluminium or magne-

sium alloy). Here, the less precious metal disintegrates. As a result, e.g. a wheel rim can in an

unfavourable case be severely damaged when inter-crystalline corrosion occurs, which can then

lead to a critical effect on both the visual appearance and the stability levels of the wheel rim

under dynamic load during use. It is furthermore of disadvantage with the galvanic chrome plat-

ing process that the galvanically applied chrome layer more frequently comprises other expan-

sion coefficients than the substrate material which lies beneath it. As a result, tensions can oc-

cur which lead to fissures or even flaking.

Coating methods are also known from the prior art in which chrome is deposited onto a wheel rim

by cathode spraying (sputtering) in a high vacuum. The method is conducted under high electric

voltage. A light metal wheel rim which is coated using the sputtering method does not however

usually have the same visual appearance as a galvanically chrome-coated wheel rim, i.e. rather

than being metallic and shiny, it has the appearance of black chrome, and as a result has a darker

surface which is by no means of the same value as a galvanically coated chrome surface. So-

called "black chrome surfaces" are unacceptable e.g. for all shiny sanitary items. Furthermore, a

light metal wheel rim which has been manufactured using the sputter chrome coating method

does not meet the test requirements which are specified as a minimum standard by the automobile

industry, such as the grid cut test according to DIN EN ISO 2409, the salt spray test (copper chlo-

ride/acetic acid) according to DIN 50021-CASS(240h), the condensation water constant climate

test according to DIN 50017 KK and the chemical resistance test according to VDA 621-412.

A method for the strong adhesive coating of a substrate is known from DE 102 10 269 A1, in

order to give said substrate a metallic appearance, wherein initially a base coat layer is applied to

the substrate and is dried, and the base coat layer is then treated with an inorganic bonding agent.

A silver layer is then applied. Finally, the applied layers are coated with a protective lacquer.

With the substrates coated using this method, an oxidation of the silver layer occurs relatively

rapidly through the protective lacquer which is not completely sealed. This leads to a loss of ad-

hesion of the silver layer from the substrate, and finally to a yellow discoloration.

In order to achieve sufficient corrosion protection of metal parts, coatings which contain

chrome, also known as conversion layers, are frequently applied. Due to the light yellow irides-

cent effect of coatings of this type, the process is also referred to a yellow alodining. In contrast

to anodically applied protective coatings, chromate conversion coatings no longer provide regu-

lar protection as soon as the surface is scratched. Alodined surfaces can be obtained by means

of the immersion method or the injection/spray method. An example of the application of

chromate protective layers can be found in US 2,825,697 and US 2,928,763. The application of

a conventional conversion layer on a chrome base is also given for example in WO

2004/014646 A1.

A modified chromate coating is given in WO 01/51681 A2, according to which a suitable pas-

sivation solution must contain chromium(III) chloride and sodium nitrate.

In DE 197 02 566 C2, the method for shine coating motor vehicle parts is finally modified with

the aid of a chromate layer to the extent that a very shiny layer made of a metal is applied in a

vacuum to a powder lacquer layer present on the chromate layer using a magnetron. By means

of this method, colour effects can be systematically created without the necessity of adding ex-

ternal pigments.

It is furthermore known from WO 01/51681 A2 and DE 602 00 458 T2 that metal layers can be

made resistant to corrosion not only by means of treatment with a chromate which contains a

passivation or conversion solution, but that for this purpose, metal phosphate coatings which do

not dissolve easily such as coatings with a zinc or iron phosphate base can also be used.

For the chrome-free surface treatment, according to DE 103 32744 A1, an aqueous mixture

containing an at least partially hydrolysed, fluorine-free silane and an at least partially hydro-

lysed silane which contains fluorine can also be used.

According to DE 602 00 458 T2, sufficient corrosion resistance can be achieved in that the cor-

rosion protection coat contains a metallic zinc powder and at least one metal salt rust inhibitor,

wherein this metal salt is based on magnesium, aluminium, calcium and barium, and has an

average diameter size of no more than 1 μm. The metal in the metal salt must be more alkaline

than zinc.

Good corrosion protection is achieved according to DE 100 49 005 A1 when the method stage

of the treatment with a passivation agent occurs simultaneously with the application of a lubri-

cant. The prerequisite for this is that the agent which contains lubricant does not essentially

consist of titanium or/and zirconium and fluoride and a polymer. This new development essen-

tially makes use of long-chain molecule residues which, as is known from surface active sub-

stances such as tensides, tend towards self-assembly. Accordingly, this technology is also

known as SAM coating (Self Assembling Molecules).

A chrome-free surface coating of metals, which can be applied at high coating speeds, is ac-

cording to DE 101 49 148 Al based on an aqueous composition which contains an organic film

creating agent which contains at least one polymer which does not dissolve easily or which is

dispersed in water, with an acid value in the region of between 5 and 200, at least one inorganic

connection in particle form with an average particle diameter in the range of between 0.005 and

0.3 μm and at least one lubricant, wherein the dried film which is applied comprises a layer

thickness in the region of between 0.01 to 10 μm, a pendulum strength of between 50 and 180 s

and a flexibility which prevents fissures longer than 2 mm from occurring when bent over coni-

cal pin in accordance with DIN ISO 6860. Synthetic resins based on acrylates, butadienes,

ethyls, polyester, polyurethane, silicon polyesters, epoxy resins, phenol, styrol and urine for-

maldehyde are suitable for use as organic film creation agents.

US 6,896,920 B2 discloses a multi-layer shiny coat with which initially, a polymer layer is to

be applied to a metallic substrate surface. Then, this polymer coating is supplemented by a

metal layer. An inorganic layer which prevents corrosion is then applied to this metal layer. The

final, top layer of this multi-layer system is a transparent protective lacquer layer. Although it is

identified as preventing corrosion, with the multi-layer substrates in accordance with US

6,896,920 B2, with the CASS salt spray mist test, a corrosion-related change in the surface is

determined after just 168 hours. The automobile industry regularly demands evidence of an

unchanged surface even after 240 hours, however.

The object of the present invention is to provide a method for producing corrosion-protected

and in particular, very shiny substrates and corrosion-protected substrates which are created

according to this method, which overcomes or overcome the disadvantages of the prior art. The

object of the invention is in particular to make available a method with which corrosion-

protected substrates are accessible which are extremely corrosion-resistant even under me-

chanical load or following damage over a longer period of time, and which show or contain a

very attractive visual appearance as is commonly obtained at best with galvanic chrome-plating.

This object is attained according to the invention by means of a method for producing an at

least partially corrosion-protected, in particular shiny, metallic and/or non-metallic substrate,

comprising

a) the provision of a substrate with at least one partially coatable surface, and

c) the application of at least one metallic protective layer containing a first metal, a first

precious metal or a first metal alloy and at least one compound, an acid and/or a salt of

a second metal, a second precious metal and/or a second metal alloy, in particular at

least one acid, one oxide, double oxide, oxide hydrate, sulphide, halogenide, nitride,

carbide, carbon nitride, boride, silicide, oxyhalogenide and/or salt of a second metal, a

second precious metal and/or a second metal alloy.

In the metal protective layer, at least one of the compounds, acids and/or salts of the second

metal, of the second precious metal or of the second metal alloy are distributed or embedded in

the first metal, the first precious metal or the first metal alloy. It is particularly preferred that

the compound, the acid and/or the salt of the second metal, precious metal or metal alloy is

essentially distributed evenly in the first metal, precious metal or metal alloy in the metallic

protective layer. In a further preferred embodiment, at least one of the named compounds, ac-

ids and/or salts of the second metal, precious metal or metal alloy is distributed essentially, in

particularly evenly, over the entire thickness of the protective layer in the first metal, precious

metal or metal alloy in the metallic protective layer. This is intended to include the fact that the

concentration of the compound, acid and/or of the salt of the second metal, precious metal or

metal alloy facing one or both of the opposite boundary surfaces of the metal protective layer

can decrease to a greater or lesser extent either continuously, in stages or in another manner,

e.g. in jumps, as is shown below in figures 2 and 3 for example. The metallic protective layer

can accordingly also be regarded as being an internal mixture or as a metallic composite layer

containing a first metal, a first precious metal or a first metal alloy, wherein at least one com-

pound, one acid and/or one salt of a second metal, of a second precious metal and/or of a sec-

ond metal alloy, in particular at least one acid, one oxide, one double oxide, oxide hydrate,

sulphide, halogenide, nitride, carbide, carbon nitride, boride, silicide, oxyhalogenide and/or salt

of a second metal, of a second precious metal and/or of a second metal alloy is present or em-

bedded.

With the method according to the invention, a substrate is obtained with a metallic protective

layer, which as such is itself highly corrosion protected, and in addition by means of the appli-

cation of a substrate, said substrate also protects against corrosion insofar as it is a metallic

substrate. While with non-metallic substrates the property of the corrosion protection thus re-

lates to the metallic protective layer, with metallic substrates, not only a metallic protection

layer is obtained which is itself corrosion protected, but to a far greater extent, this protective

layer equips the metallic substrate with highly effective corrosion protection. At the same time,

this metallic protective layer is generally very shiny, so that very shiny, highly resistant sub-

strate surfaces are made possible.

According to a further embodiment of the method according to the invention it is provided that

stage c) of the method comprises the following sub-stages:

c) i) The application of a metal layer consisting of a first metal, a first precious metal or a

first metal alloy onto the substrate, and

c) ii) The treatment of the metal layer with a fluid, in particular an aqueous system, contain-

ing at least one compound, one acid and/or one salt of a second metal, a second pre-

cious metal and/or a second metal alloy, in particular one acid, one oxide, double oxide,

oxide hydrate, sulphide, halogenide, nitride, carbide, carbon nitride, boride, silicide,

oxyhalogenide and/or salt of a second metal, of a second precious metal and/or of a

second metal alloy, forming a metallic protective or composite layer.

Here, as an acid, oxide, double oxide, oxide hydrate, sulphide, halogenide, nitride, carbide, car-

bon nitride, boride, silicide, oxyhalogenide or salt of a second metal, or a second precious metal

or of a second metal alloy, one acid, one oxide, double oxide, oxide hydrate, sulphide, halo-

genide, nitride, carbide, carbon nitride, boride, silicide, oxyhalogenide or one salt of one ele-

ment of the fourth or fifth group of the Periodic Table of elements, preferably of zirconium,

hafnium and/or titanium, is used.

Here, it is particularly preferred that use is made of the elements in the fourth group in the Peri-

odic Table, in particular zirconium, titanium and hafnium, with a particular preference for zir-

conium. Naturally, any mixtures of compounds of a second metal, precious metal or of a second

metal alloy such as one or more oxides, double oxides, oxide hydrates and/or oxyhalogenides,

in particular oxyfluoride, can also be present adjacent to each other in the metal layer, forming

the metallic protective layer. Furthermore, any mixtures of compounds of several second met-

als, precious metals or metal alloys, e.g. zirconium dioxide and titanium dioxide, can be present

adjacent to each other in the metallic protective layer. The compounds, acids and/or salts of the

4th and 5th group can also be present in any mixture in the metal layer, forming the metallic pro-

tective layer. Suitable compounds, acids and salts of the metals in the 5th group of the Periodic

Table of elements are based on vanadium, niobium and tantalum. It can be seen that the method

according to the invention is technically far removed from the standard galvanic chrome-plating

process, and yet in terms of the shiny effect, shine resilience and corrosion resistance, at least

equal results are achieved.

Suitable substrates can be both of a metallic and of a non-metallic nature. For example, sub-

strates containing or made of wood, chipboard, glass, carbon materials, ceramic or plastic can

be considered as suitable non-metallic substrates. Particularly suitable plastics are PVC, poly-

olefine, in particular polypropylene, polyamide and polyoxyalkylene, e.g. POM. In suitable

substrates, non-metallic components or sections can be present alongside metallic components

or sections.

In general, moulds made of all metals, metal alloys and precious metals are suitable as metallic

substrates. Substrates made of aluminium, iron, steel, stainless steel, copper, brass, magnesium,

iridium, gold, silver, palladium, platinum, ruthenium, molybdenum, nickel, bronze, titanium,

zinc, lead, tungsten or manganese and their alloys are examples of suitable substrates. Preferred

metal substrates or metal substrate surfaces comprise or in particular consist of aluminium or

aluminium alloys, magnesium or magnesium alloys or titanium or titanium alloys. Here, highly

pure aluminium, magnesium or titanium is preferred, in particular with an aluminium, magne-

sium or titanium portion of at least 90% by weight, in particular at least 99% by weight in rela-

tion to the total weight of the metallic protective layer. For the metallic substrate, aluminium

and aluminium alloys are particularly preferred for use.

According to a further embodiment, the method according to the invention furthermore com-

prises between stages a) and c) the following stage:

b) The application of at least a first base coat layer onto the substrate, in particular, metallic

or plastic substrate, and/or grinding and/or polishing the in substrate surface, in particu-

lar the metallic substrate surface.

For metallic substrates, a method has been shown to be particularly suitable comprising after

stage a) the following stages:

b)	The application of at least a first base coat layer onto the substrate and/or grinding and/or

polishing the substrate surface

c)	i) The application of a metal layer comprising at least a first metal, a first precious metal

and/or at least a first metal alloy onto the first base coat layer and/or onto the polished

and/or ground substrate surface by means of Physical Vapour Deposition (PVD) layer-

ing, vaporisation by means of an electron stream vaporiser, vaporisation by means of a

resistance vaporiser, induction vaporisation, ARC vaporisation, cathode spraying

(sputter coating), and/or by means of immersion or spraying, and

c) ii) The treatment of the metal layer with a fluid, in particular an aqueous system contain-

ing at least one compound, one acid and/or one salt of a second metal, a second pre-

cious metal and/or of a second metal alloy, in particular at least one acid, one oxide,

double oxide, oxide hydrate, sulphide, halogenide, nitride, carbide, carbon nitride, bor-

ide, silicide, oxyhalogenide and/or salt of a second metal, of a second precious metal

and/or of a second metal alloy, forming a metallic protective or composite layer.

Here, it can be provided that at least a second base coat layer is applied to the first base coat

layer.

Here, it is frequently advantageous that the first and/or second base coat layer are hardened af-

ter application in at least one subsequent heat treatment stage and/or are annealed.

As an alternative to applying a first and if appropriate, a second base coat layer or in addition to

the application of a base coat layer, a pre-switched mechanical smoothing of the metal substrate

surface can be provided, for example by means of grinding and/or polishing or vibratory grind-

ing. Ground or polished metal surfaces frequently already have a surface quality of such a na-

ture that when a metallic protective or composite layer is applied according to stage c) of the

method according to the invention, a highly corrosion protected substrate is obtained.

The first and/or second base coat layer can for example be applied using a wet lacquer method

and/or a powder coating method. Suitable examples are powder-type polyester resin compounds

and epoxy/polyester powder. Suitable epoxy resins as base coat layer materials are known

commercially under the brand name "Valophene", for example. Base coat layers based on a

urethane resin, as described in US 4,431,711, are also suitable as first and second base coat lay-

ers. As an alternative, polyester or polyacrylic materials, as mentioned in WO 2004/014646 Al,

can also be used. The wet lacquer method is most particularly preferred for the purpose of ap-

plying a base coat. Particularly preferred are those base coat application methods in which the

hardening of the base coat layer is achieved using UV radiation, rather than hardening. With the

hardening using UV radiation, no regular additional warming is required, even when in general,

no heat is generated during the process. Suitable powder lacquer, wet lacquer and UV-hardened

layering systems and their application will be sufficiently familiar to persons skilled in the art.

Depending on the quality of the surface (e.g. porous or raw), one or more base coat layers can

be applied in order to smooth the surface. In particular with the first base coat layer, as can here

be used on metal substrate surfaces in particular, an advantageous smoothing in of the surface is

achieved in general. The base coat layer thus regularly represents a "smoothing layer". With a

base coat layer, all angle areas are in general reached, so that even in these areas, surface

roughness can be smoothed.

According to the invention, it can furthermore be provided that a standard conversion layer, e.g.

such as the one described in US 2,825,697 or US 2,928,763, can be applied to the substrate. As

an alternative or addition to this, according to a further embodiment, the layerable surface of the

substrate can be treated with an aqueous system containing at least one acid, one oxide, one

double oxide, one oxide hydrate, one sulphite, one halogenide, nitride, carbide, carbon nitride,

boride, silicide, one oxyhalogenide and/or one salt of a second precious metal and/or a second

metal alloy as described above (stage a').

If the substrate is a metal substrate, it has regularly been shown to be advantageous, in particu-

lar when this metal substrate has been directly removed from the respective production process,

to clean the surface of the substrate in a suitable manner. For example, in a first, preparatory

stage, the metal substrate surface is de-greased using alkaline or acid reagents. De-greasing

agents of this type are offered for example by Henkel KGaA under the commercial name of

Riduline®. In order to ensure that no de-greasing reagents remain on the surface which may

negatively affect the subsequent processing stages, a rinsing stage with water is then regularly

conducted. Commercial de-greasing stages are also known under the name of decoction or etch-

ing greases. As an alternative, a metal surface can be anodically de-greased in an electrolyte de-

greasing bath.

Moreover, in some cases it has been shown to be advantageous to subject the surface of the

metal substrate, in particular the de-greased metal substrate surface to at least one pickling

stage. For the pickling of the metal substrate surface, e.g. an acid rinse bath is used. A suitable

pickling solution is accordingly e.g. dilute salt acids (1:10 vol/vol). As a result, an essentially

oxide-free metal surface is usually obtained.

In the same way as the de-greasing stage, the pickling stage is generally completed by a rinsing

stage. Here, it has been shown to be very effective, at least towards the end of the rinsing pro-

cedure, and preferably during the rinsing procedure, to use de-ionised water.

In a preferred embodiment, the metallic protective or composite layer is applied to a de-greased

and/or pickled metal substrate surface in accordance with stage c), or the metal layer in accor-

dance with stage c) i) of the method according to the invention. According to a further em-

bodiment, the first and if appropriate, the second base coat can also be applied to a de-greased

and/or pickled metal substrate surface.

If the metal substrate surface is polished and/or ground or vibratory ground, the de-greasing

and/or pickling stage can frequently be omitted. Usually, with this type of surface treatment,

sufficient material is removed from this surface, whereby impurities or other residues are also

removed which are lying or adhering to the surface. If the surface is polished or ground, it is

moreover frequently possible to omit the application of a first and if appropriate, a second base

coat layer. With the polishing or grinding, an even or smooth surface is usually obtained of such

a quality that no smoothing in by applying a base coat layer is then required. However, when

the metal substrate comprises numerous angles and corners which cannot easily be adequately

polished or ground, it can be advisable to subsequently conduct a first and if appropriate, also a

second base coat layer.

Glass and ceramic substrates are usually per se so smooth that no polishing stage or application

of additional base coat layers are required. This generally also applies to plastic substrates. If

plastic substrates with a particularly smooth surface, in particular with a high degree of reliabil-

ity, are required, at least one base coat layer is usually applied. Suitable base coat layers for

plastic substrates are for example clear lacquers or UV lacquers. Wood substrates, and in some

cases also ground and/or polished wood substrates, frequently require at least one base coat

layer, however, before the metallic protective layer or metallic layer can be applied.

According to a further optional embodiment of the invention, it is provided that before stage c)

at least one adhesive agent is applied to the surface of the substrate, the first base coat layer

and/or the second base coat layer for the metallic protective layer or metallic layer, or is gener-

ated on said surface. A suitable adhesive agent can be generated or applied using e.g. at least

one plasma pre-treatment, preferably by means of at least one oxygen plasma and/or at least one

polymer plasma, in particular comprising hexamethyl disiloxane. It can also be provided that at

least one inorganic or metal organic adhesive agent is applied as an adhesive agent. Here, a

tin(II) salt in an acidic solution or at least one silane containing amines in an alkaline solution is

preferably used.

Plastic moulded parts which can be treated with the method according to the invention can e.g.

be made of ABS, SAN, ASA, PPE, ABS/PPE, ASA/PPE, SAN/PPE, PS, PVC, PC, ABS/PC,

PP, PE, EPDM, polyacrylates, polyamides, POM or teflon. If the application of a base coat

layer is required, these base coat materials are preferably applied using the wet lacquer method.

With highly heat-resistant plastics, the powder lacquer method is also suitable.

Before the metallic protective or composite layer is applied according to stage c), or the metal

layer is applied according to stage c) i), the substrate surface is preferably dried in order to be

free of water residues.

Advantageously, following method stage c) or method stage c) i), the surfaces obtained are rinsed

with water. Preferably at least towards the end of this rinsing stage, and preferably during the

entire rinsing stage, fully desalinated water (also known as de-ionised water) is used.

The thickness of the metallic protective or composite layer to be applied to the substrate accord-

ing to method stage c) of the method according to the invention, or the metal layer to be applied

according to stage c) i) is preferably in the region of between 20 nm and approximately 10 μm,

particularly preferred in the region of between 30 nm and 5 μm, and in particular in the region of

between 50 nm and 1 μm. Very satisfactory results are for example obtained with layer thick-

nesses in the range between 50 nm and 120 nm. The results according to the invention can regu-

larly already be obtained with layer thicknesses of less than 100 nm.

According to the invention, the first metal for the metallic protective or composite layer accord-

ing to stage c) or the metal layer according to stage c) i) comprises in particular aluminium,

gold, brass, bronze, silver, palladium, platinum, chrome, magnesium, titanium, zinc, stainless

steel or alloys of these metals. A particularly suitable protective/composite or metal layer com-

prises aluminium or an aluminium alloy.

In particular, it is preferred that the purity of the first metal, preferably of the aluminium,

amounts to at least 80% by weight, preferably over 90% by weight, and best of all at least 99%

by weight.

For the application of the metallic protective layer according to stage c) or the metal layer ac-

cording to stage c) i), the method of Physical Vapour Deposition (PVD) coating, vaporisation

using an electron stream vaporiser, vaporisation using a resistance vaporiser, induction vapori-

sation, ARC vaporisation and cathode spraying (sputter coating) can be used, in each case pref-

erably in a high vacuum. Furthermore, the application of the metallic protective layer according

to stage c) or the metal layer according to c) i) can be conducted by immersion in a first metal, a

first precious metal or a first metal alloy which is present in fluid form, or by spraying with a

first metal, first precious metal or first metal alloy which is present in a fluid form. These meth-

ods are known to persons skilled in the art. The metallic protective or composite layer or the

metal layer can for example be applied to the substrate or to its coatable surface, to the first

base coast layer, the second base coat layer and/or the adhesive agent. Preferably, a Physical

Vapour Deposition (PVD) coating method is used. Here, metal coil or metal shuttle vaporisers

which are resistance heated are used, wherein tungsten coils in a wide range of different forms

are preferred. With the PVD method, in general, a vaporiser is equipped with coils which can

be clamped onto vaporiser rails which are insulated from each other. In each coil, a precisely

determined quantity of a first metal, precious metal or first metal alloy is preferably given. Af-

ter the PVD system has been closed and evacuated, the vaporisation can be started by switching

on the power supply, as a result of which the vaporiser rails make the coils glow. The solid

metal begins to melt and completely moistens the coils, which are usually drilled. Following a

further supply of power, the fluid metal is transferred to the gas phase, so that it can be depos-

ited on the substrate to be coated.

The vaporisation from metal shuttles proceeds in a similar manner. The vaporiser equipment is

here in principle identical, but shuttles are usually used which are made of high melting metal

sheets, such as tungsten, tantalum or molybdenum shuttles.

A further preferred method for depositing the metal layer on the substrate is cathode spraying

(sputter method). Here, a cathode is arranged in an evacuated container which is connected with

the negative pole of a power supply. The coating material which is sprayed is mounted immedi-

ately in front of the cathode, and the substrates to be coated are arranged opposite the coating

material to be sprayed. Furthermore, argon can be fed through the container as a process gas

which ultimately also comprises an anode which is connected with the positive pole of a power

supply. After the container has been pre-evacuated, cathode and anode are connected with the

power supply. Due to the systematic and controlled influx of argon, the central free path length

of the charge carrier is significantly reduced. In the electric field between cathode and anode,

argon atoms are ionised. The positively charged particles are accelerated with high energy to

the negatively charged cathode. When they strike, and when the particles are hit in the coating

material, said material is transferred to the vaporisation phase, is accelerated with high energy

into the free space and then evaporates onto the coated substrates.

Further vaporisation methods which can be used in the method according to the invention are

conducted using an electrode ray vaporisation, resistance vaporisation, induction vaporisation

and/or a vaporisation using a thermal, non-stationary curve (ARC vaporisation).

Methods for applying a metal layer to a metallic or non-metallic substrate are incidentally also

known to persons skilled in the art, and should also be included here, even if they are not named

specifically.

With the method according to the invention, it can also be provided that after stage c) or c) ii),

at least one heat treatment stage is initially completed.

Prior to treatment of the metal layer according to stage c) i) with an aqueous system containing

at least one acid, one oxide, double oxide, oxide hydrate, sulphide, halogenide, nitride, carbide,

carbon nitride, boride, silicide, oxyhalogenide and/or salt of a second metal, a second precious

metal and/or a second metal alloy, preferably of zirconium, hafnium or titanium, it is preferred

that the metal layer is moistened or rinsed with water, preferably de-ionised water. Preferably,

the water used here has a conductance value of less than 100 mS per cm, preferably less than 50

mS per cm and particularly preferred, less than 35 mS per cm.

The aqueous system can for example take the form of a solution, a suspension or an emulsion.

Preferably, the aqueous system is used as a solution, i.e. the compounds, salts and/or acids

named above are present in it in an essentially dissolved state, at least prior to application.

In the substrates according to the invention, in a further embodiment, the compound, acid

and/or salt of the second metal, the second precious metal and/or the second metal alloy, in par-

ticular the acid, oxide, double oxide, oxide hydrate, sulphide, halogenide, nitride, carbide, car-

bon nitride, boride, silicide, oxyhalogenide and/or salt of the second metal, second precious

metal and/or the second metal alloy, preferably based on an element in the 4th group of the Pe-

riod Table of Elements, in particular, zirconium, is present in quantities of between 0.2 and

10% by weight, preferably in the region of between 1 and 7% by weight and particularly pre-

ferred in the region of between 1.5 and 5% by weight in relation to the overall weight of the

metallic protective or composite layer.

In a particularly preferred option, at least one oxide, double oxide, oxide hydrate and/or oxyha-

logenide is present in the metallic protective or composite layer, in particular based on an ele-

ment from the fourth group in the Periodic Table, in particular zirconium fluoride, zirconium

oxyfluoride and/or zirconium dioxide. Zirconium dioxide is particularly preferred. As double

oxides, e.g. aluminium/zirconium can be used. Furthermore, according to a further embodi-

ment, it is preferred that in the composite layer, a second metal, second precious metal or a sec-

ond metal alloy, in particular based on zirconium, titanium and/or hafnium, is present in an oxi-

dic compound.

Without being bound to any specific theory, it is presently assumed that the compounds of the

second metal, precious metal or metal alloy which are present in the aqueous system e.g. as

acids or salt are present in the metallic protective layer, having been transferred to an oxide,

double oxide, oxide hydrate or oxyhalogenide.

Suitable acids which are based on an element in the 4th group comprise e.g. hydrofluorozirconic

acids (H2ZrF6), fluorotitanium acids (H2TiF6) and fluorohafnium acids (H2HfF6). Naturally,

mixtures of different acids can also be used. These fluoric acids can be used both in their pure

state and containing impurities such as fluoric acid. In the aqueous systems, the acids can be

present e.g. in quantities of up to 5% by weight, in particular of up to 3.5% by weight in rela-

tion to the overall weight of the aqueous system.

Fluoric acids can also be present in the aqueous systems e.g. in quantities in a range of between

0.1 and 3 % by weight.

Among the suitable salts, it is preferred that ammonium zirconium carbonate, which is for ex-

ample available from Magnesium Electron Inc. under the brand name of Bacote 20 be used

((NH4)2[Zr(OH)2(CO3)2].n H2O). Furthermore, alkali metal and ammonium fluorozirconates

such as Na2ZrF6, KZrF6, (NH4)ZrF6, as well as zirconium nitrates, zirconium oxynitrates, zirco-

nium carbonates, zirconium fluorides or zirconium sulphates can also be used. The compounds

based on the 4th group can be used as such or in any mixture with each other.

Naturally, it is also possible to add further ingredients to the aqueous systems, alongside the

aforementioned compounds or their mixtures. For this purpose, nitric acids, fluoric acids, phos-

phoric acids, salts of the named acids, ammonium bifluoride and ammonium sulphate are pos-

sible. A suitable titanium salt is provided e.g. by ammonium titanium fluoride.

Preferably, the aqueous system contains fluoride ions in a free and/or complex form. Fluorobo-

rate salts and acids are suitable complexed fluoride ions, as are alkali metal and ammonium

bifluorides. In very general terms, complex fluorides of titanium, zirconium, hafnium, silicon

and/or boron are particularly suitable. Preferably, complex fluorides of zirconium are used.

Suitable aqueous systems can preferably contain alongside the acids, one oxide, double oxide,

oxide hydrate, sulphide, halogenide, nitride, carbide, carbon nitride, boride, silicide, oxyhalo-

genide and/or salt of a second metal, a second precious metal and/or a second metal alloy, pref-
