Repository: anandvc/allindianpatents

File: patents/272710-nanoparticle-antibody-conjugates.html (part 1 of 3)
Indian Patents. 272710:NANOPARTICLE ANTIBODY CONJUGATES

Indian Patents

Recently Granted Patents

  Recently Published Patents

Title of Invention	NANOPARTICLE ANTIBODY CONJUGATES

Abstract	There is a demand for improved turbidimetric immunoassays for human Cystatin C in biological samples, especially in human clinical samples of body fluids. The present invention provides a turbidimetric immunoassay method and reagent set enabling measurement of human Cystatin C by turbidimetric methods, resulting in a surprisingly stronger and faster turbidimetric signal than in the present state of the art. The increased and faster signal is accomplished by the use of new reagents and compositions, and enables shorter assay times and kinetic reading with a stronger signal, improving overall assay speed and quality. Improved robustness to lipid interference and improved linearity is achieved.	

Full Text	Turbidimetric immunoassay for assessing human Cystatin C

The present invention relates to an improved turbidimetric immunoassay for assessing human Cystatin C in a human body liquid sample by making use of specific nanoparti-cie-antibody conjugates; a method for the assessment of the glomerular filtration rate of a patient by making use of said assay; corresponding reaction kits; improved nanopar-ticle-antibody conjugates and their use for the above mentioned medical purpose.

Background of the invention:

Cystatin C was discovered and characterized in 1981 by A. Grubb and H. Lovberg [Grubb AO, et al: Proc. Nati. Acad. Sci. USA 1982;79]. Cystatin C was the first protein discovered in what later has been named the Cystatin protein superfamily. The Cystatin protein superfamily is a group of proteins that inhibits of cystein protease enzymes. Other biological functions of Cystatin C are presently under investigation. Contrary to other members of the Cystatin superfamily, Cystatin C is present in all body fluids, while the total composition of different Cystatins varies from body fluid to body fluid, and in different compartments [Abrahamson M, et al: J. Biol. Chem. 1986:261:11282]. In 1990, Abrahamsson et al. demonstrated that Cystatin C is produced at a stable rate and by all (or close to all) nucleated cells in the human body, being what is called a "householding" protein [Abrahamson M, et al: Biochem. J. 1990:268:287-94].

Cystatin C - with a molecular mass of 13 kD - is freely filtered through the normal glomerular membrane of the kidney, but is then reabsorbed and catabolized in the "proximal tubuli", the compartment of the kidneys that re-absorbs most of the peptides and smaller proteins that pass the glomerular membrane. In this way the kidneys preserve these proteinaceous materials for the body and hinder loss to the urine (Jacobsson B, efal: Histopathology 1995,26:559-64.) [Heyms SB, et al: Am. J. Clin. Nutr. 1983: 37: 478].

Creatinine, until now the mostly used marker for glomerular filtration rate (GFR), is a small molecular weight molecule produced in muscles cell. The rate of formation and secretion of creatinine is therefore closely linked to the muscular mass of the body. It is well known that the muscular mass of an individual in a population varies considerably. Elderly people often have a low muscular mass compared to the body mass, also many patients lose muscular mass as their diseases progress. Children generally have a M/47244-PCT

different relative muscular mass compared to adults, and men have in average a higher relative muscular mass than women. Therefore, when serum creatinine concentration is used as a marker for glomerular filtration rate, the serum creatinine value can be found within the reference range even when a 50% reduction in glomerular filtration rate has taken place [Shemesh O, et al; Kidn. Int. 1985; 28: 830-8]. Also diet influences the serum level of creatinine significantly, especially a protein rich diet [Perrone RD, et al: Clin. Chem. 1992; 38: 1933-53].

Serum and plasma creatinine measurements are not reliable, "gold standard methods" for measurement of glomerular filtration rate. The use of intravenous injections of radio labeled substances like Cr-51-EDTA orTc-99m- DTPA, or injections of iodinated agents like iohexol, have therefore gained some popularity. These methods are expensive, time-consuming and injections are necessary - and often repeated blood sampling. In the publication "Simple Cystatin C-Based Prediction Equations for Glomerular Filtration Rate Compared with the Modification of Diet in Renal Disease Prediction Equation for Adults and the Scwartz and the Counahan-Barratt Prediction Equations for Children", by Grubb & al. in Clinical Chemistry 51:8, 1420-1431, it was demonstrated that simple Cystatin C measurements in blood can replace complicated methods of measuring the glomerular filtration rate.

Cystatin C measurement originally used classical biochemical methods, but soon moved over to turbidimetric and nephelometric immunoassays. The Dade-Behring Company pioneered nephelometric measurement methods. See also Coll, E & al. Am. J. Kidney Disease 2000; 36, 2934. The nephelometric methods are very reliable. The disadvantage of nephelometric methods is that the instruments themselves have rather slow processing speed compared to automated spectrophotometers based on light transmission. Nephelometers produced by Dade Behring, typically the BNII nephelometer and ProSpec nephelometers, and Beckman Instruments, have gained substantial market penetration, but are much less widespread than instruments based on transmission measurements. Nephelometers also have a much lower sample throughput than the large automated instruments based on transmission measurements.

H. Stone & al. in the article "Analytical performance of a particle-enhanced nephelometric immunoassay for serum Cystatin C using rate analysis", in Clinical Chemistry Vol 8, pp 1482-85, 2001, presented a rate nephelometric method. However, nephelometric

M/47244-PCT

instruments have limited capacity for a large number of samples, and the number of nephelometric instruments is limited. Therefore there was a demand to move to absorption spectrophotometric-homogeneous instruments, since such instruments are more abundant and have a higher capacity.

Dako Cytomation, Denmark, has pioneered the field of turbidimetric Cystatin C immunoassays. The state of the art is described in the following articles: "Cystatin C - The marker of choice for renal function testing" by C. Schmidt in European Clinical Laboratory, 10 February 2004. "New improved automated particle enhanced turbidimetric immunoassay for quantitative determination of human Cystatin C in serum and plasma" by C. Schmidt, C. Kjoller and K Gronkjasr, a presentation downloaded from the Dako Cytomation AS' web site July 2005 (incorporated by reference).

Turbidimetric measurements are - however - disturbed by turbidity in samples, as described in the article "Turbidity in immunoturbidimetric assays" by Dahr & al, in Ann. Clin. Biochem. Vol 27, p. 509, 1990. At the 29th Nordic Congress of Clinical Chemistry, Malmo, Sweden, 24-27 April, 2004, A. Grubb presented results on interference from triglycerides in serum and plasma samples on the results from Cystatin C measurements. There is therefore still a need for improvements on the turbidimetric immunoassay for human Cystatin C.

An alternative to homogeneous immunoassay systems would be a separation-based non-homogeneous immunoassay systems. The advantage of non-homogeneous immunoassay systems is characterized by a separation step with washing during the performance of the assay. The advantage of these systems is that they - by means of the washing - remove any interfering substances. Furthermore, it allows washing away non-bound antibodies and non-bound enzymes or fluorescent or colored or other signal-giving moieties. These methods are generally non-competitive since the substance to be measured - hereinafter called the analyte - does not have to compete with labeled analogues for the binding to the antibodies. This aspect, and the use of washing steps, makes it possible to use immobilized antibodies and labeled antibodies in excess, rendering a high sensitivity and usually a high level of accuracy, especially if high quality antibodies are used.

There are numerous textbooks on solid phase and other non-homogeneous immunoassay systems. Big automated systems are commercially available. Abbott Diagnostic

M/47244-PCT

Division, US, sells reagents for ImX, AxSYM and other automated non-homogeneous immunoassay instruments; Roche Diagnostics, Germany, sells reagents for Elecsys and other non-homogeneous immunoassay systems; and there are numerous other suppliers of non-homogeneous immunoassay systems and reagents. A still very popular non-homogeneous immunoassay system is the so-called microtitre immunoassay systems. These systems are slow but reliable and inexpensive. The general immunoassay literature gives a lot of information on these systems, which are well known to those skilled in the art.

The disadvantage of non-homogeneous immunoassay systems is the lack of capacity for a high number of assays per time unit, i.e. per hour running time. The methods involve separation and washing steps, which - although automated - occupy instrument-running time. Furthermore, since solid phases are involved, special devices or solid phases are often used, which have a certain production price, even when mass-produced. High through-put and speed of result generation have become more and more important in recent years, due to the ever increasing number of tests to run. There is a demand to move assays from non-homogeneous, often solid phase based, immunoassay technologies, to homogeneous immunoassay systems.

Homogeneous immunoassay systems are simple in construction and have a higher throughput capacity. The reagents are mixed, incubated and measured, either during or after incubation. Endpoint signals or differences in signal between different time points or continuous kinetic measurements are used. Signals may be measurements of fluorescence, color or opacity (turbidimetry). In particular, large automated instruments for measurements of color and/or opacity/turbidimetry have been very successful. The Hitachi Company in Japan pioneered this large-scale automation, working together with Roche, but also numerous other manufacturers including Olympus and Bayer supply such instruments and reagents. These instruments are automated multi-well spectrophotometers measuring transmission of light through a mixture of the sample and reagents at different wavelengths and at different time points. Since the turbidimetric Cystatin C immunoassays run on such homogeneous high capacity instruments, this is another reason why high quality turbidimetric Cystatin C assays are in demand.

Most homogeneous immunoassay systems are based on mixing the sample with reagent solutions comprising a well-controlled concentration of labeled analyte or analyte analogue, and antibodies having specific affinity for the analyte. The analyte molecules

M/47244-PCT

in the sample compete with the labeled analyte or analyte analogue, and a signal is generated. The vast immunoassay literature teaches the use of different labels and analogues. Here it should be noted that - so far - there has been limited success using homogeneous immunoassay methods for high molecular weight analytes (molecular mass above 4000) generating colored signals. (There has been success using fluorescent techniques, e.g. proximity assays, but there are not many high throughput automated fluorometers available, and therefore these technologies do not serve the purpose of the present invention). The EMIT technology from Syva and the CDEIA technology from Microgenics, both companies located in California, have been successful with color signals in homogeneous immunoassays for low molecular mass analytes. For high molecular mass analytes, particle enhanced turbidimetric measurements have been the most successful technology for the automated multi-well spectrophotometers measuring transmission of light through the mixture of the sample and the reagents. Turbidimetric methods are therefore preferred for higher molecular weight analytes. General descriptions of turbidimetric methods are found in numerous immunoassay textbooks.

Why are high precision measurements of Cystatin C necessary? From the perspective of biology, the literature on the biology of Cystatin C and creatinine, as well as the meta-analysis cited above, point in the direction of the use of Cystatin C instead of creatinine to monitor and diagnose reduced glomerular filtration rate. However, although the biological argument is in favour of using Cystatin C, the biological advantage is only of importance if the accuracy and precision of the Cystatin C analysis is good. The accuracy and precision of creatinine measurements is excellent, and the medical advantage of analyzing Cystatin C instead of creatinine is easily lost if the accuracy or precision of the Cystatin C immunoassay methods is too low.

A problem to be solved by the present invention is to provide an immuno-turbidimetric Cystatin C immunoassay with improved accuracy and/or precision and/or less interference from lipids and hemoglobin in test sample if compared to corresponding commercially available turbidimetric assays.

Another drawback of the prior art of turbidimetric measurements of Cystatin C is the low rate of change in turbidimetry, which leads to long assay time and/or high imprecision. A further problem to be solved by the present invention ist therefore, to provide a faster turbidimetric measurements of Cystatin C.

M/47244-PCT

Brief description of the drawings:

Figure 1 shows a plot of mean Cystatin C values measured according to the invention versus the dilution factor for different patient sera obtained by linear regression.

Figure 2 shows a plot of mean Cystatin C values measured according to the invention versus the dilution factor for different patient sera obtained by first order regression.

'  Figure 3 shows a plot of mean Cystatin C values measured according to the invention versus the dilution factor for different patient sera obtained by second order regression.

Figure 4 shows the DL(%) plot for serum 1 of Assay Example 4.

Figure 5 shows the DL(%) plot for serum 3 of Assay Example 4.

Figure 6 shows a plot of measured mean Cystatin C values versus the dilution factor for a patient serum obtained by linear regression.

Figure 7 shows a plot of measured mean Cystatin C values versus the dilution factor for the patient serum of Figure 6 obtained by second regression.

Figure 8 shows a plot of measured mean Cystatin C values versus the dilution factor for a patient serum of Figure 6obtained by third regression.

Figure 9 shows the DL(%) plot for serum A of Assay Example 5.

Figure 10 shows a plot of mean Cystatin C values measured according to a prior art method versus the dilution factor for different patient sera obtained by linear regression (prior art).

Figure 11 shows a plot of mean Cystatin C values measured according to a prior art method versus the dilution factor for different patient sera obtained by first order regression.

M/47244-PCT

Figure 12 shows a plot of mean Cystatin C values measured according to a prior art method versus the dilution factor for different patient sera obtained by second order regression.

Figure 13 shows the DL(%) plot for serum 1 of Assay Example 6 (prior art).

Figure 14 shows the DL(%) plot for serum 2 of Assay Example 6 (prior art).

Figure 15 shows the DL(%) plot for serum 3 of Assay Example 6 (prior art).

Figures 16, 17 and 18 show the results of investigating the correlation between to methods of assaying Cystatin C: by turbidimetry according to the present invention and by nephelometry according to the prior art.

Summary of the invention:

The above problems associated with the prior art turbidimetric immunoassays for the measurement of Cystatin C could, surprisingly, be solved by a turbidimetric method as defined in the claims and explained in more detail in the subsequent parts of the description. Said method of the invention particularly makes use of improved nanoparti-cle-immunoconjugates which allow a more rapid and/or more sensitive and/or more reliable Cystatin C measurement under different experimental conditions, as in particular, different Cystatin C concentrations, different measuring wavelengths, different reaction times and different temperatures. Further advantages of the invention are evident form the attached experiments.

By careful adjustments of immunoparticles and optionally assay reagents, a surprisingly stronger and faster turbidimetric signal could be observed, and thereby interferences could be reduced and the linearity could be improved without loosing accuracy. Also the assay time could be reduced.

Best modes of the invention will be described below, but also other reagents and sequences of steps and times as used for preparing the reaction mixture and for performing the measurement can be used to achieve this surprising result.

M/47244-PCT

There are several suppliers of nanoparticles, e.g. Bangs Laboratories Inc, USA and Merck S.A., France. Numerous suppliers of conjugation services for coupling of antibodies to nanoparticles can be found on the Internet. Dako Cytomation AS, Denmark, supplies nanoparticles conjugated to anti-Cystatin C antibodies, and they were tested by the present inventors, whether or not to achieve the objective of this invention. However said prior art products turned out to be unsuccessful.

The present inventors observed that, i.a., the particle size must be balanced carefully. Large particles create a good signal, however the background is high, and the binding capacity is low, so that a lot of particles must be added, creating even higher background turbidity. Previous suppliers of assays, like Dako Cytomation AS, product numbers LX002/EFG/CS/25.10.04, S23617EFG/KGR/09.07.03 and X0974/EFG/SUM/09.09.04, have not achieved good turbidimetric signals.

Definitions of general terms

A "body liquid sample" as used in the assay method according to the invention is a sample derived from a mammal, in particular a human being, and which contains Cys-tatin C, in particular human Cystatin C. Any Cystatin C containing liquid sample may be used. Said samples to be assayed according to the invention may be any Cystatin C containing biological fluid or tissue extract and may be pre-treated prior to the assay. Examples of suitable samples are blood, blood fractions, like serum and plasma, and pre-treated blood, like EDTA-blood, or EDTA-plasma, citrate-plasma, heparin plasma, or urine samples. The originally obtained samples or fractions thereof may be further modified by methods known in the art, as for example by fractionation or dilution. Fractionation may be performed to remove constituents which might disturb the assay. Dilution may be performed by mixing the original sample or fraction with a suitable sample liquid, like a suitable buffer, in order to adjust the concentration the constituents, as for example of the analyte. Such modified samples exemplify samples "derived from" the original body fluid sample collected or isolated from the body of the mammal.

An "analyte" to be assayed according to the invention is Cystatin C, in particular human Cystatin C, as formed by the body of a healthy or diseased individual. Although not necessary, it may also be possible to use as the analyte a derivative of Cystatin C or a mixture of natural Cystatin C and Cystatin C derivative(s). Non-limiting examples of

M/47244-PCT

Cystatin C derivatives are Cystatin C compounds carrying a suitable detectable marker, as for example a radioactive, metal or chromophor label.

"Assessing" or "assessment" is intended to include both quantitative and qualitative determination in the sense of obtaining an absolute value for the amount or concentration of the analyte, here Cystatin C, present in the sample, and also obtaining an index, ratio, percentage, visual or other value indicative of the level of analyte in the sample. Assessment may be direct or indirect and the chemical species actually detected need not of course be the analyte itself but may for example be a derivative thereof..

"Homogeneous immunoassays" are, as opposed to non-homogeneous immunoassays, simpler in construction and have a higher throughput capacity. In particular, homogeneous assays do not encompass a pre-treatment step of the sample in the form of separation step, for example by applying the sample on a solid matrix, like a chromatography column, and separating the analyte from parts of the original constituents of the original complex sample. For a homogeneous assay the sample and reagents are mixed, incubated and measured, either during or after incubation. Endpoint signals or differences in signal between different time points or continuous kinetic measurements are used.

A "particle enhanced" turbidimetric measurements or immunoassay is based on the "light scattering properties" associated with the nanoparticles or nanoparticle-immunoconjugates as used according to the invention. Such nanoparticles are usually approximately spherical, preferably with a narrow size distribution. The size of said particles is normally expressed via their mean diameter. According to the well-known laws of light scattering said light scattering properties may be influenced by the particle size, and/or the ratio of the refractive index of the particle to that of the medium. Weak light scattering properties may result from a small particle size, and/or a low ratio of the refractive index of the particle to that of the medium (see also Rayleigh's law of light scattering)

The size and/or the refractive index ratio of the nanoparticles are such that they can cause light scattering at the wavelength used for detection of agglutinated nanoparticle-immunoconjugates. That size is generally chosen to be smaller than that detection wavelength.

M/47244-PCT

The "detection wavelength" as used according to the present invention for measuring the change of turbidity in the sample is usually from 300 nm to 1200 nm, preferably from 400 to 700 nm in particular from 500 to 600 nm.

The "accuracy" of an analytical method of the present invention, is the methods ability to accurately determine the concentration of Cystatin Cin a sample, compared to the concentration as determined by an even more reliable reference method.

The "precision" of an analytical method of the present invention, is the variation in the results when the concentration of Cystatin C in a sample is determined repeatedly.

A "robustness" of an assay according to the present invention is the methods ability to tolerate interfering substances and variations in assay conditions without influencing the resulting value of Cystatin C concentration determination.

An "inert protein" as used in the context of the invention is a protein of any origin (for example, human or non-human mammalian, microbial) which does not disturb the assay method of the invention; in particular it should have substantially no or no detectable affinity for Cystatin C to be analysed and/or for the antibodies as used in the assay method of the invention.

Detailed description of the invention:

a) Aspects of the present invention

A first aspect of the invention relates to a particle enhanced turbidimetric immunoassay for assessing human Cystatin C in a human body liquid sample or a sample derived there from, by

(1) forming an assay mixture by contacting said sample or a dilution thereof with a nanoparticle-antibody conjugate (or nanoparticle-immunoconjugate), comprising nanoparticles suitable for turbidimetric measurement, wherein said nanoparticles are coated with anti-human Cystatin C antibodies or antigen binding fragments thereof, to bind said Cystatin C, wherein said coated nanoparticles have a median diameter in the range of at least 40 nm, as for example at least 45, 50; 55 or 58 nm, preferably more than 58 nm, and

M/47244-PCT

(2) assessing the human Cystatin C content by measuring the change in turbidity of said mixture.

Preferably said antibodies comprise polyclonal non-human, non-rodent antibodies against human Cystatin C; in particular said polyclonal antibodies comprise avian antibodies against human Cystatin C.

In a further preferred embodiment at least 25 wt.-% of said polyclonal antibodies or fragments thereof have been obtained by affinity purification with human Cystatin C. By affinity purification the proportion of those antibodies binding to human Cystatin C is increased. In addition it may be possible to further enrich by affinity purification antibodies which bind to human Cystatin C with higher affinity (or avidity) than those antibodies which were removed from the mixture.

For example, a suitable antibody as used according to the invention may have an affinity or avidity for human Cystatin C which corresponds to (or is substantially identical with) the affinity or avidity of an avian (for example polyclonal) antibody obtainable by affinity purification of avian antibody through binding of avian anti-hum&n Cystatin C antiserum to human Cystatin C immobilized on a solid phase and, preferably after washing for example with phosphate-buffered saline, eluting bound antibodies with citrate buffer, of a molarity in the range 0,05 M to 0,2 M, or 0,08 to 0,12 M, in particular about 0,1 M; and a pH in the range of about 3 to 3,5, or 3.1 to 3,3, in particular about 3.2 (as for example explained in more detail in the subsequent experimental part).

In a further embodiment said antibodies comprise (a) monoclonal antibodies binding to a single epitope of human Cystatin C or (b) a set of two or more species of monoclonal antibodies, wherein each species of monoclonal antibodies binds a different epitope of human Cystatin C or two or more species bind identical epitopes with different binding strength (affinity or avidity).

Said monoclonal antibodies are either of human or of non-human (for example originating from a rodent, sheep, goat, bird or rabbit) origin.

The coated nanoparticles as used according to the invention preferably have a mean diameter of more than 58 nm, in particular a mean diameter in the range of 59 to 160, 60 to 140, 70 to 120, 75 to 110, 80 to 105, or 90 to 95 nm. Preferably they are coated

M/47244-PCT

with a layer of antibodies, in particular said layer may be considered as monolayer with an approximate thickness of about 5 nm. The layer may be "complete" (particles saturated with antibodies) or, more preferably "incomplete" (i.e. less antibodies are used than the binding capacity of the particle would afford).

In a further preferred embodiment said coated nanoparticles are coated incompletely with about 5 to 35 %, in particular 10 to 30 % or 15 to 25 % antibody per total weight of the nanoparticle-antibody conjugate.

In a further preferred embodiment, the nanoparticles are coated with a mixture of antibody and inert, preferably hydrophilic, protein. For example, from 20 to 90 %, and more preferred 35 to 80 %, and even more preferred 40 to 70 % of the total protein bound to the surface of the nanoparticles are constituted by the anti-Cystatin C antibody. Such particles preferably carry antibodies in an amount which is less than the amount of antibodies theoretically attachable to the particles according to the binding capacity of said non-coated particles. At the same time areas of the particle surface not covered by antibody molecules are saturated with inert, preferably hydrophilic protein.

In a preferred embodiment, said original, non-coated nanoparticles are essentially made of Iatex[gs1], polystyrene, polyvinyl chloride, epoxy resin, polyvinylidene chloride, poly-alpha-naphthyl methacrylate, polyvinylnaphthalene, and corresponding copolymers thereof. Other suitable particle materials are available in the art and a skilled reader, guided by the teaching of the invention, will be in a position to make an appropriate selection.

According to a further embodiment of the claimed method the turbidity change is measured via the change in the said assay mixture's absorbance of light at a wavelength in the range of 500 to 600 nm, preferably and at a temperature in the range of 10 to 50 degree Celsius, and preferably after a period of 30 to 600 seconds, as for example 40,120, 260 or 600 seconds, of reaction time.

The present invention also provides turbidimetric immunoassay methods for measuring Cystatin C in a body liquid sample or a sample derived from a body liquid, characterized by forming an assay mixture by contacting said Cystatin C containing liquid sample, or a sample derived from a Cystatin C containing liquid or a dilution of a Cystatin C containing sample, with nanoparticle-bound polyclonal or monoclonal anti-Cystatin C

M/47244-PCT

antibodies or antibody fragments, to bind said Cystatin C, and assessing the Cystatin C content by measuring the change in turbidity of the mixture, and the turbidity is further characterized by a change in the said mixture's absorbance of light of a given wavelength, if the mixture is kept for a given period of time at a given temperature after forming said mixture with coated nanoparticles of a certain minimum sizes, as stated in the following Table A.

M/47244-PCT

By way of example the highest rates of absorbance change are about 4 times, preferably about 2 or 3 times higher that the above mentioned highest levels as observed for each of the given test condition

By way of example, the following values may be obtained;

37 degrees Celcius, 260 seconds, median diameter 92 nm;

Cys. C concentration 9.9 µg/l:	65 mAbs Units/cm.

Cys. C concentration 19,8 µg/l:	203 mAbs Units/cm.

Cys. C concentration 26,6 µg/l:	244 mAbs Units/cm.

Cys. C concentration 34,1 µg/l:	420 mAbs Units/cm.

Cys. C concentration 44 µg/l:	623 mAbs Units/cm.

32 degrees Celcius, 600 seconds, median diameter 92 nm;

Cys. C concentration 9.9 µg/l:	29 mAbs Units/cm.

Cys. C concentration 19,8 µg/l:	62 mAbs Units/cm.

Cys. C concentration 26,6 µg/l:	122 mAbs Units/cm.

Cys. C concentration 34,1 µg/l:	167 mAbs Units/cm .

Cys. C concentration 44 µg/l:	388 mAbs Units/cm.

A further preferred method according to the invention is characterized by that - when a correlation curve against a nephelometric method is constructed - an intercept value of less than 0.15 mg/l, preferentially less than 0.1 and even more preferred less than 0.05 mg /I of Cystatin is obtained for the turbidimetric method for a corresponding value of 0 mg /I Cystatin C as obtained by the nephelometric method.

A further preferred method according to the invention is characterized by that - when a correlation curve against a non-homogeneous immunoassay method is constructed -an intercept value of less than 0.25 mg/l, preferentially less than 0.15 and even more preferred less than 0.5 mg /I of Cystatin is obtained for a corresponding value of 0 mg /I Cystatin C.

A further preferred method according to the invention is characterized by having an interference from 15 mmol/liter triglycerides in the test sample of less than 6 %, pref-

M/47244-PCT

erably less than 4% or even more preferred less than 2% on the measured value of Cystatin C at a level of 1.2 mg Cystatin C per 1.

A further preferred method according to the invention is characterized by having a deviation from linearity below 5 %, preferably below 4% or more preferred below 3% in a measurement range of 1.32 to 7.5 mg Cystatin C per liter, and/or a deviation from linearity below 15 %, preferably below 11% and even more preferred below 7% in the measurement region from measurement range of 0.75 to 1.32 mg Cystatin C per liter.

A further preferred method according to the invention is characterized by determining the Cystatin C concentration of a sample by measuring the initial rate of the increase of the absorbance, (a) by direct recording at the time of the mixing, or (b) by recording shortly after the mixing combined with a backwards extrapolation to the initial increase absorbance, or (c) by measuring the absorbance difference between two or more time-points less than 1 minute after the mixing of the sample and the reagents.

A further aspect of the invention provides a method for the assessment of the glomerular filtration rate of a mammal, which method comprises the turbidimetric assessment of human Cystatin C according to a method a defined above. Said method may in particular be applied during diagnosis or therapy of renal dysfunctions (like renal insufficiency or failure) or diseases or conditions associated therewith.

Still another aspect of the invention relates to a reagent kit or kit of parts, or set of reagents for the performance of the method as defined above, comprising (a) particles, comprising anti-Cystatin C immunoparticles as defined above in dry or suspended form, (b) an assay buffer in dry or dissolved form, and, optionally (c) calibrator mix-ture(s) and control mixture(s) each in dry or dissolved or suspended form.

Preferably the particle and the assay buffer are provided in combination either in dry or in suspended form.

According to another aspect of the invention nanoparticle-antibody conjugates according to the above definition and the more detailed description below are provided.

M/47244-PCT

The present invention relates to the use of such nanoparticle-antibody conjugates in an immunoassay for the assessment of human Cystatin C or in a diagnostic method for the assessment of the glomerular filtration rate of a mammal.

Finally , the present invention relates to the use of such nanoparticle-antibody conjugates in an immunoassay for the assessment of human Cystatin C or in a diagnostic method for the assessment of renal dysfunction, as for example renal insufficiency or failure.

b) Preparation of anti-human Cystatin C antibodies

b1) Polyclonal antibodies

Polyclonal anti human Cystatin C antibodies can be prepared by methods well known in the art, such as those described for example by Chase, M. W., 1967,. in "Methods of Immunology and Immunochemistry", ed. Williams, A. et al., M. W., pp. 197-209, Academic Press, New York. Briefly, animals of a suitable species (for example rabbits, goats, or sheep, or, preferably avian species, in particular poultry, like hens) are repetitively immunized with purified antigen in an appropriate adjuvant, for example Freund's complete or incomplete adjuvant. After immunization the animals are bled and the polyclonal antibodies are purified by methods such as for example ammonium sulfate or ammonium chloride precipitation, anionic exchange chromatography, immunoaffinity chromatography, and/or affinity chromatography.

To achieve a sufficient turbidimetric signal, antibodies of high avidity are preferred. Since polyclonal antibodies comprise many different antibody molecules, an affinity constant cannot be calculated, however high avidity and affinity was obtained by conventional polyclonal antibody techniques. Rabbit antibodies obtained by conventional methods were used, however even better results were obtained with sheep antibodies. Even more better results were obtained when avian antibodies were used. The avian antibodies may be according to the methods described in Larsson A, Baaloew R-M, Lindahl T, and Forsberg P-0 in Poultry Science 72:1807-1812,1993. It is contemplated that the avians being genetically more distinct from humans are able to generate antibodies towards human Cystatin C that have a higher avidity than polyclonal mammalian antibodies.

M/47244-PCT

Polyclonal avian antibodies routinely are obtained from egg yolk (and are therefore designated IgYs). Egg yolk, however, contains large amounts of lipids making their further use problematic. IgY can be isolated from egg yolk by using stepwise ammonium sulphate (for example 25 to 40 %) and polyethylene glycol (PEG) precipitation. For initial purification also commercial IgY purification kits obtainable from Gallus Im-munotch Inc, Gary, USA, or the Eggcellent Chicken IgY Purification Kit, obtainable from Pierce, Rockford, USA may also be employed considering the manufacturer's instructions.

Furthermore, the avidity of polyclonal antibodies may be further increased by using antibodies that ware purified by the use of antigen affinity purification methods, for example according to the teaching in "Affinity Purification of Proteins" downloaded from www.piercenet.com (April 2006) and incorporated by reference Affinity purification is described in more detail below.

Increased avidity was in particular observed when 20 % of the antibodies used had been antigen affinity purified, even more increase was observed when 50 % of the antibodies had been antigen affinity purified and even more when more than 75 %, like 75 to 100% of the antibodies had been obtained by antigen affinity purification methods.

For affinity purification of avian polyclonal anti-human Cystatin C antibodies a suitable human Cystatin C affinity column has to be prepared. Purified human Cystatin C is fixed by a standard protocol to a suitable solid supports as for example are Sepharose or Affi-gel, activated to covalently the antigen to the support (suitable activated solid supports are for example available from Pierce, Rockford, USA). An affinity column is then prepared from said antigen-carrying resin.

Successful affinity purification of antibody depends on effective presentation of the relevant epitopes on the antigen to binding sites of the antibody. If the antigen is small and immobilized directly to a solid support surface by multiple chemical bonds, important epitopes may be blocked or sterically hindered, prohibiting effective antibody binding. Therefore, it is best to immobilize antigens using a unique functional group (e.g., sulfhydryl on a single terminal cysteine in a peptide) and to use an activated support whose reactive groups occur on spacer arms that are several atoms long. For larger antigens, especially those with multiple sites of immobilization, the spacer arm length

M/47244-PCT

becomes less important since the antigen itself serves as an effective spacer between the support matrix and the epitope.

Little variation normally exists among typical binding and elution conditions for affinity purification of antibodies because at the core of each procedure is the affinity of an antibody for its respective antigen. Since antibodies are designed to recognize and bind antigens tightly under physiologic conditions, most affinity purification procedures use binding conditions that mimic physiologic pH and ionic strength. The most common binding buffers are phosphate buffered saline (PBS) and Tris buffered saline (TBS) at pH 7.2 and 1.5 M NaCI (premixed buffer packs are for example available from Pierce, Rockford, USA). Once the antibody has been bound to an immobilized antigen, additional binding buffer is used to wash unbound material from the support. To minimize non-specific binding, the wash buffer may contain additional salt or detergent to disrupt any weak interactions.

Specific, purified antibodies are eluted from an affinity resin by altering the pH and/or ionic strength of the buffer (common elution buffers are for example available from Pierce, Rockford, USA). Antibodies in general are resilient proteins that tolerate a range of pH from 2.5 to 11.5 with minimal loss of activity, and this is by far the most common elution strategy. In some cases an antibody-antigen interaction is not efficiently disrupted by pH changes or is damaged by the pH, requiring that an alternate strategy be employed.

An example for an affinity purification protocol is given below:
