Repository: anandvc/allindianpatents

File: patents/272727-co-doped-ysz-electrolytes-for-solid-oxide-fuel-cell-stacks.html
Indian Patents. 272727:CO-DOPED YSZ ELECTROLYTES FOR SOLID OXIDE FUEL CELL STACKS

Indian Patents

Recently Granted Patents

  Recently Published Patents

Title of Invention	CO-DOPED YSZ ELECTROLYTES FOR SOLID OXIDE FUEL CELL STACKS

Abstract	A solid oxide fuel cell electrolyte is fabricated by combining an yttria- stabilized zirconia powder with &#945;- Al2O3 having a d5o particle size in a range of between about 10 nm and about 200 nm and Mn2O3 to form an electrolyte precursor composition, and then sintering the electrolyte precursor composition to thereby form the electrolyte. The &#945;- Al2O3 and Mn2O3 can be present in the electrolyte precursor composition in an amount in a range of between about 0.25 mol% and about 5 mol%. The electrolyte can be a component of a solid oxide fuel cell of the invention.	

Full Text		

Documents:

				http://ipindiaonline.gov.in/patentsearch/GrantedSearch/viewdoc.aspx?id=pcvyaq2ioTD6fOSFOFpaFw==&amp;loc=vsnutRQWHdTHa1EUofPtPQ==

« Previous Patent

Next Patent »

Patent Number	272727	

Indian Patent Application Number	1475/MUMNP/2011	

PG Journal Number	18/2016	

Publication Date	29-Apr-2016	

Grant Date	22-Apr-2016	

Date of Filing	14-Jul-2011	

Name of Patentee	SAINT-GOBAIN CERAMICS & PLASTICS, INC.	

Applicant Address	ONE NEW BOND STREET, P.O. BOX 15138, WORCESTER, MA 01615, U.S.A.	

Inventors:

#	Inventor's Name	Inventor's Address	

1	NARENDRA, YESHWANTH	34 CARLISLE ROAD, WESTFORD, MA 01886, U.S.A.	

2	LIN, GUANGYONG	35 WESTVIEW AVENUE, SHREWSBURY, MA 01545, U.S.A.	

3	MOHANRAM, ARAVIND	45 COMMONS DRIVE, APT. 34, SHREWSBURY, MA 01545, U.S.A.	

PCT International Classification Number	H01M 8/12,C01G 25/00,C01F 7/02	

PCT International Application Number	PCT/US09/068253	

PCT International Filing date	2009-12-16	

PCT Conventions:

#	PCT Application Number	Date of Convention	Priority Country	

1	61/201,977	2008-12-17	U.S.A.	

© All Indian Patents, 2013-2021.

  Patent data available in the public domain from Indian Patents Office, Department of Industrial Policy and Promotions, Ministry of Commerce and Industry, Government of India.

File: patents/272758-composite-bone-graft-substitute-cement-and-articles-produced-therefrom.html (part 1 of 3)
Indian Patents. 272758:COMPOSITE BONE GRAFT SUBSTITUTE CEMENT AND ARTICLES PRODUCED THEREFROM

Indian Patents

Recently Granted Patents

  Recently Published Patents

Title of Invention	COMPOSITE BONE GRAFT SUBSTITUTE CEMENT AND ARTICLES PRODUCED THEREFROM

Abstract	The invention provides a particulate composition adapted for forming a bone graft substitute cement upon mixing with an aqueous solution, including i) a calcium sulfate hemihydrate powder having a bimodal particle distribution and a median particle size of about 5 to about 20 microns, wherein the calcium sulfate hemihydrate is present at a concentration of at least about 70 weight percent based on the total weight of the particulate composition; ii) a monocalcium phosphate monohydrate powder; and iii) a &bgr;-tricalcium phosphate powder having a median particle size of less than about 20 microns. Bone graft substitute cements made therefrom, a bone graft substitute kit comprising the particulate composition, methods of making and using the particulate composition, and articles made from the bone graft substitute cement are also provided.	

Full Text	FORM 2

THE PATENTS ACT, 1970 (39 of 1970)

& 

THE PATENTS RULES, 2003

COMPLETE SPECIFICATION

[See section 10, Rule 13]

COMPOSITE BONE GRAFT SUBSTITUTE CEMENT AND ARTICLES PRODUCED THEREFROM;

WRIGHT MEDICAL TECHNOLOGY, INC. A CORPORATION ORGANIZED AND EXISTING UNDER THE LAWS OF UNITED STATES OF AMERICA, WHOSE ADDRESS IS 5677 AIRLINE ROAD, ARLINGTON, TN 38002-9501, U.S.A.

THE FOLLOWING SPECIFICATION PARTICULARLY DESCRIBES THE INVENTION AND THE MANNER IN WHICH IT IS TO BE PERFORMED.

FIELD OF THE INVENTION 

The invention is directed to a particulate composition adapted for forming a bone graft substitute cement upon mixing with an aqueous solution, a bone graft substitute cement made therefrom, a bone graft substitute kit comprising the particulate composition, methods of making and using the particulate composition, and articles made from the bone graft substitute cement.

BACKGROUND OF THE INVENTION 

  Defects in bone structure arise in a variety of circumstances, such as trauma, disease, and surgery. There is a need for effective repair of bone defects in various surgical fields, including maxillo-craniofacial, periodontics, and orthopedics. Numerous natural and synthetic materials and compositions have been used to stimulate healing at the site of a bone defect. As with compositions used to repair other types of tissue, the biological and mechanical properties of a bone repair material are critical in determining the effectiveness and suitability of the material in any particular application.

After blood, bone is the second most commonly transplanted material. Autologous cancellous bone has long been considered the most effective bone repair material, since it is both osteoinductive and non-immunogenic. However, adequate quantities of autologous cancellous bone are not available under all circumstances, and donor site morbidity and trauma are serious drawbacks to this approach. The use of allograft bone avoids the problem of creating a second surgical site in the patient, but suffers from some disadvantages of its own. For instance, allograft bone typically has a lower osteogenic capacity than autograft bone, a higher resorption rate, creates less revascularization at the site of the bone defect, and typically results in a greater immunogenic response. The transfer of certain diseases is also a danger when using allografts.

To avoid the problems associated with autograft and allograft bone, considerable research has been conducted in the area of synthetic bone substitute

materials that can be used in lieu of natural bone. For example, various compositions and materials comprising demineralized bone matrix, calcium phosphate, and calcium sulfate have been proposed.

Cements comprising calcium sulfate have a long history of use as bone graft substitutes. Modern surgical grade calcium sulfate cements offer high initial strength, good handling properties, and are consistently replaced by bone in many applications. However, calcium sulfate cements are characterized by relatively rapid resorption by the body, which can be undesirable in certain applications.

Hydroxyapatite is one of the most commonly used calcium phosphates in bone graft materials. Its structure is similar to the mineral phase of bone and it exhibits excellent biocompatibility. However, hydroxyapatite has an extremely slow resorption rate that may be unsuitable in certain applications. Other calcium phosphate materials have also been used in the art, such as (3-tricalcium phosphate, which exhibits a faster resorption rate than hydroxyapatite, but has less mechanical strength. Certain calcium phosphate materials that set in situ have also been attempted, such as mixtures of tetracalcium phosphate and dicalcium phosphate anhydrate or dihydrate, which react to form hydroxyapatite when mixed with an aqueous solution.

The presently available synthetic bone repair materials do not present ideal functional characteristics for all bone graft applications. As noted above, some compositions exhibit a resorption rate that is either too slow or too rapid. Further, many bone graft cements are difficult to implant because they fail to set or cannot be injected. Other drawbacks are inadequate strength and difficulty in adding biologically active substances for controlled release. For these reasons, there remains a need in the art for bone graft cement compositions that combine a desirable resorption rate with high mechanical strength, ease of handling, and osteoconductivity.

BRIEF SUMMARY OF THE INVENTION 

  The present invention provides a particulate composition adapted for forming a bone graft substitute cement upon mixing with an aqueous solution, as well as a hardened bone graft substitute cement made therefrom. The invention also relates to kits comprising the particulate composition, and methods of making and using the

composition. The particulate composition of the invention comprises a calcium sulfate hemihydrate powder in combination with a brushite-forming calcium phosphate mixture. Upon mixing the particulate composition with an aqueous mixing solution, a hardened biphasic cement comprising brushite and calcium sulfate dihydrate is formed. The calcium sulfate dihydrate provides good mechanical strength and, due to its relatively fast resorption rate, is rapidly replaced with bone tissue in the resulting cement, while the brushite serves to reduce the overall resorption rate of the cement as compared to a cement composition solely comprising calcium sulfate dihydrate. Certain embodiments of the bone substitute cement of the invention exhibit high mechanical strength, such as high compressive strength and diametral tensile strength, set into a hardened composition within a reasonable period of time, facilitate development of high quality bone at the site of the bone defect, and exhibit acceptable handling characteristics.

In one aspect, the invention provides a particulate composition comprising a mixture of a calcium sulfate hemihydrate powder having a bimodal particle distribution and a median particle size of about 5 to about 20 microns, and a brushite-forming calcium phosphate composition. The brushite-forming calcium phosphate mixture comprises monocalcium phosphate monohydrate powder and a P-tricalcium phosphate powder. The P-tricalcium phosphate powder has a median particle size of less than about 20 microns. The calcium sulfate hemihydrate powder is present at a concentration of at least about 50 weight percent based on the total weight of the particulate composition, more preferably at least about 70 weight percent, and most preferably at least about 75 weight percent. The brushite-forming calcium phosphate composition is typically present at a concentration of about 3 to about 30 weight percent based on the total weight of the particulate composition.

The P-tricalcium phosphate powder portion of the particulate composition preferably has a bimodal particle size distribution characterized by about 30 to about 70 volume percent of particles having a mode of about 2.0 to about 6.0 microns and about 30 to about 70 volume percent of particles having a mode of about 40 to about 70 microns based on the total volume of the P-tricalcium phosphate powder. In another embodiment, the bimodal particle size distribution comprises about 50 to about 65 volume percent of particles having a mode of about 4.0 to about 5.5 microns

and about 35 to about 50 volume percent of particles having a mode of about 60 to about 70 microns based on the total volume of the (3-tricalcium phosphate powder.

The calcium sulfate hemihydrate portion of the particulate composition preferably comprises a-calcium sulfate hemihydrate, and the bimodal particle distribution preferably comprises about 30 to about 60 volume percent of particles having a mode of about 1.0 to about 3.0 microns, and about 40 to about 70 volume percent of particles having a mode of about 20 to about 30 microns, based on the total volume of the calcium sulfate hemihydrate powder.

The particulate composition mixture may further comprise |3-tricalcium phosphate granules having a median particle size of at least about 75 microns, such as about 75 to about 1,000 microns. The P-tricalcium phosphate granules are typically present at a concentration of up to about 20 weight percent based on the total weight of the particulate composition, and more preferably at a concentration of up to about 12 weight percent.

The particulate composition may comprise further additives, such as an accelerant adapted for accelerating the conversion of calcium sulfate hemihydrate to calcium sulfate dihydrate. An example of such an accelerant is sucrose-coated calcium sulfate dihydrate particles. Further, the composition may comprise a biologically active agent, such as cancellous bone chips, growth factors, antibiotics, pesticides, chemotherapeutic agents, antivirals, analgesics, anti-inflammatory agents, and osteoinductive or osteoconductive materials. Demineralized bone matrix is one preferred biologically active agent.

In one embodiment, the particulate composition of the invention sets to a hardened mass upon mixing with an aqueous solution in about 3 to about 25 minutes. Thus, in another aspect of the invention, a bone graft substitute cement is provided, the cement comprising the paste formed by mixing the particulate composition of the invention with an aqueous solution. The bone graft substitute cement can comprise p*-tricalcium phosphate granules (if present) and a reaction product formed by mixing a particulate composition of the invention with an aqueous solution, the reaction product comprising calcium sulfate dihydrate and brushite. The bone graft substitute cement can be cast in a predetermined shape, such as pellets, granules, wedges, blocks, and disks, molded into a desired shape at the time of application, or simply injected or otherwise delivered to the site of a bone defect without prior molding or

shaping. The cement of the invention can also be incorporated into any of various orthopedic implant devices, typically being applied in the form of outer coatings or as filling material in porous outer layers of such devices in order to facilitate bone ingrowth in the area of the implanted device.

The hardened bone graft substitute cement preferably exhibits certain mechanical strength characteristics, such as a diametral tensile strength of at least about 4 MPa after curing for one hour in ambient air following mixing of the particulate composition with an aqueous solution, more preferably a diametral tensile strength of at least about 5 MPa, most preferably at least about 6 MPa. Further, preferred embodiments of the bone graft substitute cement exhibit a diametral tensile strength of at least about 8 MPa after curing for 24 hours in ambient air following mixing of the particulate composition with an aqueous solution, more preferably a diametral tensile strength of at least about 9 MPa after curing for 24 hours, and most preferably at least about 10 MPa.

Preferred embodiments of the bone graft substitute cement also exhibit a high level of compressive strength, such as a compressive strength of at least about 15 MPa after curing for one hour in ambient air following mixing of the particulate composition with an aqueous solution, more preferably a compressive strength of at least about 40 MPa. Further, preferred embodiments of the bone graft substitute cement will exhibit a compressive strength of at least about 50 MPa after curing for 24 hours in ambient air following mixing of the particulate composition with an aqueous solution, more preferably a compressive strength of at least about 80 MPa.

Preferred embodiments of the bone graft substitute cement also exhibit an average dissolution rate, expressed as an average percentage of weight loss per day, that is at least about 25% lower than the average dissolution rate of a cement formed using a particulate composition consisting of calcium sulfate, the average dissolution rate measured by immersion of a 4.8 mm OD pellet having a length of 3.3 mm in distilled water at 37°C. More preferably, the average dissolution rate is at least about 30% lower or at least about 35% lower.

In yet another aspect, the present invention provides a bone graft substitute kit, comprising at least one container enclosing the particulate composition according to the invention, a separate container enclosing a sterile aqueous solution, and a written instruction set describing a method of using the kit. The bone graft substitute kit may

further comprise a mixing apparatus for mixing the aqueous solution with the particulate composition, and a device for delivering the bone graft substitute cement to the site of a bone defect, such as an injection device (e.g., a syringe).

In a further aspect of the invention, a method for treating a bone defect is provided. The method comprising applying the above-described bone graft substitute cement to the site of the bone defect. As noted above, the bone graft substitute cement can be administered in the form of a precast molded form, molded immediately prior to administration into the desired shaped based on the size and shape of the bone defect, or administered using an injection device or other means of delivering the composition directly to the bone defect without prior molding.

In a still further aspect of the invention, a method of forming the particulate composition of the invention is provided. The method typically comprises mixing or blending each powder or granule component of the particulate composition in order to form a homogenous mixture. Thus, in one embodiment, the method of forming the particulate composition comprises mixing the P-tricalcium phosphate powder, the calcium sulfate hemihydrate powder (which can be optionally accelerated by the addition of an accelerant as noted above), monocalcium phosphate monohydrate powder, and P-tricalcium phosphate granules (if present). The mixing of the various powder or granular ingredients preferably occurs immediately prior to mixing of the particulate composition with the aqueous solution.

The aqueous solution mixed with the particulate composition in order to form the setting cement preferably comprises sterile water, and may include at least one carboxylic acid therein. For example, the carboxylic acid can be glycolic acid or other hydroxy carboxylic acids. Preferably, the acid is neutralized to a neutral pH of approximately 6.5-7.5.

In another aspect of the invention, methods, compositions, and kits are provided for enhancing the storage stability of the components of the bone graft substitute composition of the invention. In one embodiment, the brushite-forming calcium phosphate materials (i.e., P-tricalcium phosphate powder and monocalcium phosphate monohydrate powder) are either stored separately prior to preparation of the bone graft substitute cement (e.g., placed in separate containers in a kit) or hermetically packaged in a completely dry environment in order to prevent reaction of the two calcium phosphate compounds. In another embodiment, the organic

carboxylic acid component discussed above in connection with the aqueous mixing solution is packaged as a crystalline powder (e.g., in neutralized salt form such as an alkali metal salt) with the remaining particulate components of the kit rather than in solution. Using the acid component in powder form avoids degradation of the acid upon sterilization of the composition with gamma radiation, which can lead to undesirable increases in the setting time of the bone graft substitute cement of the invention.

Thus, in one embodiment, the invention provides a method for improving the storage stability of a kit comprising a particulate composition and an aqueous solution adapted for forming a bone graft substitute cement upon mixing, wherein the kit includes calcium phosphate powders reactive to form brushite in the presence of water and a carboxylic acid, the method comprising: i) packaging a monocalcium phosphate monohydrate powder and a P-tricalcium phosphate powder in separate containers in the kit; and ii) packaging the carboxylic acid in the kit either in the form of a crystalline powder or dissolved in the aqueous solution, with the proviso that when the carboxylic acid is dissolved in the aqueous solution, it is added to the solution after radiation sterilization of the aqueous solution. The kit may further comprise calcium sulfate hemihydrate powder, and the method may further comprise packaging the calcium sulfate hemihydrate powder in a separate container, or in admixture with one or both of the monocalcium phosphate monohydrate powder and the p-tricalcium phosphate powder. The method will typically further comprise irradiating the components of the kit with gamma radiation for sterilization.

Exemplary neutralized salts of carboxylic acids that can be utilized as the carboxylic acid powder include sodium glycolate, potassium glycolate, sodium lactate, and potassium lactate. The carboxylic acid crystalline powder is typically packaged separately in a container or packaged in the container containing the monocalcium phosphate monohydrate powder or in the container containing the P-tricalcium phosphate powder.

In another embodiment of the invention, a bone graft substitute kit is provided, comprising: i) a first container enclosing a monocalcium phosphate monohydrate powder; ii) a second container enclosing a P-tricalcium phosphate powder; iii) a calcium sulfate hemihydrate powder enclosed within a separate container or admixed with one or both of the monocalcium phosphate monohydrate powder and the P-

tricalcium phosphate powder; iv) an aqueous solution enclosed within a separate container; and v) a carboxylic acid dissolved within the aqueous solution or present in the form of a crystalline powder, the carboxylic acid crystalline powder being enclosed within a separate container or admixed with any one or more of the monocalcium phosphate monohydrate powder, the b-tricalcium phosphate powder, and the calcium sulfate hemihydrate powder, with the proviso that when the carboxylic acid is dissolved in the aqueous solution, it is added to the solution after radiation sterilization of the aqueous solution. In certain embodiments, the carboxylic acid crystalline powder is enclosed within a separate container such that the carboxylic acid crystalline powder can be reconstituted by admixture with the aqueous solution prior to mixing the aqueous solution with one or more of the monocalcium phosphate monohydrate powder, the b-tricalcium phosphate powder, and the calcium sulfate hemihydrate powder.

The calcium sulfate hemihydrate powder may further include, in admixture, an accelerant adapted for accelerating the conversion of calcium sulfate hemihydrate to calcium sulfate dihydrate. Additionally, the kit may further include P-tricalcium phosphate granules in a separate container or in admixture with one or more of the monocalcium phosphate monohydrate powder, the b-tricalcium phosphate powder, and the calcium sulfate hemihydrate powder. A biologically active agent can also be included in the kit and enclosed within a separate container or admixed with any one or more of the monocalcium phosphate monohydrate powder, the p-tricalcium phosphate powder, and the calcium sulfate hemihydrate powder.

In yet another embodiment, a bone graft substitute kit is provided, comprising: i) a first container enclosing a monocalcium phosphate monohydrate powder; ii) a second container enclosing a P-tricalcium phosphate powder having a median particle size of less than about 20 microns; iii) an a-calcium sulfate hemihydrate powder enclosed within a separate container or admixed with the b-tricalcium phosphate powder in the second container, the a-calcium sulfate hemihydrate powder having a bimodal particle distribution and a median particle size of about 5 to about 20 microns; iv) an aqueous solution enclosed within a separate container; v) a carboxylic acid in the form of a crystalline powder, the carboxylic acid crystalline powder being enclosed within a separate container, wherein the carboxylic acid is in the form of a neutralized alkali metal salt; vi) an accelerant adapted for accelerating the conversion

of calcium sulfate hemihydrate to calcium sulfate dihydrate in admixture with the a-calcium sulfate hemihydrate powder; and vii) b-tricalcium phosphate granules in a separate container or in admixture with one or both of the b-tricalcium phosphate powder and the calcium sulfate hemihydrate powder, wherein the granules have a median particle size of at least about 75 microns.

BRIEF DESCRIPTION OF THE DRAWINGS

Having thus described the invention in general terms, reference will now be made to the accompanying drawings, wherein:

Fig. 1 graphically illustrates the concept of a bimodal particle size distribution plot based on high resolution laser diffraction;

Figs. 2a, 2b, and 2c provide several views of an exemplary diametral tensile strength specimen mold;

Fig. 3 graphically illustrates a comparison of diametral tensile strength of a bone graft cement according to the invention and a commercially available calcium sulfate cement;

Fig. 4 graphically illustrates the in vitro dissolution properties of two bone graft cements according to the invention as compared to a commercially available calcium sulfate cement; and

Fig. 5 graphically illustrates titration curves for solutions made using non-irradiated and gamma irradiated crystalline glycolic acid.

  DETAILED DESCRIPTION OF THE INVENTION

 The present inventions now will be described more fully hereinafter with reference to the accompanying drawings. The invention may be embodied in many different forms and should not be construed as limited to the embodiments set forth herein; rather, these embodiments are provided so that this disclosure will satisfy applicable legal requirements. As used in this specification and the claims, the singular forms "a," "an," and "the" include plural referents unless the context clearly dictates otherwise.

The present invention provides a particulate composition useful as a bone graft substitute cement that hardens or sets upon mixing with an aqueous solution. The particulate composition includes a calcium sulfate hemihydrate (hereinafter "CSH")

powder and a brushite-forming calcium phosphate mixture comprising monocalcium phosphate monohydrate (hereinafter "MCPM") powder and a b-tricalcium phosphate (hereinafter "b-TCP") powder.

Use of the particulate composition of the invention produces a bone graft substitute cement comprising calcium sulfate dihydrate (hereinafter "CSD"), which is the product of the reaction between CSH and water. The CSD component of the cement confers good mechanical strength to the cement, stimulates bone growth, and provides a relatively fast resorption rate in vivo, such that a porous structure in the cement is quickly created upon implantation. Thus, the CSD component of the cement can be rapidly replaced with bone tissue ingrowth into the implant site.

The two calcium phosphate components react to form brushite upon mixing with an aqueous solution. The presence of the brushite in the cement slows the resorption rate of the bone graft substitute cement as compared to a cement comprising CSD only. Thus, the biphasic bone graft substitute cement of the invention provides a dual resorption rate defined by the CSD component and the brushite component.

In addition to a slower resorption rate, embodiments of the particulate composition of the invention can provide a bone graft substitute cement that exhibits high mechanical strength, good handling characteristics, and a reasonable setting time. Additionally, certain embodiments of the bone graft substitute cement of the invention are capable of producing high quality bone when used to treat bone defects.

The CSH powder used in the present invention preferably has a bimodal particle distribution. As understood in the art, a bimodal particle distribution refers to a particle distribution characterized by two peaks in a plot of particle size vs. the volume percentage of particles of each size. Figure 1 illustrates an exemplary bimodal particle size distribution plot. In a preferred embodiment, the bimodal particle distribution of the CSH powder is characterized by about 30 to about 60 volume percent of particles having a mode of about 1.0 to about 3.0 microns and about 40 to about 70 volume percent of particles having a mode of about 20 to about 30 microns, based on the total volume of the CSH powder. In yet another embodiment, the bimodal particle distribution comprises about 40 to about 60 volume percent of particles having a mode of about 1.0 to about 2.0 microns and about 40 to about 60 volume percent of particles having a mode of about 20 to about 25 microns.

The median particle size of the CSH powder is preferably about 5 to about 20 microns, more preferably about 8 to about 15 microns, and most preferably about 10 to about 15 microns.

As used herein, "median particle size" refers to the particle size that divides a population of particles in half such that half of the volume of particles in the population is above the median size and half is below. Median particle size is measured using linear interpolation of data acquired through a high resolution laser diffraction method. More specifically, the laser diffraction method is performed with parallel light with a constant frequency of 632.8 nanometers and which exhibits 5 milliwatts of power. Measurements of laser diffraction are acquired through a 32 channel detector array. Particle delivery to measurement system is performed through a relatively constant mass flow rate using an optimum dispersing media such as air flow creating a -3.5 bar gauge pressure. A commercially available machine for laser-diffraction particle analysis is the OASIS (Sympatec; Clausthal-Zellerfeld, Germany) dispersing unit. The OASIS system is used in the dry mode via the VIBRI model HDD200 and RODOS M. The VIBRI model is used with a 75% feed rate and 3.0 mm gap. The -3.5 bar gauge pressure is produced through a 4 mm injector. For measuring particle size of calcium sulfate hemihydrate, the R2 lens

(0.25/0.45	87.5um) is preferred, and for tricalcium phosphate components, the R4

lens (0.5/1.8	350um) is preferred (both also from Sympatec).

The particulate composition in the invention preferably comprises a CSH powder in an amount of at least about 50 weight percent based on the total weight of the particulate composition, more preferably at least about 70 weight percent, and most preferably at least about 75 weight percent. In certain embodiments, the CSH powder is present in an amount of at least about 80 weight percent, at least about 85 weight percent, or at least about 90 weight percent. Typically, the CSH powder is present in an amount of about 70 weight percent to about 99 weight percent, more preferably about 70 weight percent to about 90 weight percent.

The CSH is preferably a-calcium sulfate hemihydrate, which exhibits higher mechanical strength as compared to the beta form upon setting to form CSD. The CSH portion of the particulate composition is important for providing mechanical strength to the resulting bone graft substitute cement, as well as contributing to the ability to set or harden in a relatively short period of time. As is known in the art,

CSH has the formula CaSO4½H2O, and will react with water to form calcium sulfate dihydrate (CaSO4 2H2O). It is believed that the presence of CSD in the bone graft substitute cement of the invention contributes to rapid regeneration of bone tissue at the site of the bone defect.

CSH powder can be formed by dehydration of the dihydrate form by heating. Depending on the method of heating, the alpha or beta form is obtained. The two forms exhibit crystallographic and particle morphology differences. The preferred alpha form, which has a higher density, is typically characterized by large, hexagonal shaped rod-like primary crystals that are compact and well formed with sharp edges.

In a preferred embodiment, the CSH powder is made by the process disclosed in U.S. Pat. No. 2,616,789, which is incorporated entirely herein by reference in its entirety. The process involves immersion of calcium sulfate dihydrate in a solution of water and an inorganic salt. Preferred salts include magnesium chloride, calcium chloride, and sodium chloride. However, other inorganic salts can be used without departing from the invention, such as ammonium chloride, ammonium bromide, ammonium iodide, ammonium nitrate, ammonium sulfate, calcium bromide, calcium iodide, calcium nitrate, magnesium bromide, magnesium iodide, magnesium nitrate, sodium bromide, sodium iodide, sodium nitrate, potassium chloride, potassium bromide, potassium iodide, potassium nitrate, cesium chloride, cesium nitrate, cesium sulfate, zinc chloride, zinc bromide, zinc iodide, zinc nitrate, zinc sulfate, cupric chloride, cupric bromide, cupric nitrate, cupric sulfate, and mixtures thereof. Preferred salts are biocompatible, and any of the salts can be used in their anhydrous or hydrate forms. Reference to the salt is intended to encompass both anhydrous and hydrate forms. The calcium sulfate dihydrate and the solution are heated to substantially the boiling point at atmospheric pressure until a substantial portion of the calcium sulfate dihydrate is converted to CSH. The resulting CSH has a different crystalline structure than CSH produced by other hydrothermal processes and has a lower water-carrying capacity after being milled. In particular, the crystalline structure of the CSH made according to this method is characterized by thick, stubby, rod-like crystals.

In one embodiment, the CSH powder further includes an accelerant capable of accelerating the conversion of CSH to the dihydrate form, thereby causing the bone graft substitute cement made therefrom to set more quickly. Although not wishing to

be bound by a theory of operation, it is believed that the accelerant particles act as crystallization nucleation sites for the conversion of CSH to calcium sulfate dihydrate. Examples of accelerants include calcium sulfate dihydrate, potassium sulfate, sodium sulfate, or other ionic salts. A preferred accelerant is calcium sulfate dihydrate crystals (available from U.S. Gypsum) coated with sucrose (available from VWR Scientific Products). A process of stabilizing the dihydrate crystals by coating with sucrose is described in U.S. Pat. No. 3,573,947, which is hereby incorporated by reference in its entirety. The accelerant is typically present in an amount of up to about 1.0 weight percent, based on the total weight of the particulate composition. In some embodiments, the particulate composition includes between about 0.001 and about 0.5 weight percent of the accelerant, more typically between about 0.01 and about 0.3 weight percent. Mixtures of two or more accelerants can be used.

The calcium phosphate portion of the particulate composition of the invention comprises a MCPM powder (Ca(H2PO4)2-H20) and a P-TCP powder (Ca3(PO4)2). As understood in the art, the main reaction product of MCPM and b-TCP is brushite, otherwise known as dicalcium phosphate dihydrate (CaHPO4.2H2O) (DCPD). The brushite-forming powders may also participate in other reactions that would result in the formation of certain calcium phosphates with a greater thermodynamic stability than DCPD, such as hydroxyapatite, octacalcium phosphate, and the like. A certain amount of the b-TCP powder may also remain unreacted in the cement.

The b-TCP powder preferably has a median particle size of less than about 20 microns, and more preferably a median particle size of less than about 18 microns, and most preferably a median particle size of less than about 15 microns. Typically the b-TCP powder will have a median particle size of about 10 microns to about 20 microns. The size of the b-TCP powder may affect the amount of brushite formed in the bone graft substitute cement. It is believed that smaller particle sizes of b-TCP will result in an increased rate of brushite formation, and larger particle sizes will result in a lower rate of brushite formation. It is typically preferred to use smaller b-TCP particles in order to increase the brushite-forming reaction rate.

The b-TCP powder portion of the particulate composition preferably has a bimodal particle size distribution characterized by about 30 to about 70 volume percent of particles having a mode of about 2.0 to about 6.0 microns and about 30 to about 70 volume percent of particles having a mode of about 40 to about 70 microns

based on the total volume of the b-tricalcium phosphate powder. In one embodiment, the P-TCP powder has a bimodal particle size distribution characterized by about 50 to about 65 volume percent of particles having a mode of about 4.0 to about 5.5 microns and about 35 to about 50 volume percent of particles having a mode of about 60 to about 70 microns based on the total volume of the P-tricalcium phosphate powder.

The MCPM powder is relatively soluble in water, which means particle size is relatively unimportant. Typically, the MCPM powder will have a particle size of less than about 350 microns; however, other particles size could be utilized without departing from the invention. As would be understood, MCPM is the hydrate form of monocalcium phosphate (MCP). As used herein, reference to MCPM is intended to encompass MCP, which is simply the anhydrous form of MCPM that releases the same number of calcium and phosphoric acid ions in solution. However, if MCP is used in place of MCPM, the amount of water used to form the bone graft substitute cement would need to be increased to account for the water molecule missing from MCP (if it is desired to produce precisely the same dissolution product as formed when using MCPM).

As noted above, the brushite component of the bone graft substitute cement of the invention serves to slow the in vivo resorption of the bone graft substitute cement as compared to a calcium sulfate cement. In turn, the slower resorption rate may enable the bone graft substitute cement to provide structural support at the site of the bone defect for longer periods of time, which can aid the healing process in certain applications. Although not bound by any particular theory of operation, it is believed that the bone graft substitute cement of the invention will become a highly porous matrix of calcium phosphate material after being administered in vivo due to the relatively quick resorption of the calcium sulfate component of the mixture. The remaining porous matrix of calcium phosphate provides excellent scaffolding for bone ingrowth during the natural healing process.

The amount of MCPM powder and b-TCP powder present in the particulate composition can vary and depends primarily on the amount of brushite desired in the bone graft substitute cement. The brushite-forming calcium phosphate composition (i.e., the combined amount of MCPM and b-TCP powders) will typically be present at a concentration of about 3 to about 30 weight percent based on the total weight of the

particulate composition, more preferably about 10 to about 20 weight percent, most preferably about 15 weight percent. The relative amounts of MCPM and b-TCP can be selected based on their equimolar, stoichiometric relationship in the brushite-forming reaction. In one embodiment, the MCPM powder is present at a concentration of about 3 to about 7 weight percent, based on the total weight of the particulate composition, and the b-TCP is present in an amount of about 3.72 to about 8.67 weight percent.

It has been discovered that the MCPM and b-TCP powders can react prematurely during storage in the presence of residual moisture to form brushite and/or monetite, an undesirable anhydrous analog of brushite. Thus, storage of the brushite-forming calcium phosphate powders together in a homogenous mixture can result in reduction in the amount of brushite produced upon mixing the particulate composition with the aqueous mixing solution to form the bone graft substitute cement, which in turn, can alter the properties of the bone graft substitute cement in an undesirable manner. As a result, in a preferred embodiment, the two calcium phosphate components are either packaged together in a dry environment and hermetically sealed against moisture invasion during storage or are packaged separately during storage. In one embodiment, the two calcium phosphate powders are packaged separately, wherein each powder is either packaged alone with no other components of the particulate composition of the invention or in admixture with one or more of the remaining components (e.g., the CSH powder).

In certain embodiments, the particulate composition of the invention will also include a plurality of b-TCP granules having a median particle size greater than the median particle size of the b-TCP powder. The b-TCP granules typically have a median particle size of about 75 to about 1,000 microns, more preferably about 100 to about 400 microns, and most preferably about 180 to about 240 microns. The granules serve to further reduce the resorption rate of the bone graft substitute cement and contribute to scaffold formation. The b-TCP granules are typically present at a concentration of up to about 20 weight percent, based on the total weight of the particulate composition, more preferably up to about 15 weight percent based on the total weight of the composition, and most preferably up to about 12 weight percent. In one preferred embodiment, the b-TCP granules are present at a concentration of about 8 to about 12 weight percent. The b-TCP granules can provide a relatively inert

third phase in the final cement that exhibits an even slower resorption rate than the brushite formed by reaction of the MCPM and the b-TCP powder. Thus, the presence of the granules can further alter the resorption profile of the resulting bone graft substitute cement.
