Repository: anandvc/allindianpatents

File: patents/272768-steel-for-fracture-splitting-type-connecting-rod.html
Indian Patents. 272768:STEEL FOR FRACTURE SPLITTING TYPE CONNECTING ROD

Indian Patents

Recently Granted Patents

  Recently Published Patents

Title of Invention	STEEL FOR FRACTURE SPLITTING TYPE CONNECTING ROD

Abstract	The present invention provides a steel for a fracture splitting type connecting rod, in which: the steel contains C: 0.25 - 0.5% (in mass %, the same is applied hereunder), Si: 0.01 - 2.0%, Mn: 0.50 - 2.0%, P: 0.015 - 0.080%, S: 0.01 - 0.2%, V: 0.02 - 0.20%, Cr: 0.05 - 1.0%, Ti: 0.01 - 0.10%, and N: 0.01% or less; an f-value represented by the expression shown below is in the range of 0.003 to 0.04; and the average aspect ratio of sulfide system inclusions is 15 or less, f = [Ti] - [N]x48/14 (in the expression, [Ti] and [N] represent the contents (mass %) of Ti and N in a steel, respectively).	

Full Text	DESCRIPTION

STEEL FOR FRACTURE SPLITTING TYPE CONNECTING ROD

Technical Field 

[1]

The present invention relates to a steel favorably used for producing a connecting rod (hereunder abbreviated as a con'rod occasionally) used as a component in an automobile engine or the like.

Background Art 

[2]

An internal-combustion engine such as a gasoline engine or a diesel engine uses a con'rod as a component for connecting a piston to a crankshaft, transferring the reciprocating motion of the piston to the crankshaft, and converting the reciprocating motion to the rotary motion of the crankshaft. The con'rod is a component having a nearly-round through-hole to attach itself to a crankshaft and is configured so that the through-hole portion may be separated (divided) into two nearly-semicircular components in order to facilitate assembly and detachment at maintenance. In the separated con'rod, the portion directly connected to a piston is called a con'rod main body and the other portion is called a con'rod cap. 

[3]

Such a con'rod can be produced, for example, by hot-forging a

con'rod main body and a con'rod cap individually and thereafter applying cutting to the mating faces. On this occasion, knock pin processing may be applied in some cases in order to avoid deviation if need arises. If such processing is applied however, arising problems are that the yield quantity of the material deteriorates and the cost increases because many processes are required.

[4]	

In view of the problems, adopted is a method of assembling a con'rod and a crankshaft by: hot-forging the con'rod integrally; applying machining (through-hole forming (drilling), bolt hole forming, and the like for attaching the con'rod to the crankshaft); thereafter applying fracture splitting process to the con'rod in the cold so that the through-hole portion may be divided into two nearly-semicircular components; and finally interposing the crankshaft, fitting the fracture surfaces, and fastening them with bolts. By -t-his method, it comes to be unnecessary to apply cutting process for forming mating faces to the fracture surfaces.

[5]	

Meanwhile, with regard to a steel for a con'rod, demands for the improvement of machinability are increasing. In general however, machinability and fracture splitting performance are hardly compatible. A possible measure to improve machinability is to reduce the content of alloys and lower the hardness of a steel but, if the content of alloys is reduced, the ductility of the steel rises and the fracture splitting performance deteriorates.

They are in the relationship of trade-off and are hardly compatible.

 [6]

As steels for a con'rod excellent in fracture splitting performance, steels disclosed in Patent Documents 1 to 3 are known for example. Patent Document 1 proposes to advance brittle fracture by controlling the contents of Si, V, P, N, Al, Ti, Nb, N, B, and others. Patent Document 2 proposes to advance brittle fracture by controlling the contents of Si, V, P, and others, and Patent Document 3 proposes' to advance brittle fracture by controlling the contents of Al, N, and others. Further Patent Documents 1 to 3 describe that brittle fracture can be advanced by adding Ti. Such a steel for a con'rod however is poor in machinability. In the case of Patent Document 1 for example, in the examples, a C content is more than 0.5% and alloy elements such as V and Cr are used excessively. Otherwise, in the case where contents of C and others are restricted, frar-ture splitting performance is secured inversely by using Ti in excess of 0.10%. Meanwhile, in the cases of Patent Documents 2 and 3 too, in the examples, Ti is used in excess of 0.10% and the machinability is poor.

Patent Document 1: Japanese Patent No. 3235442 Patent Document 2: Japanese Patent No. 3416868 Patent Document 3: Japanese Patent No. 3416869

Disclosure of the Invention Problem to be Solved by the Invention

[7]

The present invention has been established in view of the above circumstances and an object thereof is to provide a steel for a fracture splitting type con'rod that allows fracture splitting performance and machinability to be compatible.

Means for Solving the Problem

 [8]

In a steel containing C by 0.25 to 0.5%, the fracture splitting performance deteriorates extremely unless an alloy element such as Ti is added (refer to the case of 0 .002% Ti in Fig. 1) . Addition of an alloy element is effective in enhancing the brittleness of a steel and thus enhancing the fracture splitting performance (refer to the case of 0.125% Ti in Fig. 1). if Ti is added abundantly however, machinability deteriorates. From the viewpoint of conventional technologies, fracture splitting performance and machinability are in the relationship of trade-off and no concrete measures for securing both of them have been shown.

 [9]

However, as a result of the research earnestly studied by the present inventors in order to solve the above problems, the present inventors: have found that, when a Ti content is coordinated from the viewpoint of effective Ti (Ti not forming nitride), fracture splitting performance is enhanced rapidly by a very small amount of effective Ti and the effect is saturated immediately thereafter, in contrast machinability lowers gently and the machinability scarcely lowers when an effective Ti content

(an f-valuei is very small (refer to Fig. 2), and consequently both the fracture splitting performance and the machinability can be compatible by controlling a Ti content from the viewpoint of an effective Ti content (an f-value) (refer to Fig. 1); and have completed the present invention.

 [10]

That is, a steel for a fracture splitting type connecting rod according to the present invention is characterized in that: the steel contains C: 0.25 - 0.5% (in mass %, the same is applied hereunder), Si: 0.01 - 2.0%, Mn: 0.50 - 2.0%, P: 0.015 - 0.080%, S: 0.01 - 0.2%, V: 0.02 - 0.20%, Cr: 0.05 - 1.0%, Ti: 0.01 - 0.10%, and N: 0.01% or less, with the remainder consisting of iron and inevitable impurities; an f-value represented by the expression (1) shown below is in the range of 0.003 to 0.04; and, in a longitudinal section at a position of D/4 (D is the thickness or the diameter of the steel) from the steel surface, the number of sulfide system inclusions 1  μ  m or more in width is 100 to 4,000 pieces per 1 mm", and the average aspect ratio (length/width) of the sulfide system inclusions 1 μ  m or more in width is 15 or less,

f = [Ti] - [N]x48/14	(1),

(in the expression, [Ti] and [N] represent the contents (mass %) of Ti and N in a steel, respectively). [11]

The steel may further contain one or more kinds of Zr: 0.15% or less, Ca: 0.005% or less, Mg: 0.005% or less, Te: 0.1% or less, REM: 0.3% or less, Al: 0.05% or less, Nb: 0.05% or less, Cu: 1.0% or less, Ni: 1.0% or less. Mo: 1.0% or less, and Bi: 0.1% or less.

Here, when Ca is contained, it is recommended to control Al to 0.01, or less.

 [12]

In a steel according to the present invention, preferably, (a) Ti is 0.08% or less and (b) V is 0.10% or less.

Effect of the Invention

[13]	

In the present invention, since the contents of Ti, N, effective Ti (an f-value), and others are controlled appropriately in a steel containing C by 0.25 to 0.5%, it is possible to enhance both the fracture splitting performance and the machinability of the steel for a con'rod.

Brief Description of the Drawings

[14]	

Fig. 1 is a graph showing the relationship between fracture splitting performance and machinability when an effective Ti content (an f-value) is changed.

Fig. 2 is a graph showing the relationship between an effective Ti content (an f-value) and fracture splitting performance or machinability.

In Fig. 3, Fig. 3(a) is a schematic top view of a test piece used in fracture splitting performance test and Fig, 3(b) is a schematic side view of the test piece.

Fig. 4 is a schematic view of an apparatus used for explaining the method of fracture splitting test. 

Fig. 5 is a schematic top view showing a test piece before and after fracture splitting test.

Explanations of Reference Symbols

[15]	

1	Press

2	Support table 3a, 3b Holder

4, 5	Wedge

6	Test piece

Best Mode for Carrying Out the Invention

[16]	

With regard to a steel according to the present invention, firstly chemical components of the steel are explained. The chemical components of a steel according to the present invention

are as follows.

[17]	

C: 0.25 - 0.5%

C is an element necessary for securing strength and enhancing fracture splitting performance. Consequently, the lower limit of a C content is set at 0.25%. A C content is preferably 0.30% or more and yet preferably 0.35% or more. If a C content is excessive however, machinability deteriorates. Consequently, a C content is set at 0.5% or less. A C content is preferably 0.48% or less and yet preferably 0.45% or less. 

Si: 0.01 - 2.0%:

Si is useful as a deoxidizing element when steel is melted and refined. A Si content required for sufficiently exhibiting the effect is preferably 0.01% or more, yet preferably 0.05% or more, and still yet preferably 0.10% or more. If a Si content is excessive however, machinability and hot workability deteriorate. Consequently, a Si content is set at 2.0% or lower. A Si content is preferably 1% or less and yet preferably 0.7% or less.

[19]	

Mn: 0.50 - 2.0%

Mn is an element that functions as a deoxidizing and desulfurizing element during melting and refining and prevents cracking during casting. Further, Mn forms sulfide system inclusions (for example, MnS) by combining with S, exhibits notch effect during fracture splitting, and improves fracture splitting performance. In order to sufficiently exhibit the effects, a Mn content is set at 0.50°- or more. A Mn content is preferably 0.70% or more and yet preferably 0.90% or more. If a Mn content is excessive however, bainite is generated in a metallographic structure and machinability and fracture splitting performance deteriorate. Consequently, a Mn content is set at 2.0% or less. A Mn content is preferably 1.8% or less and yet preferably 1.5% or less.

[20]	

P: 0.015 - 0.080%

P is an element effective in improving fracture splitting performance since P segregates at grain boundaries and lowers

toughness and ductility. Consequently, in order to sufficiently exhibit the effects, a P content is set at 0.015% or more. A P content is preferably 0.020% or more and yet preferably 0.030% or more. If a P content is excessive however, the hot workability of a steel deteriorates. Consequently, a P content is set at 0.080% or less. A P content is preferably 0.070% or less and yet preferably 0.060% or less. [0021]

S: 0.01 - 0.2%

S is an element that forms sulfide system inclusions (for example, MnS), improves fracture splitting performance by exhibiting notch effect during fracture splitting, and improves machinability. In order to sufficiently exhibit the effects, a S content is set at 0.01% or more. A S content is preferably 0.020% or more and yet preferably 0.030% or more. If a S content is excessive however, hot workability deteriorates. Consequently, a S content is set at 0.2% or less. A S  content is preferablv 0. 1 a or less and yet preferably 0.07% or less. [0022]

V: 0.02 - 0.20%

V is an element effective in securing the strength of a steel and improving the fracture splitting performance. A V content required for sufficiently exhibiting the effects is preferably 0.02% or more and yet preferably 0.05% or more. If a V content is excessive however, the effects are saturated and the excessive addition causes machinability to deteriorate and the cost to increase. Consequently, a V content is set at 0.20% or less. A V

content is preferably 0.19-s or less and yet preferably 0.17% 02: less.

[23]	

With regard to a V content, a best V content is 0.10% or less. Even if a V content is 0.10% or less, sufficient fracture splitting performance can be secured and, by not adding V excessively, it is possible to secure sufficient machinability even when a machinability improvement element such as Ca that prevents machinability from deteriorating is not added. A V content is preferably 0.08% or less and yet preferably 0.06% or less.

Cr: 0.05 - 1.0%

Cr is an element contributing to the improvement of strength such as yield strength and fatigue strength. A Cr content required for sufficiently exhibiting the effect is preferably 0.05% or m.ore, yet preferably  or more, and still yet preferably 0.13% or more. If a Cr content is excessive however, the machinability of a steel deteriorates. Consequently, a Cr content is set at 1.0% or less. A Cr content is preferably 0.90% or less and yet preferably 0.70% or less.

[25]	

Ti: 0.01 - 0.10%

Ti is an element important for improving the fracture splitting performance of a steel. In order to sufficiently exhibiting the effect, a Ti content is set at 0.01% or more. A Ti content is preferably 0.018% or more and yet preferably 0.020% or

more. If a Ti content is increased however, the machinability of a steel deteriorates. By increasing an effective Ti content (an f-value) as it will be stated later, with the addition of a small amount of Ti, the fracture splitting performance improves rapidly and then the fracture splitting performance does not improve any more even when Ti is added further. Consequently, it is desirable to reduce a Ti content to the utmost limit as long as an after- mentioned effective Ti content (an f-value) is secured. In view of the circumstances, a Ti content is set at 0.10% or less. A Ti content is preferably 0.08% or less, yet preferably 0.07% or less, and still yet preferably 0.06% or less. [0026]

N: 0.01% or less

In the present invention, while a Ti content is reduced in order to improve machinability, it is attempted to effectively improve also fracture splitting performance by making use of a small amount of Ti , By restricting a N content in a steel, i is possible to control the generation of TiN and make use of the small amount of Ti. Consequently, a N content is set at 0.01% or less. A N content is preferably 0.009% or less and yet preferably 0.007% or less. Here, the  lower limit of a N content is not particularly limited but a N content may be 0.002% or more. [0027]

The basic components of a steel for a con'rod according to the present invention are as described above and the remainder substantially consists of iron. However, it should be acceptable that the steel includes impurities brought in inevitably due to

the situation of raw materials, other materials, and production facilities. Further, a steel for a con'rod according to the present invention may arbitrarily contain following elements if needed. [0028]

That is, at least one kind selected from the group consisting

of

Zr: 0.15% or less, Ca: 0.005% or less, Mg: 0.005% or less, Te: 0.1% or less, and REM: 0.3% or less.

Zr, Ca, Mg, Te and REM are elements useful for spheroidizing sulfide system inclusions (for example, MnS) and thus enhancing fracture splitting performance and may be contained in a steel when needed. Since the increase of Mn tends to cause the fracture splitting performance to deteriorate in particular, it is recommended to add Zr, Ca, Mg, Te or REM in order to avoid the influence to the utmost. In order to sufficiently exhibit the effects, a Zr content is preferably 0.01% or more and yet preferably 0.05% or more, a Ca content is preferably 0.0001% or more and yet preferably 0.001% or more, a Mg content is preferably 0.0001% or more and yet preferably 0.001% or more, a Te content is preferably 0.0001% or more and yet preferably 0.001% or more, and a REM content is preferably 0.0001% or more and yet preferably 0.001% or more. [0029]

If those elements are contained excessively however, the effects are saturated and the cost is caused to increase. Further, if a Zr content is excessive, machinability deteriorates. Meanwhile, if a Ca content, a Mg content, and a Te content are excessive, oxide system inclusions increase and the fracture strength of a steel deteriorates. Consequently, when those elements are contained, the upper limits are set as stated.above. A Zr content is preferably 0.13% or less (yet preferably 0.12% or less), a Ca content is preferably 0.004% or less (yet preferably 0.003% or less), a Mg content is preferably 0.004% or less (yet preferably 0.003% or less), a Te content is preferably 0.05% or less (yet preferably 0.03% or less), and a REM content is preferably 0.1% or less (yet preferably 0.05% or less). Here, Zr, Ca, Mg, Te and REM may be added individually or in combination. [0030]

Then, at least either one of Al: 0.05^ or less, or Nb: 0.05% or less.

Al and Nb are elements useful for deoxidizing and crystal grain refining and contribute to the enhancement of strength. in order to sufficiently exhibit the effects, an Al content is preferably more than 0.01% and yet preferably 0.02% or more, and a Nb content is preferably 0.01% or more and yet preferably 0.02% or more. If those elements are added excessively however, the effects are saturated and hence the upper limits are set as stated above. An Al content is preferably 0.04% or less (yet preferably 0.035% or less) and an Nb content is preferably 0.045% or less

•

■;yet preferably 0.040% or less). Here, in the present invention, Ca may be added to a steel in some cases as stated above. When Ca is added, a nozzle is likely to clog. When Ca is added therefore, it is desirable to control an Al content to preferably 0.01% or less and yet preferably 0.007% or less.

[31]	

Then, at least one kind selected from the group consisting of Cu: 1.0% or less, Ni: 1.0% or less, and Mo: 1.0% or less.

Cu, Ni, and Mo are elements contributing to the improvement of the strength of a steel and may be contained in the steel if needed. In order to sufficiently exhibit the effect, a Cu content is preferably 0.01% or more and yet preferably 0.05% or more, a Ni content is preferably 0.01% or more and yet preferably 0.1% or more, and a Mo content is preferably 0.01% or more and yet preferably 0.1^. or more. If a Cn content is excessive however, marks are generated on a steel surface during production. Meanwhile, if a Ni content is excessive, the effect is saturated and the excessive addition causes the cost to increase. Moreover, if a Mo content is excessive, the machinability of a steel deteriorates. Consequently, when those elements are contained, the upper limits are set as stated above. A Cu content is preferably 0.5% or less, a Ni content is preferably 0.5% or less, and a Mo content is preferably 0.7% or less.

[32]	

Bi: 0.1% or less

Bi is an element contributing to the improvement of machinability. A Bi content required for sufficiently exhibitina the effect is preferably 0.001% or more and yet preferably 0.01% or more. The effect is saturated if a Bi content is excessive however, and hence the upper limit is set as stated above. A Bi content is preferably 0.08% or less.

[33]	

A feature of the present invention lies in the fact that an effective Ti content (an f-value) is appropriately controlled while steel components are drawn up in the aforementioned ranges. An effective Ti content means a content of Ti obtained by subtracting a content of TiN from a content of Ti in a steel and is referred to as an f-value occasionally in the present description. When fracture splitting performance is coordinated from the viewpoint of an effective Ti content, the fracture splitting performance advances rapidly by a very small amount of effective Ti and the effect is saturated immediately thereafter. In contrast, machinability lowers gently and the machinability scarcely lowers when an effective Ti content (an f-value) is very small. Consequently, both the fracture splitting performance and the machinability can be improved by using Ti of a quantity enough to secure an effective Ti content (an f-value) necessary for rapidly increasing the fracture splitting performance in the requisite minimum. 

[34]	

An effective Ti content (an f-value) is given by the following expression (1). An effective Ti content (an f-value) required for

surely securing fracture splitting performance is 0.003 or more, preferably 0.005 or more, and yet preferably 0.008 or more. If an effective Ti content (an f-value) increases however, the quantity of added Ti increases and machinability is likely to deteriorate. Consequently, an effective Ti content (an f-value) is preferably 0.04 or less, yet preferably 0.02 or less, and still yet preferably 0.015 or less.

f = [Ti] - [N]x48/14	(1),

(in the expression, [Ti] and [N] represent the contents (mass %)

of Ti and N in a steel, respectively)

[35]	

In a best embodiment, fracture splitting performance is secured by surely satisfying the aforementioned lower limit of an effective Ti content ( an f—value) and, on top of that, the upper limit of the effective Ti content (the f-value) and the upper limit of the Ti content in a steel are reduced to the utmost. By so doing, it is possible to impr'^^^'e m.achi nabi 1 i ty to the utmost limit while fracture splitting performance is surely secured. When an effective Ti content (an f-value) and a Ti content in a steel are reduced to the utmost, the effective Ti content (the f- value) is 0.015 or less and the Ti content is 0.06% or less in a steel.

[36]	

Further, in a steel for a con'rod according to the present invention, it is necessary to reduce the aspect ratio of sulfide system inclusions (for example, MnS). The sulfide system inclusions are elongated by rolling and hot forging in the

directions of the rolling and the forging. When the elongated sulfide system inclusions exist in the longitudinal direction (elongated in the direction perpendicular to a fracture splitting face) at the time of the fracture splitting of a steel, the sulfide system inclusions peel off from a metal matrix and stress relaxation occurs in accordance with the progression of cracks. As a result, brittle fracture is hindered, toughness and ductility are enhanced, and fracture splitting performance is caused to deteriorate. In contrast, when an aspect ratio is reduced and sulfide system inclusions are spheroidized by inhibiting the sulfide system inclusions from being elongated, stress increases at the tips of cracks generated around the sulfide system inclusions and brittle fracture advances in the event of fracture splitting in the longitudinal direction. As a result, the degree of plastic deformation can be lowered and the fracture splitting performance of a steel improves. Further, the effect of the splieroidination of the sulfide system inclusions on the improvement of the fracture splitting performance is exhibited when the widths of the sulfide system inclusions are 1 ^m or more. If the widths of the sulfide system inclusions are excessively narrow, the sulfide system inclusions themselves break and the brittle fracture of a steel cannot advance. [0037]

The size and the shape of sulfide system inclusions necessary for exhibiting the fracture splitting performance improving effect are quantitatively represented as follows. That is, in a steel according to the present invention, in a longitudinal section at a

position of Li/4 (D is the thickness or the diameter of the steel) from the steel surface, the number of sulfide system inclusions 1  μ  m or more in width is 100 or more pieces per 1 mm2, and the arithmetic average of the aspect ratios (length/width) (the

average aspect ratio) of the sulfide system inclusions 1  μ  m or more in width is 15 or less.

[38]	

An average aspect ratio is preferably 10 or less, yet preferably 8 or less, and still yet preferably 6 or less. It is desirable that an average aspect ratio is as close to one as possible. The lower limit of an average aspect ratio is not particularly limited but an average aspect ratio may be 2 or more (or 3 or more).

[39]	

The number of sulfide system inclusions 1  μ  m or more in width is preferably 300 or more pieces and yet preferably 400 or more pieces per 1 mm". If the number of sulfide system inclusions increases however, defects such as cracks tend to be generated during rolling and hot forging. Consequently, the number of sulfide system inclusions 1  μ  m or more in width is set at 4, 000 or less pi eces per 1 mm". It is recommended to control the number of sulfide system inclusions 1  μ  m or more in width to preferably 3,000 or less pieces and yet preferably 2,500 or less pieces per 1 mm'.

[40]	

Here, "sulfide system inclusions" mainly means MnS in the present invention but includes other sulfide and complex sulfide.

The width, the average aspect ratio (length/width), and the number of pieces of sulfide system inclusions are the values obtained by observing a visual field of 1 mm' with an optical microscope at a magnification of 1,000 in a longitudinal section at a position of D/4 (D is the thickness or the diameter of a steel) from a steel surface.

Here, the size and the shape of sulfide system inclusions can be controlled in prescribed ranges by appropriately setting rolling conditions in proportion to the contents of Mn, S, and added inclusion spheroidizing elements (Zr, Ca, Mg, Te, REM, and other elements). With regard t o the rolling conditions, it is recommended to select the rolling start temperature from the range of 1,000°C or higher and the rolling end temperature from the range of 850°C or higher. As the rolling start temperature and the rolling end temperature are raised, the aspect ratio of sulfide system, inclusions is likely to reduce and a prescribed value is likely to be satisfied. In addition, since sulfide system inclusions are likely to precipitate by using Ti precipitates such as TiC and TiN as nuclei, the sulfide system inclusions having small aspect ratios precipitate in large numbers when a steel contains Ti.

Examples

[42]	

The present invention is hereunder explained more specifically in reference to examples but is not limited by the examples below.

Further, it is surely possible to arbitrarily modify the present invention within the range conforming to aforementioned and after- mentioned gist and the modifications are all included in the technological scope of the present invention.

[43]	

Test example 1

Steels having the chemical compositions shown in Table 1 are melted by an ordinary melting and refining method, cast, slabbed, and thereafter rolled at a start temperature of 1,050°C and an end temperature of 900°C, and thereby bar steels of 50 mm in diameter are obtained.

Properties of the obtained bar steels are investigated in the following manner.

[44]	

(1)	Sulfide system inclusions

In a longitudinal section at a position of D/4 (D is a diameter) from a bar steel surface, a visual field of 1 mm" is observed with an optical microscope (1,000 magnifications) and the number of sulfide system inclusions 1 ^im or more in width is counted. Further, the aspect ratios of the sulfide system

inclusions 1 fxm or more in width are measured and the arithmetic average is obtained.

[45]	

(2)	Fracture splitting performance (dimension change)

Each of the bar steels obtained in the test example is cut into an appropriate length, heated to a temperature of 1,200°C, flattened to a thickness of 25 mm by forging, and thereafter air- cooled. The obtained flat plate is cut and a test piece shown in Fig. 3 is obtained. In Fig. 3, Fig. 3(a) shows the top view of a test piece and Fig. 3(b) shows the side view of a test piece, and the symbol a represents notches, the symbol b represents bolt holes, and the symbol c is the arrow showing the rolling direction. The test piece has a tabular shape of 65 mm x 65 mm x 22 mm in thickness and a cylindrical hole 43 mm in diameter is bored in the center. Notches a (R = 0.2 mm, 0.5 mm in depth) are formed at the ends of the hole in the center. Further, bolt holes b (8.3 mm in diameter) are formed in the test piece in the rolling direction.

[46]	

As shown in Fig. 4, holders 3a and 3b are inserted into the center hole of a test piece 6, they are set in a press test apparatus (1,600 t press), fracture splitting is applied to the test piece 6 at a press speed of 270 mm/s. Here, the fracture speed of the test piece is about 150 mm/s by calculation because the wedge angle of wedges 4 and 5 is 30°. Then as shown in Fig. 5, the difference of the hole diameter (L2 - LI) between before and after the fracture splitting is measured as the dimension change and the case where the dimension change is 0.15 mm or less is evaluated as being excellent in fracture splitting performance. Here, the criterion of 0.15 mm or less dimension change is identical to the criterion stipulated in C70S6 of the DIN standards used in Europe.

[47]	

(3) Machinability (tool service life)

Milling is applied to the cut plane of a bar steel obtained in

the test example, thereafter drilling is applied to the milling plane under the following conditions, and the distance (the total length) of the drilling until a tool breaks or is damaged by melting is measured;

Cutting tool: SKH51 ((j)10 straight drill).

Cutting speed: 30 m/min,

Feed: 0.15 mm/rev.,

Drilling depth: 30 mm.

Lubrication state: Dry, and

Drilling position: D/4 (D is the diameter of a bar steel)

[48]	

Tool service life is evaluated by a relative value obtained from the drilling distance L of each bar steel by using the drilling distance LA1 of the steel type Al in Table 1 as the standard.

Tool service life = L/ LA1

[49]	

The results are shown in Table 1 and Figs. 1 and 2.

[50]	 [Table 1] 

As it is obvious from Table 1 and Figs. 1 and 2, by reducinag tine quantity of added Ti while an effective Ti content (an f- value) is secured, it is possible to improve both fracture splitting performance and machinability.

[52]	

Test example 2

Test example 2 is carried out in the same way as Test example

1	except that steels of the chemical compositions shown in Tables

2	and 3 are used in Test example 2. The tool service life in each of the groups B to H and J is shown by a relative value obtained by rating the tool service life of the steel type to which Ti is not added as 1.

[53]	

The results are shown in Tables 4 to 7. Here, in Table 7, the tool service life of the steel type Al obtained by rating the tool service life of steel type 01 as 1 is shown together so as to be able to compare the tool service life with the tool service life of A group steels having a relatively large V content of about 0.160%.

[54]	 [Table 2] 

'able

Steel type	Effective Ti content (f-value)	Sulfide system inclusions	Cracking during forging	Dimension change (mm)

		Aspect ratio	Piece/mm^		

11	-0.019	9.5	127	Nil	0.140

12	-0.025	30.4	56	Nil	0.353

13	-0.035	20.7	432	Present	—

14	-0.049	26.0	56	Nil	0.804

15	0.009	4.0	191	Nil	0.187

[0059] [Table 7]

steel type	Effective Ti content (f-value)	Sulfide system inclusions	Cracking during forging	Dimension change (mm)	Tool service life (relative value)

		Aspect ratio	2

Piece/mm			

J1	-0.035	20.7	83	Nil	0.409	1.0

J2	-0.035	20.5	83	Nil	0.326	0.9

J3	0.023	10.8	119	Nil	0.050	3.3

J4	0.026	11.1	112	Nil	0.076	1.7

J5	0.027	11.0	112	Nil	0.026	1.0

J6	0.027	10.5	117	Nil	0.065	2.6

J7	0.023	10.0	122	Nil	0.064	2.3

J8	0.029	12.0	102	Nil	0.105	2.1

J9	0.026	11.6	109	Nil	0.054	1.7

JIG	0.025	12.7	106	Nil	0.082	1.6

Al	-0.034	3.8	206	Nil	0.203	0.3

[60]

In each of the cases of the steel types B4, B5, B7, C2 to C4, D2, E2, E3, F2, G2 to G4, and H2 in which the components of C, Si, Mn, and the lilce and the effective Ti contents (the f-values) are appropriately controlled, the dimension change is 0.15 mm or less after fracture splitting, the fracture splitting performance is excellent, and the tool service life is also excellent. Further, in each of the cases of the steel types J3 to JIO containing V of

O.lQ% or less that is one of the best modes in the present invention, good fracture splitting performance is obtained and the tool service life is excellent even though a machinability improvement element such as Ca is not contained. [61]

Test example 3

Test example 3 is carried out in the same way as Test example 1 except that the steel type H2 shown in Table 2 is used and the rolling start temperature and the rolling end temperature are set as shown in Table 8 below in Test example 3. [62]

The results are shown in Table 8.

[63]	

 Table 8

[64]	

As it is obvious from Table 8, as the rolling start temperature and the rolling end temperature are raised, the aspect ratio of sulfide system inclusions can be reduced.

CLAIMS

1.	A steel for a fracture splitting type connecting rod, containing

C: 0.25 - 0.5% (in mass %, the same is applied hereunder),

Si: 0.01 - 2.0%,

Mn: 0.50 - 2.0%,

P: 0.015 - 0.080%,

S: 0.01 - 0.2%,

V: 0.02 - 0.20%,

Cr: 0.05 - 1.0%,

Ti: 0.01 - 0.10%, and

N: 0.01% or less,

with the remainder consisting of iron and inevitable impurities,

wherein an f-value represented by the expression (1) shown below is in the range of 0.003 to 0.04; and

in a longitudinal section at a position of D/4 (D is the thickness or the diameter of the steel) from the steel surface, the number of sulfide system inclusions 1  μ  m or more in width is 100 to 4,000 pieces per 1 mm2, and the average aspect ratio

(length/width) of the sulfide system inclusions 1  μ  n or more in width is 15 or less,

f = [Ti] - [N]x48/14	(1),

(in the expression, [Ti] and [N] represent the contents (mass %) of Ti and N in a steel, respectively).

2.	A steel for a fracture splitting type connecting rod according to Claim 1, wherein Ti is 0.08% or less.

3.	A steel for a fracture splitting type connecting rod according to Claim 1, wherein V is 0.10% or less.

4.	A steel for a fracture splitting type connecting rod according to Claim 1, further containing at least one kind selected from the group consisting of

Zr: 0.15% or less,

Ca: 0.005% or less, 

Mg: 0.005% or less, 

Te: 0.1% or less, and

 REM: 0.3% or less.

5.	A steel for a fracture splitting type connecting rod according to Claim 1, further containing at least either one of Al: 0.05% or less, or

Nb: 0.05% or less.

6.	A steel for a fracture splitting type connecting rod according to Claim 1, further containing at least one kind selected from the group consisting of

Cu: 1.0% or less, 

Ni: 1.0% or less, and

 Mo: 1.0% or less.

7.	A steel for a fracture splitting type connecting rod 

according to Claim 1, further containing Bi: 0.1% or less.

Documents:

				http://ipindiaonline.gov.in/patentsearch/GrantedSearch/viewdoc.aspx?id=xUdlBEgGm5LHO4j5+HGCWg==&amp;loc=egcICQiyoj82NGgGrC5ChA==

« Previous Patent

Next Patent »

Patent Number	272768	

Indian Patent Application Number	3295/CHENP/2010	

PG Journal Number	18/2016	

Publication Date	29-Apr-2016	

Grant Date	26-Apr-2016	

Date of Filing	02-Jun-2010	

Name of Patentee	KABUSHIKI KAISHA KOBE SEIKO SHO (KOBE STEEL, LTD.)	

Applicant Address	10-26, WAKINOHAMA-CHO 2-CHOME, CHUO-KU, KOBE-SHI, HYOGO 651-8585	

Inventors:

#	Inventor's Name	Inventor's Address	

1	MATSUGASAKO, AKIHIRO	C/O. KOBE WORKS IN KOBE STEEL LTD., NADAHAMAHIGASHI-CHO 2, NADA-KU, KOBE-SHI, HYOGO - 657-0863	

2	ANAN, GORO	C/O. KOBE WORKS IN KOBE STEEL LTD., NADAHAMAHIGASHI-CHO 2, NADA-KU, KOBE-SHI, HYOGO - 657-0863	

3	SHIIHASHI, KEITA	C/O. KOBE WORKS IN KOBE STEEL LTD., NADAHAMAHIGASHI-CHO 2, NADA-KU, KOBE-SHI, HYOGO - 657-0863	

PCT International Classification Number	C22C38/00	

PCT International Application Number	PCT/JP08/071702	

PCT International Filing date	2008-11-28	

PCT Conventions:

#	PCT Application Number	Date of Convention	Priority Country	

1	2007-312523	2007-12-03	Japan	

© All Indian Patents, 2013-2021.

  Patent data available in the public domain from Indian Patents Office, Department of Industrial Policy and Promotions, Ministry of Commerce and Industry, Government of India.
