Repository: anandvc/allindianpatents

File: patents/272794-methods-of-preparing-a-polymerization-catalyst.html
Indian Patents. 272794:"METHODS OF PREPARING A POLYMERIZATION CATALYST"

Indian Patents

Recently Granted Patents

  Recently Published Patents

Title of Invention	"METHODS OF PREPARING A POLYMERIZATION CATALYST"

Abstract	A method comprising contacting a support""with a chromium-containing compound and a tin-containing compound to produce a catalyst precursor, and activating the catalyst precursor in a temperature range of from about 400 °C to about 700 °C to produce a polymerization catalyst. A method comprising contacting a support with a chromium-containing compound and a tin-containing compound to produce a catalyst precursor, activating the catalyst precursor in a temperature range of from about 400 °C to about 700 °C to produce a polymerization catalyst, and contacting the polymerization catalyst with ethylene in a reaction zone under suitable reaction conditions to form polyethylene wherein the molecular weight distribution of the polyethylene is broadened.	

Full Text		

Documents:

				http://ipindiaonline.gov.in/patentsearch/GrantedSearch/viewdoc.aspx?id=z59eM2THodC4C8QZPu88yQ==&amp;loc=+mN2fYxnTC4l0fUd8W4CAA==

« Previous Patent

Next Patent »

Patent Number	272794	

Indian Patent Application Number	7542/DELNP/2010	

PG Journal Number	18/2016	

Publication Date	29-Apr-2016	

Grant Date	27-Apr-2016	

Date of Filing	26-Oct-2010	

Name of Patentee	CHEVRON PHILLIPS CHEMICAL COMPANY LP	

Applicant Address	10001 SIX PINES DRIVE THE WOODLANDS, TEXAS 77380 UNITED STATES OF AMERICA	

Inventors:

#	Inventor's Name	Inventor's Address	

1	KATHY S. COLLINS	3915 SILVER LAKE DRIVE BARTLESVILLE, OKLAHOMA 74006, UNITED STATES OF AMERICA	

2	MAX P. MCDANIEL	1601 MELMART DRIVE BARTLESVILLE, OKLAHOMA 74006, UNITED STATES OF AMERICA	

PCT International Classification Number	C08F	

PCT International Application Number	PCT/US2009/002594	

PCT International Filing date	2009-04-29	

PCT Conventions:

#	PCT Application Number	Date of Convention	Priority Country	

1	12/113,061	2008-04-30	U.S.A.	

© All Indian Patents, 2013-2021.

  Patent data available in the public domain from Indian Patents Office, Department of Industrial Policy and Promotions, Ministry of Commerce and Industry, Government of India.

File: patents/272805-method-for-forming-coating-film.html
Indian Patents. 272805:“METHOD FOR FORMING COATING FILM”

Indian Patents

Recently Granted Patents

  Recently Published Patents

Title of Invention	“METHOD FOR FORMING COATING FILM”

Abstract	This invention concerns a method for forming a coating film on a metallic substrate by a multistage energization method at no less than two stages using an electrodeposition bath which comprises a water-based film-forming agent comprising zirconium compound and, as the base resin, an amino group-containing modified epoxy resin which is obtained through reaction of an epoxy resin with an amino group-containing compound, said epoxy resin having been obtained through reaction of a diepoxide compound, a bisphenol epoxy resin and bisphenols; whereby coated articles excelling in corrosion resistance are offered	

Full Text	PLEASE SEE THE SPECIFICATION ATTACHED.	

Documents:

				http://ipindiaonline.gov.in/patentsearch/GrantedSearch/viewdoc.aspx?id=f96gksJebVLR6RZAEedUuQ==&amp;loc=+mN2fYxnTC4l0fUd8W4CAA==

« Previous Patent

Next Patent »

Patent Number	272805	

Indian Patent Application Number	6455/DELNP/2010	

PG Journal Number	18/2016	

Publication Date	29-Apr-2016	

Grant Date	27-Apr-2016	

Date of Filing	13-Sep-2010	

Name of Patentee	KANSAI PAINT CO.&nbsp; LTD.	

Applicant Address	33-1&nbsp; Kanzaki-cho&nbsp; Amagasaki-shi&nbsp; HYOGO 661-8555&nbsp; Japan	

Inventors:

#	Inventor's Name	Inventor's Address	

1	Eisaku OKADA	c/o Toyota Jidosha Kabushiki Kaisha  1 Toyota-cho  Toyota-shi  AICHI 471-8571  Japan;	

2	Hirokazu HAYASHI	c/o Kansai Paint Co. Ltd.  1  Hirachi  Azabu-cho  Miyoshi-shi  AICHI 470-0206  Japan;	

3	Minoru HANATANI	c/o Kansai Paint Co. Ltd.  1  Hirachi  Azabu-cho  Miyoshi-shi  AICHI 470-0206  Japan;	

PCT International Classification Number	C25D	

PCT International Application Number	PCT/ JP2009/059636	

PCT International Filing date	2009-05-20	

PCT Conventions:

#	PCT Application Number	Date of Convention	Priority Country	

1	2008-136735	2008-05-26	Japan	

© All Indian Patents, 2013-2021.

  Patent data available in the public domain from Indian Patents Office, Department of Industrial Policy and Promotions, Ministry of Commerce and Industry, Government of India.

File: patents/272856-a-method-for-producing-a-vinyl-sulfonic-acid-homopolymer-or-copolymer.html (part 1 of 4)
Indian Patents. 272856:A METHOD FOR PRODUCING A VINYL SULFONIC ACID HOMOPOLYMER OR COPOLYMER

Indian Patents

Recently Granted Patents

  Recently Published Patents

Title of Invention	A METHOD FOR PRODUCING A VINYL SULFONIC ACID HOMOPOLYMER OR COPOLYMER

Abstract	(1) A vinyl sulfonic acid/ having a double bond content of 95 wt.% or more, and (i) a sodium (Na) content of 1 ppm or less, and (ii) a content of at least one metal selected from the group consisting of alkali earth metal and first row transition metal of 1 ppm or less. Alternatively, (2) a vinyl sulfonic acid, having a double bond content of 95 wt.% or more, and (i) a sodium (Na) content of 100 ppb or less, and (ii) a content of at least one metal selected from the group consisting of alkali earth metal and first row transition metal of 100 ppb or less. Further, a homopolymer or copolymer thereof, a production method thereof, or a thin-film distillation apparatus suited for the production thereof.	

Full Text	DESCRIPTION

VINYL SULFONIC ACID, POLYMER THEREOF, AND PRODUCTION

METHOD THEREOF

Technical Field

[0001]

The present invention mainly relates to a vinyl

sulfonic acid, a polymer thereof, a production method

thereof, an apparatus suitable for production thereof,

and an electric/electronic material comprising the vinyl

sulfonic acid or polymer thereof.

Background Art

[0002]

Vinyl sulfonic acids are attracting a great deal of

attention as a monomer for constituting a functional

polymer and a conductive material.

[0003]

However, commercially available vinyl sulfonic acids

have a double bond content of 75 wt.% or less.

Consequently, when the vinyl sulfonic acid was to be

polymerized after impregnating in a porous substrate,

polymerization did not proceed sufficiently and thus a

product functioning as a proton conductive polymer could

not be obtained.

[0004]

Patent Document 1 describes a vinyl sulfonic acid

with a purity of 98%. However, the metal content is

several ppm.

[0005]

Recently, vinyl sulfonic acids or polymers thereof

are attracting attention as a component constituting

functional polymers and conductive materials, and as a

material for electronic devices and semiconductors.

[0006]

For example, a vinyl sulfonic acid or polymer

thereof has been reported as being utilized in a resist

resin composition (Patent Document 2), a resin

composition for a resist protection film (Patent

Documents 3 and 4), a CMP slurry (Patent Documents 5 and

6), a separator for an alkali secondary battery (Patent

Documents 7 and 8), a fuel cell electrolyte membrane

(Patent Documents 1 and 9), a conductive polymer dopant

(Patent Documents 10 and 11) and the like.

Patent Document 1: WO 2006/059582

Patent Document 2: Japanese Patent Laid-Open No. 2000-

035672

Patent Document 3: Japanese Patent Laid-Open No. 10-

120968

Patent Document 4: Japanese Patent Laid-Open No. 2006-

259382

Patent Document 5: Japanese Patent Laid-Open No. 2004-

031905

Patent Document 6: Japanese Patent Laid-Open No. 2006-

179678

Patent Document 7: Japanese Patent Laid-Open No. 2 000-

195489

Patent Document 8: Japanese Patent Laid-Open No. 2003-

031198

Patent Document 9: Japanese Patent No. 4048063

Patent Document 10: National Publication of International

Patent Application No. 2005-536595

Patent Document 11: Japanese Patent Laid-Open No. 2005-

190940

[0007]

However, many of these uses dislike metal or

impurity contamination.

[0008]

For example, for a semiconductor material,

impurities, especially metal impurities contained in the

material, can cause problems such as contamination of the

wafer by diffusing into the wafer interior during the

wafer fabrication step. Further, metal contamination can

induce deteriorated reliability of the dielectric film,

current leakage, and abnormalities in film deposition and

the like, and also have an substantial adverse impact on

the semiconductor apparatus (see Patent Documents 12 to

14) .

Patent Document 12: Japanese Patent Laid-Open No. 2007-

150153

Patent Document 13: Japanese Patent Laid-Open No. 2004-

189820

Patent Document 14: Japanese Patent Laid-Open No. 2001-

250807

[0009]

Further, recently, from the perspectives that solid

polymer fuel cells utilizing a polymer electrolyte

membrane have a light burden on the environment and

reduced carbon dioxide emissions, investigations are

being carried out on their various applications, such as

for automobiles and fixed household use.

[0010]

Conventionally, a perfluoroalkyl sulfonate-type

polymer in which sulfonic acid groups are linked to side

chains on a perfluoro skeleton has been used as such a

polymer electrolyte membrane. Further, perfluoroalkyl

sulfonate-type polymers which have undergone various

improvements have been developed. However, since the

polymer production process is complex, and a fluorinated

hydrocarbon-based material, for which large cost

reductions are not easy to achieve, is used, costs

increase.

[0011]

Accordingly, hydrocarbon-based polymer electrolyte

membranes which do not use a fluorine-based polymer and

which have improved proton conductivity have been

developed. Hydrocarbon-based polymer electrolyte

membranes are easy to produce, can be applied in a large

variety of molecular structures, and have easily-

controlled physical properties. Further, from a

recycling perspective, since hydrocarbon-based polymer

electrolyte membranes do not contain a fluorine, they

have the advantage of not producing harmful substances.

[0012]

However, hydrocarbon-based polymers have worse

chemical stability than perfluoroalkyl sulfonate-type

polymers. This is due to the fact that hydrogen and

oxygen crossleak across the electrolyte membrane and

react on the electrode catalyst to produce hydrogen

peroxide, whereby radicals produced from this hydrogen

peroxide cause the membrane to deteriorate. Further,

iron ions act as a catalyst for promoting the oxidation

ability of the hydrogen peroxide, so that the membrane

deterioration is accelerated (see Non-Patent Document 1).

Non-Patent Document 1: Fuel Cell Technology and

Applications / Handbook of Fuel Cells, pp. 647-662, 2003

[0013]

However, a vinyl sulfonic acid or polymer thereof

having a sufficiently reduced metal content is as yet

unknown.

[0014]

On the other hand, various methods are known for

producing a vinyl sulfonic acid (see Non-Patent Document

2). For example, Patent Document 15 describes a method

for producing a vinyl sulfonic acid by performing a

sodium removal treatment on sodium vinyl sulfonate with

hydrochloric acid.

Further, Patent Document 16 describes a method for

producing a vinyl sulfonic acid by dehydrating isethionic

acid using diphosphate pentoxide or pyrophosphoric acid

as a dehydrating agent.

[0015]

However, in the above-described methods, a product

having sufficient quality cannot be obtained.

Non-Patent Document 2: Sango Kunichika, Takao Katagiri,

Journal of the Chemical Society of Japan, Industrial

chemistry section Vol. 64, No. 5, 1961, pp. 929-932

Patent Document 15: U.S. Pat. No. 3312735

Patent Document 16: U.S. Pat. No. 2597696

Disclosure of the Invention

Problems to be Solved by the Invention

[0016]

It is the main object of the present invention to

provide a vinyl sulfonic acid having a high double bond

content and a low metal content. Further, it is an

object of the present invention to provide a homopolymer

and a copolymer comprising this vinyl sulfonic acid as a

constituent component, and a production method thereof.

In addition, it is an object of the present invention to

provide an electric/electronic material comprising this

vinyl sulfonic acid or a polymer thereof. Still further,

it is an object of the present invention to provide an

apparatus or a method suitable for the production of the

above vinyl sulfonic acid.

Means for Solving the Problems

[0017]

Mainly for the purpose of resolving the above-

described problems, and as a result of extensive

investigations, the present invention discovered that a

vinyl sulfonic acid having excellent qualities could be

obtained, and as a result of further extensive

investigations, completed the present invention.

[0018]

Specifically, the present invention provides the

following vinyl sulfonic acids, homopolymers, copolymers,

production methods, apparatuses, and electric/electronic

materials.

[0019]

Item 1. A vinyl sulfonic acid characterized by having:

a double bond content of 95 wt.% or more; and

(i) a sodium (Na) content of 1 ppm or less; and

(ii) a content of at least one metal selected from

the group consisting of alkali earth metal and first row

transition metal of 1 ppm or less.

[0020]

Item 1-1. The vinyl sulfonic acid according to item 1,

which is obtained by subjecting a vinyl sulfonate to a

metal removal treatment so that a metal removal rate

represented by the following formula is 95% or more:

Metal removal rate (%) = {(acid value after metal removal

treatment) / (acid value before metal removal treatment)}

x 100.

[0021]

Item 1-2. The vinyl sulfonic acid according to item 1,

which is obtained by subjecting a vinyl sulfonate to a

metal removal treatment with a strongly-acidic ion-

exchange resin.

[0022]

Preferably, the vinyl sulfonic acid according to

item 1-2, wherein the metal removal treatment is a

treatment in which a metal removal rate represented by

the following formula is 95% or more:

Metal removal rate (%) = {(acid value after metal removal

treatment) / (acid value before metal removal treatment)}

x 100.

[0023]

Item 1-3. The vinyl sulfonic acid according to item 1-1

or 1-2, obtained by purifying the product obtained from

the metal removal treatment by further subjecting such

product to thin-film distillation.

[0024]

Item 2. A vinyl sulfonic acid characterized by having:

a double bond content of 95 wt.% or more; and

(i) a sodium (Na) content of 100 ppb or less; and

(ii) a content of at least one metal selected from

the group consisting of alkali earth metal and first row

transition metal of 100 ppb or less.

[0025]

Item 2-1. The vinyl sulfonic acid according to item 2,

which is obtained by subjecting a vinyl sulfonate to a

metal removal treatment so that a metal removal rate

represented by the following formula is 95% or more:

Metal removal rate (%) = {(acid value after metal removal

treatment) / (acid value before metal removal treatment)}

x 100.

[0026]

Item 2-2. The vinyl sulfonic acid according to item 2,

which is obtained by subjecting a vinyl sulfonate to a

metal removal treatment with a strongly-acidic ion-

exchange resin.

[0027]

Preferably, the vinyl sulfonic acid according to

item 2-2, wherein the metal removal treatment is a

treatment in which a metal removal rate represented by

the following formula is 95% or more:

Metal removal rate (%) = {(acid value after metal removal

treatment) / (acid value before metal removal treatment)}

x 100.

[0028]

Item 2-3. The vinyl sulfonic acid according to item 2-1

or 2-2, obtained by purifying the product obtained from

the metal removal treatment by further subjecting such

product to thin-film distillation.

[0029]

Item 2-4. The vinyl sulfonic acid according to item 2,

obtainable (obtained) by subjecting a vinyl sulfonate to

a metal removal treatment in which a metal removal rate

represented by the following formula is 95% or more:

Metal removal rate (%) = {(acid value after metal

removal treatment) / (acid value before metal removal

treatment)} x 100, and

purifying the product obtained from the metal

removal treatment using:

(1) a thin-film distillation apparatus wherein all or a

part of a contact with the vinyl sulfonic acid or a

composition thereof is formed from tantalum, or

(2) the thin-film distillation apparatus according to

the above (1), comprising:

a distillation tower for evaporating a distillation

raw material;

a vinyl sulfonic acid vapor outlet which is provided

in a middle section of the distillation tower; and

a cooling device, which is arranged externally to

the distillation tower, for condensing the vinyl sulfonic

acid vapor obtained from the outlet, and preferably, the

thin-film distillation apparatus according to the above

(1), comprising a distillation tower for evaporating the

vinyl sulfonic acid which has been subjected to the metal

removal treatment, a vinyl sulfonic acid vapor outlet

which is provided in a middle section of the distillation

tower, and a cooling device, which is arranged externally

to the distillation tower, for condensing the vinyl

sulfonic acid vapor obtained from the outlet.

[0030]

Item 2-5. The vinyl sulfonic acid according to item 2,

obtainable (obtained) by subjecting a vinyl sulfonate to

a metal removal treatment by bringing the vinyl sulfonate

into contact with a strongly-acidic ion-exchange resin,

and purifying the product obtained from the metal removal

treatment using:

(1) a thin-film distillation apparatus wherein all or a

part of a contact with the vinyl sulfonic acid or a

composition thereof are formed from tantalum, or

(2) the thin-film distillation apparatus according to

the above (1), comprising:

a distillation tower for evaporating a distillation

raw material;

a vinyl sulfonic acid vapor outlet which is provided

in a middle section of the distillation tower; and

a cooling device, which is arranged externally to

the distillation tower, for condensing the vinyl sulfonic

acid vapor obtained from the outlet, and preferably, the

thin-film distillation apparatus according to the above

(1), comprising a distillation tower for evaporating the

vinyl sulfonic acid which has been subjected to the metal

removal treatment, a vinyl sulfonic acid vapor outlet

which is provided in a middle section of the distillation

tower, and a cooling device, which is arranged externally

to the distillation tower, for condensing the vinyl

sulfonic acid vapor obtained from the outlet.

[0031]

Item A: A raw material for an electric/electronic

material comprising the vinyl sulfonic acid according to

item 1 or 2. Alternatively, use of the vinyl sulfonic

acid according to item 1 or 2 in order to produce an

electric/electronic material.

[0032]

Item 3. A vinyl sulfonic acid homopolymer or copolymer

obtained by polymerizing the vinyl sulfonic acid

according to item 1 or 2 alone or with one or more other

monomers copolymerizable therewith.

[0033]

Item 3-1. A vinyl sulfonic acid homopolymer comprising

the vinyl sulfonic acid according to any of items 1 to 1-

3 as a monomer, or a vinyl sulfonic acid homopolymer

comprising the vinyl sulfonic acid according to any of

items 2 to 2-5 as a monomer.

[0034]

Item 3-2. A vinyl sulfonic acid copolymer obtained by

polymerizing the vinyl sulfonic acid according to any of

items 1 to 1-3 with one or more other monomers

copolymerizable therewith, or a vinyl sulfonic acid

copolymer obtained by polymerizing the vinyl sulfonic

acid according to any of items 2 to 2-5 with one or more

other monomers copolymerizable therewith.

[0035]

Item B. A raw material for an electric/electronic

material comprising the vinyl sulfonic acid homopolymer

or copolymer according to item 3, 3-1, or 3-2.

Alternatively, use of the vinyl sulfonic acid homopolymer

or copolymer according to item 3, 3-1, or 3-2 in order to

produce an electric/electronic material.

[0036]

Item 4. A method for producing a vinyl sulfonic acid

homopolymer or copolymer, comprising a step of subjecting

the vinyl sulfonic acid according to item 1 or 2 alone or

with one or more other monomers copolymerizable therewith

to radical polymerization, photopolymerization, or

radiation polymerization.

[0037]

Item 4-1. A method for producing a vinyl sulfonic acid

homopolymer, characterized by subjecting the vinyl

sulfonic acid according to any of items 1 to 1-3 to

radical polymerization, photopolymerization, or radiation

polymerization, or a method for producing a vinyl

sulfonic acid homopolymer, characterized by subjecting

the vinyl sulfonic acid according to any of items 2 to 2-

5 to radical polymerization, photopolymerization, or

radiation polymerization.

[0038]

Item 4-2. A method for producing a vinyl sulfonic acid

copolymer, comprising subjecting the vinyl sulfonic acid

according to any of items 1 to 1-3 to radical

polymerization, photopolymerization, or radiation

polymerization with one or more other monomers

copolymerizable therewith, or a method for producing a

vinyl sulfonic acid copolymer, comprising subjecting the

vinyl sulfonic acid according to any of items 2 to 2-5 to

radical polymerization, photopolymerization, or radiation

polymerization with one or more other monomers

copolymerizable therewith.

[0039]

Item 5. A thin-film distillation apparatus for vinyl

sulfonic acid purification, wherein all or a part of a

contact with a vinyl sulfonic acid or a composition

thereof are formed from a material having a high

corrosion resistance.

[0040]

Especially, a thin-film distillation apparatus for

vinyl sulfonic acid purification, characterized in that

all or a part of a contact with a vinyl sulfonic acid or

a composition thereof are formed from tantalum.

[0041]

Item 6. The thin-film distillation apparatus according to

item 5, comprising:

a distillation tower for evaporating a distillation

raw material;

a vinyl sulfonic acid vapor outlet which is provided

in a middle section of the distillation tower; and

a cooling device which is arranged externally to the

distillation tower for condensing the vinyl sulfonic acid

vapor obtained from the outlet.

[0042]

Especially, the thin-film distillation apparatus

according to item 5, comprising:

a distillation tower for evaporating a vinyl

sulfonic acid which has been subjected to a metal removal

treatment;

a vinyl sulfonic acid vapor outlet which is provided

in a middle section of the distillation tower; and

a cooling device which is arranged externally to the

distillation tower for condensing the vinyl sulfonic acid

vapor obtained from the outlet.

[0043]

Item 7. A method for producing the vinyl sulfonic acid

according to item 1 or 2, characterized by comprising:

a step of subjecting a vinyl sulfonate to a metal

removal treatment; and

a step of purifying the product obtained from the

metal removal treatment using the thin-film distillation

apparatus according to item 5 or 6.

[0044]

Item C. The vinyl sulfonic acid according to item 1 or 2,

obtainable (obtained) by subjecting a vinyl sulfonate to

a metal removal treatment in which a metal removal rate

represented by the following formula is 95% or more,

Metal removal rate (%} = {(acid value after metal

removal treatment) / (acid value before metal removal

treatment)} x 100, and

purifying the product obtained from the metal

removal treatment using the thin-film distillation

apparatus according to item 5 or 6.

[0045]

Especially, the vinyl sulfonic acid according to

item 2, obtainable (obtained) by subjecting a vinyl

sulfonate to a metal removal treatment in which a metal

removal rate represented by the following formula is 95%

or more:

Metal removal rate (%) = {(acid value after metal

removal treatment) / (acid value before metal removal

treatment)} x 100, and

purifying the product obtained from the metal

removal treatment using the thin-film distillation

apparatus according to item 6.

[0046]

Item D. The vinyl sulfonic acid according to item 1 or 2,

obtainable (obtained) by subjecting a vinyl sulfonate to

a metal removal treatment by bringing the vinyl sulfonate

into contact with a strongly-acidic ion-exchange resin,

and purifying the product obtained from the metal removal

treatment using the thin-film distillation apparatus

according to item 5 or 6.

[0047]

Especially, the vinyl sulfonic acid according to

item 2, obtainable (obtained) by subjecting a vinyl

sulfonate to a metal removal treatment by bringing the

vinyl sulfonate into contact with a strongly-acidic ion-

exchange resin, and purifying the product obtained from

the metal removal treatment using the thin-film

distillation apparatus according to item 6.

[0048]

Item 8. An electric/electronic material comprising the

vinyl sulfonic acid according to item 1 or 2.

[0049]

Item 9. An electric/electronic material comprising the

vinyl sulfonic acid homopolymer or copolymer according to

item 3.

[0050]

Item 10. A polymer electrolyte membrane for a fuel cell

comprising the vinyl sulfonic acid homopolymer or

copolymer according to item 3.

[0051]

Item E. A fuel cell comprising the polymer electrolyte

membrane according to item 10.

[0052]

Item 11. A photoresist composition comprising the vinyl

sulfonic acid according to item 1 or 2 or the vinyl

sulfonic acid homopolymer or copolymer according to item

3.

[0053]

Item 12. A conductive polymer composition comprising the

vinyl sulfonic acid homopolymer or copolymer according to

item 3 as a dopant.

[0054]

The present invention will now be described in more

detail.

[0055]

In the present specification, unless stated

otherwise, "ppm" refers to "weight ppm" and "ppb" refers

to "weight ppb".

[0056]

1. Vinyl sulfonic acid

(1) Double bond content

The vinyl sulfonic acid according to the present

invention has a double bond content of 95 wt.% or more,

especially 97 wt.% or more, and more especially 99 wt.%

or more.

[0057]

In the present invention, "double bond content"

means a value determined by quantifying an amount of

double bonds and calculating this in terms of a purity of

the vinyl sulfonic acid, or in other words, multiplying a

number of moles of double bonds in 100 g of the vinyl

sulfonic acid by 1 gram equivalent of the vinyl sulfonic

acid.

[0058]

A double bond content can be determined from the

following formula based on a measured iodine value.

Double bond content (wt.%) = (iodine value) x

(108.1/2) / 126.9

(Here, 108.1 is the molecular weight of vinyl

sulfonic acid, and 126.9 is the atomic weight of iodine.)

[0059]

(2) Metal content

The vinyl sulfonic acid according to the present

invention has a (i) sodium (Na) content of 1 ppm or less,

preferably 500 ppb or less, and especially preferably 300

ppb or less. Further, the vinyl sulfonic acid according

to the present invention has (ii) a content of at least

one metal selected from the group consisting of alkali

earth metal and first row transition metal of 1 ppm or

less, preferably 800 ppb or less, and especially

preferably 500 ppb or less.

[0060]

Especially, the vinyl sulfonic acid according to the

present invention has a (i) sodium (Na) content of 100

ppb or less, preferably 50 ppb or less, and especially

preferably 10 ppb or less. Further, the vinyl sulfonic

acid according to the present invention has (ii) a

content of at least one metal selected from the group

consisting of alkali earth metal and first row transition

metal of 100 ppb or less, preferably 50 ppb or less, and

especially preferably 20 ppb or less.

[0061]

Examples of alkali earth metal include calcium (Ca).

[0062]

Examples of first row transition metal include iron

(Fe), chromium (Cr), and nickel (Ni).

[0063]

An example of a preferred vinyl sulfonic acid

according to the present invention has:

(i) a sodium (Na) content of 1 ppm or less,

(ii) a calcium (Ca) content of 1 ppm or less, and

(iii) a content of at least one metal selected from

first row transition metal of 1 ppm or less.

[0064]

An example of a more preferred vinyl sulfonic acid

has:

(i) a sodium (Na) content of 1 ppm or less,

(ii) a calcium (Ca) content of 1 ppm or less, and

(iii) a content of the metals iron (Fe), chromium

(Cr), and nickel (Ni) of 1 ppm or less, respectively.

[0065]

An example of an especially preferred vinyl sulfonic

acid has:

(i) a sodium (Na) content of 100 ppb or less,

(ii) a calcium (Ca) content of 100 ppb or less, and

(iii) a content of at least one metal selected from

first row transition metal of 100 ppb or less.

[0066]

An example of an even more especially preferred

vinyl sulfonic acid has:

(i) a sodium (Na) content of 100 ppb or less,

(ii) a calcium (Ca) content of 100 ppb or less, and

(iii) a content of the metals iron (Fe), chromium

(Cr), and nickel (Ni) of 100 ppb or less, respectively.

[0067]

Further, it is also preferred that the vinyl

sulfonic acid has a low lithium (Li), magnesium (Mg),

aluminum (Al), potassium (K) , manganese (Mn), copper (Cu),

zinc (Zn), zirconium (Zr), tin (Sn), and lead (Pb)

content, respectively. A vinyl sulfonic acid having a

respective content of these metals of about 100 ppb or

less, and preferably about 50 ppb or less, can be

preferably used.

[0068]

The metal content can be measured based on a well-

known method. For example, methods such as ICP mass

spectrometry (ICP-MS), ICP emission spectrometric

analysis (ICP-OES / ICP-AES), and atomic adsorption

spectrometry can be used. Generally, it is preferred to

use ICP-MS.

[0069]

The vinyl sulfonic acid according to the present

invention has reduced impurity and metal contents, and

can be preferably used as a material for an

electric/electronic material. In other words, the vinyl

sulfonic acid according to the present invention can be

preferably used as a material in a production of an

electric/electronic material.

[0070]

Examples of an electric material include a fuel cell

electrolyte membrane, an organic EL thin film, and a

battery peripheral material. Examples of an electronic

material include a semiconductor peripheral material, a

conductive polymer material, and a circuit board material.

[0071]

For example, a homopolymer formed by impregnating

the vinyl sulfonic acid in a substrate and then carrying

out homopolymerization, or a copolymer formed by

impregnating the vinyl sulfonic acid in a substrate and

then copolymerizing with another polymerizable monomer,

can be used as a fuel cell polymer electrolyte.

[0072]

Further, the vinyl sulfonic acid, or a homopolymer

formed by polymerizing just this vinyl sulfonic acid or a

copolymer formed by copolymerizing the vinyl sulfonic

acid with another polymerizable monomer, can be used as a

material for a photoresist composition, a polymer binder

or a separator for a battery. In addition, the product

obtained by polymerization of the vinyl sulfonic acid can

be used as an anionic polymer acid dispersant in a

polishing slurry for semiconductor fabrication, or as a

conductive polymer dopant used in an EL device, such as

an organic light-emitting diode (OLED).

[0073]

2. Vinyl sulfonic acid production method

A method for producing the vinyl sulfonic acid

according to the present invention is not especially

limited, as long as the vinyl sulfonic acid has the

above-described characteristics. Vinyl sulfonic acids

obtained by the following production methods are

preferred.

[0074]

Production method 1: A method for producing the

vinyl sulfonic acid, comprisng a step of subjecting a

vinyl sulfonate to a metal removal treatment, wherein the

metal removal rate in the metal removal treatment

represented by the following formula is 95% or more:

Metal removal rate (%) = {(acid value after metal

removal treatment) / (acid value before metal removal

treatment)} x 100.

[0075]

Production method 2: A method for producing the

vinyl sulfonic acid, comprisng a step of subjecting a

vinyl sulfonate to a metal removal treatment, wherein the

metal removal treatment is carried out using a strongly-

acidic ion-exchange resin.

[0076]

Production method 3: The production method according

to the above-described production method 1 or 2, further

comprisng a step of purifying the product obtained from

the metal removal treatment using a thin-film

distillation apparatus.

[0077]

Production method 4: The production method according

to the above-described production method 3, wherein the

thin-film distillation apparatus is an apparatus in which

all or a part of a contact with the vinyl sulfonic acid

or a composition thereof are formed from a material

having a high corrosion resistance.

[0078]

Production method 5: The production method according

to the above-described production method 3, wherein the

thin-film distillation apparatus is an apparatus in which

all or a part of a contact with the vinyl sulfonic acid

or a composition thereof are made from tantalum.

[0079]

Production method 6: The production method according

to the above-described production method 4 or 5, wherein

the thin-film distillation apparatus comprises:

a distillation tower for evaporating a distillation

raw material;

a vinyl sulfonic acid vapor outlet which is provided

in a middle section of the distillation tower; and

a cooling device which is arranged externally to the

distillation tower for condensing the vinyl sulfonic acid

vapor obtained from the outlet.

[0080]

Examples of the raw material vinyl sulfonate include

sodium salts, potassium salts, lithium salts, or a

mixture thereof. Of these, it is especially preferred to

use sodium vinyl sulfonate.

[0081]

The vinyl sulfonate may be provided in the form of a

composition. For example, in addition to a vinyl

sulfonate, a composition including an isethionate or a

salt of a bis-sulfoethyl ether may also be used as the

raw material. When using a composition, a ratio of the

vinyl sulfonate based on the whole composition is

generally about 25 wt.% or more.

[0082]

The term "metal removal treatment" refers to a

treatment in which metal is removed from the vinyl

sulfonate and substituted with hydrogen. In other words,

the term "metal removal treatment" refers to a treatment

in which metal ions are removed from the vinyl sulfonate,

which is converted into a vinyl sulfonic acid.

[0083]

The metal removal treatment step can be illustrated

by the following general formula.

CH2=CHS03M -> CH2=CHS03H

(wherein M represents a metal to form a salt,

specifically, sodium, potassium and the like)

[0084]

The metal removal rate is preferably 95% or more,

especially preferably 97% or more, and more especially

preferably 99% or more.

[0085]

The metal removal rate refers to a value calculated

by the following formula.

Metal removal rate (%) = { (acid value after metal removal

treatment) / (acid value before metal removal treatment)}

x 100.

[0086]

Stated another way, the metal removal rate is the

rate of the metal contained in the raw material converted

into hydrogen. For example, if a sodium salt is used as

the raw material, the metal removal rate is the

conversion rate from sodium into hydrogen (the sodium

conversion rate) . Stated even another way, the metal

removal rate is the rate of the decrease of the metal

salt compound contained in the raw material.

[0087]

The metal removal rate may be determined by

measuring an acid value based on a known method. For

example, the metal removal rate may be determined by

measuring an acid value based on neutralization titration.

[0088]

If the metal removal rate is 95% or more, the

degradation of the compound or impact thereof is

substantially reduced. Further, this also allows the

introduction of thin-film distillation into the

purification step carried out after the metal removal

treatment, thereby enabling large-scale distillation to

be carried out at a high recovery rate. In addition, a

high-quality vinyl sulfonic acid can be obtained, which

allows a vinyl sulfonic acid having little discoloration

when it is distilled off in the distillation step to be

obtained. Moreover, a vinyl sulfonic acid which hardly

changes in color over time can be obtained.

[0089]

The metal removal treatment method is not especially

limited, although it is preferred to use a strongly-

acidic ion-exchange resin. In other words, it is

preferred to carry out the metal removal treatment by

bringing the vinyl sulfonate into contact with the

strongly-acidic ion-exchange resin.

[0090]

The method for bringing the vinyl sulfonate into

contact with the strongly-acidic ion-exchange resin can

be carried out by a common method. However, it is

preferred to fill the ion-exchange resin into a column

and pass an aqueous solution of the vinyl sulfonate

therethrough, as this allows ion exchange to be performed

reliably.

[0091]

The type of the strongly-acidic ion-exchange resin

is not especially limited, as long as the advantageous

effects of the present invention can be enjoyed. A known

ion-exchange resin may be appropriately selected. For

example, a compound having a strong acid group on a side

chain of a crosslinked insoluble organic polymer compound

can be used. Examples of the strong acid group include a

sulfuric acid group, a phosphoric acid group, and a

sulfonic acid group.

[0092]

Specific examples of the strongly-acidic ion-

exchange resin include Diaion (registered trademark)

(SK1B, SK116, PK216 etc.), Amberlite (registered

trademark) (IR-120B, IR-124 etc.), Dowex (registered

trademark) (50wx8, HCR-S, Monosphere 650C etc.), and

Lewatit (registered trademark) (S-100 etc.).

[0093]

By carrying out the metal removal treatment using

the strongly-acidic ion-exchange resin, the vinyl

sulfonate content can be reduced by a high ratio,

degradation of the compound can be suppressed, and the

yield can be improved.

[0094]

Further, a vinyl sulfonic acid having excellent

quality and hardly any discoloration can be obtained.

[0095]

Further, by using the strongly-acidic ion-exchange

resin, the metal removal treatment can be carried out

efficiently with just one treatment.

[0096]

In addition, this also allows the introduction of

thin-film distillation into the subsequent purification

step, thereby enabling large-scale distillation to be

carried out.

[0097]

From perspectives such as reducing a generation of

gases and further improving a recovery rate in the

distillation, the metal removal rate in the metal removal

treatment using the strongly-acidic ion-exchange resin is

preferably 95% or more, especially preferably 97% or more,

and more especially preferably 99% or more.

[0098]

It is preferred to further purify the treated

product obtained from the metal removal treatment by a

known method. The term "product obtained from the metal

removal treatment" means the product obtained by

performing the metal removal treatment on the vinyl

sulfonate or composition thereof. Specifically, this

term means the vinyl sulfonic acid or composition thereof

obtained from the metal removal treatment.

[0099]

The purification method can be appropriately set

from among known methods. However, purification carried

out by distillation, especially thin-film distillation,

is preferred.

[0100]

By carrying out the purification by thin-film

distillation, a vinyl sulfonic acid can be obtained which

has excellent quality, little discoloration when it is

distilled off, and hardly any problems with discoloration

over time. Further, this also enables large-scale

purification to be carried out at a high recovery rate.

[0101]

Especially, it is preferred to carry out

purification by thin-film distillation of the treated

product obtained from the metal removal treatment carried

out so that the metal removal rate of the vinyl sulfonate

is 95% or more.

[0102]

Further, it is preferred to carry out purification

by thin-film distillation of the treated product obtained

from the metal removal treatment carried out by bringing

the vinyl sulfonate into contact with the strongly-acidic

ion-exchange resin.

[0103]

Especially, it is preferred to subject the treated

product obtained from the metal removal treatment, which

was carried out by bringing the vinyl sulfonate into

contact with the strongly-acidic ion-exchange resin so

that the metal removal rate is 95% or more, to thin-film

distillation.

[0104]

Consequently, degradation of the compound during

distillation is reduced, and a recovery rate can be

further improved. Further, a generation of gases during

distillation can be reduced, and a degree of vacuum can

be stably maintained. In addition, continuous

distillation becomes possible, and large-scale

distillation can be carried out. Moreover, the residue

can be obtained as a fluid product rather than a high-

viscosity solid. Therefore, cleaning of the apparatus

and equipment is easier. Still further, the obtained

vinyl sulfonic acid has a high quality, and a basically

colorless vinyl sulfonic acid can be obtained when it is

distilled off. Moreover, a vinyl sulfonic acid which

hardly changes in color over time can be obtained.

[0105]

The thin-film distillation can be carried out by a

known method.

[0106]

The thin-film distillation conditions can be

appropriately set. However, usually, the temperature is

about 150 to 250°C, and preferably about 150 to 230°C.

[0107]

In addition, the pressure is usually about 10 to 400

Pa, and preferably about 10 to 200 Pa.

[0108]

Under such conditions, degradation and

polymerization can be further suppressed.

[0109]

The thin-film distillation can optionally be carried

out twice or more, and can even be carried out

continuously.

[0110]

A known thin-film distillation apparatus can be used.

However, an apparatus in which all or a part of a contact

with the vinyl sulfonic acid or a composition thereof is

formed from a material having a high corrosion resistance

is preferred.

[0111]

In addition, so that the distillation residue does

not contaminate the product, the thin-film distillation

apparatus preferably has a vinyl sulfonic acid vapor

outlet which is provided in a middle section of the

distillation tower, and a cooling device which is

arranged externally to the distillation tower.

[0112]

Specific examples of the thin-film distillation

apparatus include the apparatus described in the

following section 3.

[0113]

The method for producing the vinyl sulfonic acid

according to the present invention may optionally include

further steps to those described above, such as a step of

purifying the raw material.

[0114]

Further, known technology relating to the production

of vinyl sulfonic acids may also be included as necessary.

[0115]

From the above-described production methods, a vinyl

sulfonic acid can be obtained which has a high double

bond content and a low metal content. In other words,

the vinyl sulfonic acid used in the present invention

includes the vinyl sulfonic acids which can be obtained

by any of production methods 1 to 6. A vinyl sulfonic

acid obtained by the above-described production methods

has little discoloration and hardly any change in color

over time.

[0116]

3. Apparatus

The present invention provides a thin-film

distillation apparatus which can be preferably used in

the method for producing the vinyl sulfonic acid. In

other words, the present invention provides a thin-film

distillation apparatus for vinyl sulfonic acid production,

or a thin-film distillation apparatus for vinyl sulfonic

acid purification.

[0117]

In the thin-film distillation apparatus according to

the present invention, all or a part of a contact with

the vinyl sulfonic acid or a composition thereof is

formed from a material having a high corrosion resistance.

[0118]

The term "a contact with the vinyl sulfonic acid or

a composition thereof" (hereinafter also referred to as

"vinyl sulfonic acid contact region") means, for example,

a region that is in contact with the vinyl sulfonic acid

composition serving as the distillation raw material

after it has undergone the metal removal treatment, the

evaporated vinyl sulfonic acid vapor, or the condensed

vinyl sulfonic acid formed from the vinyl sulfonic acid

vapor. These regions are also referred to as "liquid
