Repository: anandvc/allindianpatents

File: patents/272922-propylene-butene-random-copolymer-and-method-of-producing-the-same-in-the-presence-of-a-metallocene-catalyst.html (part 1 of 3)
Indian Patents. 272922:PROPYLENE-BUTENE RANDOM COPOLYMER AND METHOD OF PRODUCING THE SAME IN THE PRESENCE OF A METALLOCENE CATALYST

Indian Patents

Recently Granted Patents

  Recently Published Patents

Title of Invention	PROPYLENE-BUTENE RANDOM COPOLYMER AND METHOD OF PRODUCING THE SAME IN THE PRESENCE OF A METALLOCENE CATALYST

Abstract	PROPYLENE-BUTENE RANDOM COPOLYMER PRODUCED IN THE PRESENCE OF A METALLOCENE CATALYST Propylene copolymer (a) comprising at least 1-butene as a comonomer, (b) having a comonomer content in the range of 1.0 to 3.0 wt.-%, (c) having a xylene soluble fraction equal or below 2.5 wt.-%, and (d) being partially crystallized in the &#946;-modification.	

Full Text	The present invention relates to a propylene/1-butene copolymer, a method for its

preparation, and its use for pipes, in particular pressure pipes.

Polymer materials are frequently used for the preparation of pipes for various purposes, such

as fluid transport, e.g. water or natural gas. The transported fluid may be pressurized and

have varying temperature, usually within the range of about 0°C to about 70°C. Such pipes

are typically made of polyolefins. Because of the high temperatures involved, hot water

pipes made from polyolefins have to meet specific requirements. The temperature in a hot

water pipe might range from 30°C to 70°C. However, peak temperature can be up to 100°C.

To secure long term use, the selected pipe material must be able to withstand a temperature

exceeding the range mentioned above, According to the standard DIN 8078, a hot water pipe

made of propylene homo- or copolymer must have a run time of at least 1000 h without

failure at 95°C and a pressure of 3.5 MPa.

Due to its high thermal resistance, if compared to other polyolefins, polypropylene is

particularly useful for applications at increased temperature, such as hot water pipes.

However, besides thermal resistance, a polypropylene useful for pipe applications needs to

have high stiffness in combination with high resistance to slow crack growth.

There are two different cracking modes of polypropylene pipes: ductile or brittle failure.

Ductile failure is associated with macroscopic yielding, i.e. there is a large material pull out

adjacent to the location of failure.

However, the majority of cracking taking place in polypropylene pipes is of brittle type and

does not exhibit large deformation. Brittle failure usually occurs under low stress and takes a

long time to propagate through the material via the process of slow crack growth. Such type

of failure is the least-desirable since it is difficult to detect at an early stage.

Thus, for any polypropylene being useful for pipe applications, in particular pressure pipe

applications, it is desired to have a beneficial compromise between high resistance to slow

crack growth, thermal resistance, rigidity, and impact strength. However, quite frequently it

turns out that one of these properties can only be achieved on the expense of the other

properties.

Pipes made of propylene homopolymer show high thermal resistance in combination with

high rigidity whereas resistance to slow crack growth is lowered. Slow crack growth

properties can be improved by using propylene copolymers. However, the incorporation of

comonomers into the polypropylene chain has a detrimental impact on thermal resistance

and rigidity, an effect that needs to be compensated by mixing with an additional propylene

homopolymer component. Furthermore, the higher the comonomer content, the higher is the

risk that polymeric material is washed out by the transport fluid.

WO 2005/040271 A1 discloses a pressure pipe comprising a resin formed from (i) a random

copolymer comprising units of propylene and a C2 to C10 alpha-olefin, and (ii) a propylene-

ethylene elastomer.

WO 2006/002778 Al discloses a pipe system having at least one layer comprising a semi-

crystalline random copolymer of propylene and 1 -butene. The copolymer exhibits a broad

monomodal molecular weight distribution and has a rather high xylene solubles content.

WO 03/042260 discloses a pressure pipe made from a propylene copolymer which is at least

partially crystallized in the β-modification.

Considering the requirements of pressure pipe materials discussed above, it is an object of

the present invention to provide a polypropylene having a high resistance to slow crack

propagation while still keeping thermal resistance and rigidity on a high level. Furthermore,

it is desired to minimize the potential risk of washing out polymeric material from the pipe

by the pressurized fluid.

The finding of the present invention is to provide a β-nucleated propylene 1-butene

copolymer with low amounts of xylene solubles.

Thus the object outlined above is in particular solved by a propylene copolymer (A)

(a)	comprising at least 1-butene as a comonomer,

(b)	having a comonomer content in the range of 1.0 to 3.0 wt.-%,

(c)	having a xylene soluble fraction (XCS) equal or below 2.5 wt.-%, more preferably

having a xylene soluble fraction (XCS) equal or below 1.5 wt.-%, like equal or

below 1.0 wt.-%, and

(d)	being partially crystallized in the β-modification.

Preferably the propylene copolymer (A) comprises a β-nucleating agent (B). Even more

preferably the propylene copolymer (A) has a polydispersity index (PI) of equal or below 4.0

Pa-1. yet more preferably equal or below 3.5 Pa"1, still more preferably equal or below 2.9 Pa"

1. like equal or below 2.7 Pa-1. Still more preferably the propylene copolymer (A) is featured

by the fact that the part of the propylene copolymer (A)

(i) crystallized in the α-modification has a melting temperature below 150 °C, more

preferably below 148 °C and/or

(ii) crystallized in the p-modification has a melting temperature below 138 °C, more

preferably below 136 °C.

Yet more preferably the propylene copolymer (A) according to this invention fulfils the

equation

wherein

[XCS] is the amount of xylene soluble fraction (XCS) of the propylene copolymer (A)

given in weight percent, and

[C] is the amount of comonomer of the propylene copolymer (A) in weight percent.

Surprisingly it has been found out that with the propylene copolymer (A) according to the

invnetion pipes are obtainable having superior slow crack propagation performance

compared to pipes being state of the art. Moreover not only the slow crack propagation

performance of the pipes based on the inventive propylene copolymer (A) according to the

invention is outstanding but additionally also the stiffness and the impact performance of the

pipe and of the propylene copolymer (A) are excellent. In particular the Izod impact

resistance at low temperatures and the flexural modulus are above average (compare table 2).

In the following the invention is described in more detail.

One important requirement of the present invention is that the propylene copolymer (A) has

a rather low xylene cold soluble fraction (XCS).

Xylene solubles are the part of the polymer soluble in cold xylene determined by dissolution

in boiling xylene and letting the insoluble part crystallize from the cooling solution (for the

method see below in the experimental part). The xylene solubles fraction contains polymer

chains of low stereo-regularity and is an indication for the amount of non-crystalline areas.

Accordingly it is preferred that the xylene cold soluble fraction (XCS) of the inventive

propylene copolymer (A) is equal or less than 2.5 wt.-%, more preferably less than 2.0 wt-

%, still more preferably less than 1.5 wt.-%, yet more preferably less than 1.0 wt.-%. In

preferred embodiments the xylene cold soluble fraction (XCS) are in the range of 0.1 to

1.5 wt.-% and more preferably in the range of 0.1 to 1.0 wt.-%.

As further requirement of the present invention is the inventive propylene copolymer (A)

must be B-nucleated, i.e. the propylene copolymer (A) must be partially crystallized in the B-

modification. Thus it is preferred that the amount of B-modification of the propylene

copolymer (A) is at least 50 %, more preferably at least 60 %, still more preferably at least

65 %, yet more preferably at least 70 %, still yet more preferably at least 80 %, like about

90 % (determined by DSC using the second heat as described in detail in the example

section).

Of course the propylene copolymer (A) may also comprise β-nucleating agents (B). As β-

nucleating agent (B) any nucleating agent can be used which is suitable for inducing

crystallization of the propylene copolymer (A) in the hexagonal or pseudo-hexagonal

modification. Preferred β-nucleating agents (B) are those listed below, which also includes

their mixtures.

Suitable types of β-nucleating agents (B) are

•	dicarboxylic acid derivative type diamide compounds from C5 to C8-cycloalkyl

monoamines or C6 to C12-aromatic monoamines and C5 to C8-aliphatic, C5 to C8-

cycloaliphatic or C6 to C12-aromatic dicarboxylic acids, e.g.

•	N, N'-di-C5-C8-cycloalkyl-2, 6-naphthalene dicarboxamide compounds such

as N, N'-dicyclohexyl-2, 6-naphthalene dicarboxamide and N, N'-

dicyclooctyl-2, 6-naphthalene dicarboxamide,

•	N,N-di-C5-C8-cycloalkyl-4,4-biphenyldicarboxamide compounds such as N,

N'-dicyclohexyl-4, 4-biphenyldicarboxamide and N, N'-dicyclopentyl-4, 4-

biphenyldicarboxamide,

•	N, N'-di-C5-C8-cycloalkyl-terephthalamide compounds such as N, N'-

dicyclohexylterephthalamide and N, N'-dicyclopentylterephthalamide,

•	N, N'-di-C5-Cg-cycloalkyl-l, 4-cyclohexanedicarboxamide compounds such

as N, N'-dicyclo-hexyl-l,4-cyclohexanedicarboxamide and N, N'-

dicyclohexyl-1,4-cyclopentanedicarboxamide,

•	diamine derivative type diamide compounds fromC5-C8-cycloalkyl monocarboxylic

acidsor C6-C12-aromatic monocarboxylic acids and C5-C8-cycloaliphatic or C6-C12-

aromatic diamines, e. g.

•	N,N-C6-C12-arylene-bis-benzamide compounds such as N,N'-p-phenylene-

bis-benzamide and N,N'-l,5-naphthalene-bis-benzamide,

•	N,N'-C5-C8-cycloalkyl-bis-benzamide compounds such as N,N'-1,4-

cyclopentane-bis-benzamide and N,N'-l,4-cyclohexane-bis- benzamide,

•	N,N-p-C6-C12-arylene-bis-C5-C8-cycloalkylcarboxamide compounds such as

N,N'-l,5-naphthalene-bis-cyclohexanecarboxamide and N,N'-l,4-phenylene-

bis-cyclohexanecarboxamide, and

•	N,N'-C5-C8-cycloalkyI-bis-cyclohexanecarboxamide compounds such as

N,N'-l,4-cyclopentane-bis-cyclohexanecarboxamide and N,N'-1,4-

cyclohexane-bis-cyclohexanecarboxamide,

•	amino acid derivative type diamide compounds from amidation reaction of C5-C8-

alkyl, C5-C8-cycloalkyl-or C6-C12-arylamino acids,C5-C8-alkyl-, C5-C8-cycloalkyl-or

C6-C12-aromatic monocarboxylic acid chlorides and C5-C8-alkyl-, C5-C8-cycloalkyl-

or C6-C12-aromatic mono-amines, e.g.

•	N-phenyl-5-(N-benzoylamino)pentaneamide and N-cyclohexyl-4-(N-

cyclohexyl-carbonylamino)benzamide.

Further suitable of p-nucleating agents (B) are

•	quinacridone type compounds, e.g.

quinacridone, dimethylquinacridone and dimethoxyquinacridone,

•	quinacridonequinone type compounds, e. g.

quinacridonequinone, a mixed crystal of 5,12-dihydro(2,3b)acridine-7,14-dione with

quino(2,3b)acridine-6,7,13,14-(5H,	12H)-tetrone	and

dimethoxyquinacridonequinone and

•	dihydroquinacridone type compounds, e. g.

dihydroquinacridone,	dimethoxydihydroquinacridone	and

dibenzodihydroquinacridone.

Still further suitable p-nucleating agents (B) are

•	dicarboxylic acid salts of metals from group IIa of periodic system, e. g. pimelic acid

calcium salt and suberic acid calcium salt; and

•	mixtures of dicarboxylic acids and salts of metals from group IIa of periodic system.

Still further suitable β-nucleating agents (B) are

•	salts of metals from group IIa of periodic system and imido acids of the formula

wherein x = 1 to 4; R = H,-COOH, C1-C12-alkyl, C5-C8-cycloalkyl or C6-C12-aryl,

and Y =C1-C12-alkyl, C5-C8-cycloalkyl or C5-C12-aryl-substituted bivalent C6-C12-

aromatic residues, e. g.

calcium salts of phthaloylglycine, hexahydrophthaloylglycine, N-phthaloylalanine

and/or N-4-methylphthaloylglycine.

Preferred B-nucleating agents (B) are any one or mixtures of N, N'-dicyclohexyl-2, 6-

naphthalene dicarboxamide, quinacridone type or pimelic acid calcium-salt (EP 0 682 066).

The amount of B-nucleating agents (B) within the propylene copolymer (A) is preferably up

to 2.0 wt.-%, more preferably up to 1.5 wt.-%, like 1.0 wt.-%. Thus it is appreciated that the

B-nucleating agents (B) are present within the propylene copolymer (A) from 0.0001 to

2.0000 wt.-%, more preferably from 0.005 to 0.5000 wt.-%.

In this context it is mentioned that the polypropylene copolymer (A) may comprise additives

as usual in the art. However, the polypropylene copolymer (A) does not comprise further

other polymer types. Thus the propylene copolymer (A) can be seen as a composition of said

propylene polymer (A) and the B-nucleating agents (B) and optionally further additives, but

without other polymers.

Accordingly the propylene polymer (A) may comprise up to 10 wt.-% additives, which

includes the mandatory fl-nucleating agents (B) but optionally also fillers and/or stabilizers

and/or processing aids and/or antistatic agents and/or pigments and/or reinforcing agents.

Further it is mandatory that the polypropylene copolymer (A) comprises at least 1-butene as

comonomer.

However, the propylene copolymer (A) may comprise further α-olefin(s), like C2, C5 to C10

a-olefin(s). In such a case ethylene is in particular preferred. Thus in one preferred

embodiment the propylene copolymer (A) is a terpolymer comprising propylene, 1-butene

and ethylene. However, it is more preferred that the propylene copolymer (A) does not

comprise further comonomer(s), i.e. 1-butene is the only comonomer of the propylene

copolymer (A) (binary propylene-butene copolymer).

Thus the binary propylene-1-butene copolymer is particularly preferred.

More preferably the above defined propylene copolymer (A) is a random copolymer. Thus a

random propylene copolymer according to the present invention is a random propylene

copolymer produced by statistical insertion of units of 1-butene (if present with units of

ethylene or a C5 to C10 α-olefin, preferably ethylene, to give a random terpolymer). The

Randomness indicates the amount of isolated comonomer units, i.e. those which have no

other comonomer units in the neighbour, compared to the total amount of comonomers in the

polymer chain. In a preferred embodiment, the randomness of the propylene copolymer (A)

is at least 30 %, more preferably at least 50 %, even more preferably at least 60 %, and still

more preferably at least 65 %.

The type of comonomer has a significant influence on a number of properties like

crystallization behaviour, stiffness, melting point or flowability of the polymer melt Thus to

solve the objects of the present invention, in particular to provide an improved balance

between stiffness, impact resistance and slow crack propagation performance it is necessary

that the propylene copolymer comprises 1-butene as a comonomer at least in a detectable

manner, in particular of at least 1.0 wt.-%. On the other hand the increase of the comonomer

content, in particular of 1-butene, in the propylene copolymer (A) may drop the stiffness.

Thus, it is appreciated that the propylene copolymer (A) comprises preferably not more than

up to 3.0 wt.-% comonomer, in particular 1-butene, based on the weight of the propylene

copolymer (A). As stated above the comonomer 1-butene is mandatory whereas other a-

olefins can be additionally present. However the amount of additional α-olefins shall

preferably not exceed the amount of 1-butene in the propylene copolymer (A). More

preferably the amount of comonomer, in particular of 1-butene, within the propylene

copolymer is equal or below 2.2 wt-%, still more preferably equal or below 2.0 wt.-% and

yet more preferably equal or below 1.8 wt-%. Accordingly the amount of comonomer, in

particular 1-butene, within the propylene copolymer (A) is from 1.0 to 3.0 wt-%, more

preferably from 1.0 to 2.2 wt.-%, still more preferably from 1.0 to 2.0 wt.-%, yet more

preferably of 1.0 to 1.9 wt.-%, yet still more preferably of 1.0 to 1.8 wt.-%. In a particular

preferred embodiment the amount of comonomer, in particular 1-butene, is 1.0 to 1.8 wt.-%,

more preferred 1.1 to 1.6 wt.-%.

In case the propylene copolymer (A) is a binary propylene-1-butene copolymer - an

embodiment which is particularly preferred - the ranges as defined in the previous paragraph

refer to 1-butene only.

The comonomer content of the propylene copolymer (A) can be determined with FT infrared

spectroscopy, as described below in the examples.

One remarkable improvement in the present invention is that comonomers, like 1-butene,

can be inserted in the propylene copolymer chain without significantly increasing the xylene

cold soluble fraction (XCS), an undesired phenomena observed by propylene copolymers

produced in the presence of a Ziegler-Natta catalyst.

Accordingly a particular finding is that the propylene copolymer (A) satisfies the formula

wherein

[XCS] is the amount of xylene soluble fraction (XCS) of the propylene copolymer (A)

given in weight percent, and

[C] is the amount of comonomer of the propylene copolymer (A) in weight percent.

Additionally it is preferred that the propylene copolymer (A) is an isotactic propylene

copolymer. Thus it is preferred that the propylene copolymer has a rather high pentad

concentration, i.e. higher than 90 %, more preferably higher than 92 %, still more preferably

higher than 95 % and yet more preferably higher than 98 %.

Further it is preferred that the propylene copolymer (A) is not chemically modified as it is

known for instance from high melt strength polymers (HMS-polymer). Thus the propylene

copolymer (A) is not cross-linked. The impact behaviour can normally also improved by

using branched polypropylenes as for instance described in EP 0 787 750, i.e. single

branched polypropylene types (Y-polypropylenes having a backbone with a single long side-

chain and an architecture resembles a "Y"). Such polypropylenes are characterized by rather

high melt strength. A parameter of the degree of branching is the branching index g'. The

branching index g' correlates with the amount of branches of a polymer. The branching index

g' is defined as g'=[IV]br/[IV]tin in which g' is the branching index, [IVbr] is the intrinsic

viscosity of the branched polypropylene and [IV]tin is the intrinsic viscosity of the linear

polypropylene having the same weight average molecular weight (within a range of ±10 %)

as the branched polypropylene. Thereby, a low g'-value is an indicator for a high branched

polymer. In other words, if the g'-value decreases, the branching of the polypropylene

increases. Reference is made in this context to B.H. Zimm and W.H. Stockmeyer, J. Chem.

Phys. 17,1301 (1949). This document is herewith included by reference. Thus it is preferred

that the branching index g' of the propylene copolymer (A) shall be at least 0.85, more

preferably at least 0.90, yet more preferably at least 0.95, like 1.00.

A further essential aspect of the instant invention is that the propylene copolymer (A) has a

rather low melting temperature compared to known Ziegler-Natta polypropylene

counterparts. Accordingly the inventive propylene copolymer (A) is preferably further

characterized in that the part of the propylene copolymer (A)

(i) crystallized in the a-modification has a melting temperature below 150 °C, more

preferably below 152 °C, yet more preferably below 151 °Cand/or

(ii) crystallized in the p-modification has a melting temperature below 141 °C, more

preferably below 140 °C, yet more preferably below 139 °C.

Accordingly it is in particular appreciated that the part of the propylene copolymer (A)

(i) crystallized in the a-modification has a melting temperature of 135 to 152 °C, more

preferably 138 to 151 °C, yet more preferably 140 to 150 °C and/or

(ii) crystallized in the P-modification has a melting temperature 128 to 142 °C, more

preferably 130 to 141 °C, yet more preferably 132 to 140 °C.

The melting temperature of the part of the propylene copolymer (A) crystallized in the a-

modification has a higher melting temperature compared to part of the propylene copolymer

(A) crystallized the P-modification. The measuring method is defined in the example sectioa

It is further important requirement is that the propylene copolymer (A) must show a rather

narrow molecular weight distribution (MWD).

The molecular weight distribution (MWD) can be measured by SEC (also known as GPC),

whereby it is expressed as Mw/Mn, or by a rheological measurement, like Polydispersity

Index (PI) - measurement or Shear Thinning Index (SHI) - measurement. In the present case

primarily the Polydispersity Index (PI) is used as measurement. All the measurements are

known in art and further defined below in the example section.

Thus the propylene copolymer (A) has preferably a Polydispersity Index (PI) of equal or

below 4.0 Pa-1, preferably of equal or below 3.5 Pa-1 more preferably of equal or below 3.0

Pa-1, still more preferably of equal or below 2.8 Pa1, like equal or below 2.5 Pa-1. Lower

values of the Polydispersity Index (PI) may be 1.0 Pa-1, like 1.5 Pa-1. Thus the Polydispersity

Index (PI) of the propylene copolymer (A) is preferably in the range of 0.5 to 4.0 Pa-1, more

preferably in the range of 1.0 to 3.0 Pa-1, yet more preferably in the range of 1.0 to 2.9, like

1.3 to 2.6 Pa-1.

Moreover the propylene copolymer (A) can be unimodal or multimodal, like bimodal in

view of the molecular weight distribution and/or the comonomer content distribution.

When the matrix is unimodal with respect to the molecular weight distribution and/or

comonomer content, it may be prepared in a single stage process e.g. as slurry or gas phase

process in a slurry or gas phase reactor. Preferably, the unimodal propylene copolymer (A) is

polymerized as a slurry polymerization. Alternatively, the unimodal propylene copolymer

(A) may be produced in a multistage process using at each stage process conditions which

result in similar polymer properties.

The expression "multimodal" or "bimodal" used herein refers to the modality of the polymer,

i.e.

the form of its molecular weight distribution curve, which is the graph of the

molecular weight fraction as a function of its molecular weight,

or more preferably

the form of its comonomer content distribution curve, which is the graph of the

comonomer content as a function of the molecular weight of the polymer fractions.

As will be explained below, the polymer components of the propylene copolymer (A) can be

produced in a sequential step process, using reactors in serial configuration and operating at

different reaction conditions. As a consequence, each fraction prepared in a specific reactor

will have its own molecular weight distribution and/or comonomer content distribution.

When the distribution curves (molecular weight or comonomer content) from these fractions

are superimposed to obtain the molecular weight distribution curve or the comonomer

content distribution curve of the final polymer, these curves may show two or more maxima

or at least be distinctly broadened when compared with curves for the individual fractions.

Such a polymer, produced in two or more serial steps, is called bimodal or multimodal,

depending on the number of steps.

Accordingly the propylene copolymer (A) may be multimodal, like bimodal, in view of the

comonomer content and/or molecular weight.

In any case the Polydispersity Index (PI) and/or the comonomer content of the propylene

copolymer (A) as defined in the instant invention refer(s) to the total propylene copolymer

(A) be it monomodal or multimodal, like bimodal.

Further it is preferred that the propylene copolymer (A) has a rather low melt flow rate. The

melt flow rate mainly depends on the average molecular weight. This is due to the fact that

long molecules render the material a lower flow tendency than short molecules. An increase

in molecular weight means a decrease in the MFR-value. The melt flow rate (MFR) is

measured in g/10 min of the polymer discharged through a defined die under specified

temperature and pressure conditions and the measure of viscosity of the polymer which, in

turn, for each type of polymer is mainly influenced by its molecular weight but also by its

degree of branching. The melt flow rate measured under a load of 2.16 kg at 230 °C

(ISO 1133) is denoted as MFR2 (230 °C).

Thus it is required that propylene copolymer (A) has a melt flow rate (MFR2 (230 C)) equal

or below 0.8 g/10min, more preferred of equal or less than 0.5 g/10min, still more preferred

equal or less than 0.4 g/10min. On the other hand the MFR2 (230 °C) should be more than

0.05 g/10min, more preferably more than 0.1 g/10min.

In case the melt flow rate is measured under a load of 5 kg the following is preferred.

The propylene copolymer (A) has preferably a melt flow rate (MFR5 (230 C)) equal or

below 4.0 g/l0min, more preferred of equal or less than 2.5 g/10min, still more preferred

equal or less than 1.8 g/10min. On the other hand the MFR2 (230 °C) should be more than

0.1 g/10min. more preferably more than 0.3 g/10min. Accordingly a preferred range is from

0.3 to 1.8g/10min.

Additionally it is appreciated that the propylene copolymer (A) enables to provide pipes with

a rather high resistance to deformation, i.e. have a high stiffness. Accordingly it is preferred

that the propylene copolymer (A) in an injection moulded state and/or the pipes based on

said material has(have) a flexural modulus measured according to ISO 178 of at least

1000 MPa, more preferably of at least 1150 MPa.

Furthermore it is appreciated that the propylene copolymer (A) enables to provide pipes

having a rather high impact strength. Accordingly it is preferred that propylene copolymer

(A) in an injection moulded state and/or the pipes based on said material has(have) an impact

strength measured according the Charpy impact test (ISO 179 (leA)) at 23 °C of at least

50.0 kJ/m2, more preferably of at least 53.0 U/m2, yet more preferably of at least 55.0 kJ/m2

and/or an high impact strength measured according the Charpy impact test (ISO 179 (leA))

at -20°C of at least 1.5 kJ/m2, more preferably of at least 2.0 kJ/m2, yet more preferably of at

least 2.5 kJ/m2.

The instant propylene copolymer (A) has been in particular developed to improve the

properties of pipes, in particular in terms of very good slow crack propagation performance

by keeping the other properties, like resistance to deformation and impact strength, on a high

level. Thus the instant invention is also directed to the use of the propylene copolymer (A)

for a pipe, like a pressure pipe, or for parts of a pipe, like a pressure pipe, and for the

manufacture of pipes.

In addition it is appreciated that the propylene copolymer (A) enables to provide pipes

having a very good slow crack propagation performance. Thus it is preferred that the

propylene copolymer (A) and/or the pipes based on said material has(have) a slow crack

propagation performance measured according to the full notch creep test (FNCT) (ISO

16770; at 80 °C and applied stress of 4.0 MPa) of at least 1200 h.

The propylene copolymer (A) may comprise - in addition to the P-nucleating agents - further

additives, like fillers not interacting with the P-nucleating agents, e.g. mica and/or chalk

Furthermore, the present invention is also directed to pipes and/or pipe fittings, in particular

pressure pipes, comprising the propylene copolymer (A) as defined in the instant invention.

These pipes, in particular pressure pipes, are in particular characterized by the flexural

modulus, impact strength and slow crack propagation performance as defined in the previous

paragraphs.

The term "pipe" as used herein is meant to encompass hollow articles having a length greater

than diameter. Moreover the term "pipe" shall also encompass supplementary parts like

fittings, valves and all parts which are commonly necessary for e.g. a hot water piping

system.

Pipes according to the invention also encompass single and multilayer pipes, where for

example one or more of the layers is a metal layer and which may include an adhesive layer.

The propylene copolymer (A) used for pipes according to the invention may contain usual

auxiliary materials, e. g. up to 10 wt.-% fillers and/or 0.01 to 2.5 wt.-% stabilizers and/or

0.01 to 1 wt.-% processing aids and/or 0.1 to 1 wt.-% antistatic agents and/or 0.2 to 3 wt.-%

pigments and/or reinforcing agents, e. g. glass fibres, in each case based on the propylene

copolymer (A) used (the wt.-% given in this paragraph refer to the total amount of the pipe

and/or a pipe layer comprising said propylene copolymer (A)). In this respect, it has to be

noted, however, that any of such of auxiliary materials which serve as highly active a-

nucleating agents, such as certain pigments, are not utilized in accordance with the present

invention.

The propylene copolymer (A) as defined above is preferably produced in the presence of the

catalyst system as defined below. Furthermore, for the production of propylene copolymer

(A) as defined above, the process as stated below is preferably used.

Thus the manufacture of the inventive propylene copolymer (A) comprises the steps of:

(a)	producing a propylene copolymer (A) as defined herein, preferably in a multistage

process and subsequently

(b)	treating the propylene copolymer (A) with a β-nucleating agent (B), preferably at

temperatures in the range of 175 to 300 °C, and

(c)	cooling and crystallizing the propylene copolymer (A) composition.

In the following the process and the catalyst system employed therein will be described in

more detail.

The catalyst system used to obtain the propylene copolymer (A) according to this invention

is defined as follows.

A solid catalyst system comprising a

(a)	an organo-zirconium compound of formula (I)

wherein

each " Li" can be the same or different and is an alkyl residue,

each "L2" can be the same or different and is a substituted aromatic residue

selected from the group consisting of

"L3" is an alkyl residue,

"Y" is a bridging group linking the indenyl ligands,

"R1" and "R2" are organic residues,

"X" is a ligand with a 0-bond to the zirconium (Zr),

(b)	a cocatalyst (Co) comprising an element (E) of group 13 of the periodic table

(IUPAC),

wherein the catalyst system has a porosity of less than 1.40 ml/g measured according to

DIN 66135 and/or a surface area of lower than 25 m2/g measured according to ISO 9277.

Preferably this catalyst system for the preparation of the propylene copolymer (A) is itself

polymerized thus obtaining a polymerized solid catalyst composition as defined in more

detail below.

It has been surprisingly found out that with this specific solid catalyst system successfully,

i.e. with high productivity, the propylene copolymer (A) according to this invention is

obtainable (see examples).

Preferably the residues L1 and L2 of the indenyl rings of the organo-zirconium compound are

identical.

Further, the residue "L1" is preferably a C1 to C10 alkyl residue, more preferably a C1-C6

alkyl residue, e.g. methyl, ethyl, isopropyl, still more preferably methyl or ethyl, i.e. methyl.

The residues "L2" are substituted aromatic ring systems, preferably the residues "L2" are

selected from the group consisting of substituted phenyl, substituted naphthyl and substituted

anthracenyl. More specifically the residues "L2" are selected from the group consisting of

wherein "L3" is an alkyl residue.

More preferably the residue "L3" is a C1 to C10 alkyl residue, still more preferably the

residue "L3" is a C1 to C6 alkyl residue, like methyl, ethyl iso-propyl, tert-butyl, 2-methyl-

butyl. yet more preferably the "L3" is selected from the group consisting of iso-propyl, tert-

butyl, 2-methyl-butyl, e.g. tert-butyl.

Accordingly in a preferred embodiment the residues "L2" are a phenyl residues selected from

the group consisting of

Most preferably the residues "L2" are 4-tert-butyl-phenyl.

A further essential requirement is that the indenyl residues of the organo-zirconium

compound are linked via a bridge. More specifically the two five member rings of the

indenyl rings are linked together via a bridge. Preferably the residue "Y" is C, Si or Ge, more

preferably Si. The residues "Ri" and "R2" of "Y" can be identical or different. However it is

especially appreciated that the residues "R1" and "R2" are different.

The residues "Rf and "R2" can independently selected from the group consisting of C1 to

C20 alkyl. C1 to C20 cycloalkyl, C6 to C12 aryl, C7 to Cl2 arylalkyl, or trimethylsilyl. More

preferably the residues "R1" and "R2" are different and selecteted from the group consisting

of C1 to C20 alkyl, C1 to C20 cycloalkyl, C6 to C12 aryl, C7 to C12 arylalkyl, or trimethylsilyl.

In a preferred embodiment the residues "Ri" and "R2" are idenpendently selected from the

group consisting of C1 to C2o alkyl and C1 to C20 cycloalkyl. Even more preferred the

residues "R]" and "R2" are different and selected from the group consisting of C1 to C2o alkyl

and C1 to C2o cycloalkyl. In a preferred embodiment "R1" is C1 to C2o alkyl, like methyl,

ethyl or propyl, and "R2" is C1 to C20 cycloalkyl, like cyclohexyl or cyclohcptyl.

The ligands "X" can independently be selected from the group consisting of hydrogen,

halogen. C1 to C20 alkyl, C1 to C20 alkoxy, C2 to C20 alkenyl, C2 to C20 alkynyl,C3 to

C12 cycloalkyl, C6 to C20 aryl, C6 to C20 aryloxy, C7 to C20 arylalkyl, C7 to C20

arylalkenyl, -SR", -PR"3, -SiR"3, -OSiR"3 and -NR"2,

wherein each R" is independently hydrogen, C1 to C20 alkyl, C2 to C20 alkenyl, C2 to C20

alkynyl. C3 to C12 cycloalkyl or C6 to C20 aryl. In a preferred embodiments the ligands "X"

are identical and either halogen, like CI, or benzyl.

Considering the statements above, especially suitable for the preparation of a propylene

copolymer (A) according to this invention is an organo-zirconium compound having the

formula (II)

wherein "Y" is C, Ge, or Si, preferably Si.

As a further requirement the solid catalyst system for the preparation of the propylene

copolymer (A) according to this invention must comprise a cocatalyst (Co) comprising an

element (E) of group 13 of the periodic table (IUPAC), for instance the cocatalyst (Co)

comprises a compound of Al.

Examples of such cocatalyst (Co) are organo aluminium compounds, such as

trialkylaluminium compound and/or aluminoxane compound.

Aluminoxane cocatalysts are inter alia described in WO 94/28034 which is incorporated

herein by reference. These are linear or cyclic oligomers of having up to 40, preferably 3 to

20, -(Al (R"')O)- repeating units (wherein R"' is hydrogen, C1 to C10-alkyl (preferably

methyl) or C6 to C18-aryl or mixtures thereof).

Such compounds of Al, preferably aluminoxanes, can be used as the only compound in the

cocatalyst (Co) or together with other cocatalyst compound(s). Thus besides or in addition to

the compounds of Al, i.e. the aluminoxanes, other cation complex forming cocatalyst

compounds, like boron compounds can be used. Said cocatalysts are commercially available

or can be prepared according to the prior art literature. Preferably however in the

manufacture of the solid catalyst system only compounds of Al as cocatalyst (Co) are

employed.

In particular preferred cocatalysts (Co) are the aluminoxanes, in particular the C1 to C10-

alkylaluminoxanes, most particularly methylaluminoxane (MAO).

Especially good results are achievable in case the mol ratio of element (E) of the cocatalyst

(Co) and zirconium, preferably the mol ratio of Al of the cocatalyst (Co) and zirconium, are

kept in a specific ratio. Accordingly it is appreciated that mol ratio of element (E) of the

cocatalyst (Co) and zirconium [E/Zr], preferably the mol ratio of Al of the cocatalyst (Co)

(like aluminoxanes, such as methylaluminumoxane (MAO)) and zirconium [Al/Zr], is in a

range of 100 to 800 mol/mol, more preferably in a range of 150 to 600 mol/mol, yet more

preferably in a range of 200 to 400 mol/mol, like 200 to 350mol/mol.

Preferably, the organo-zirconium compound of formula (I) and the cocatalyst (Co) of the

solid catalyst system represent at least 70 wt%, more preferably at least 80 wt%, even more

preferably at least 90 wt%, even further preferably at least 95 wt% of the solid catalyst

system. Thus it is appreciated that the solid catalyst system is featured by the fact that it is

self-supported, i.e. it does not comprise any catalytically inert support material, like for

instance silica, alumina or MgCl2 or porous polymeric material, which is otherwise

commonly used in heterogeneous catalyst systems, i.e. the catalyst is not supported on

external support or carrier material. As a consequence that the solid metallocene catalyst

system is self-supported it has a rather low surface area.

A low surface area is insofar appreciated as therewith the bulk density of the produced

propylene copolymer (A) can be increased enabling a high throughput of material. Typically

the solid catalyst system has a surface area measured according to the commonly known

BET method with N2 gas as analysis adsorptive of less than 25 m2/g, more preferably of less

than 20 m2/g, yet more preferably of less than 15 m2/g, still yet more preferably of less than

10 m2/g. In some embodiments, the solid catalyst system used for the preparation of the

propylene copolymer (A) shows a surface area of 5 m2/g or less, i.e. a surface area is below

the detection limit.

The solid catalyst system can be additionally or alternatively defined by the pore volume, i.e.

porosity. Thus it is appreciated that the catalyst particle has a porosity of less than 1.40 ml/g,

more preferably of less than 1.00 ml/g, still more preferably of less than 0.50 ml/g and even

less than 0.20 ml/g. In another preferred embodiment the porosity is not detectable when

determined with the method applied as defined in the example section.

Moreover the solid catalyst system typically has a mean particle size of not more than

500 μm, i.e. preferably in the range of 2 to 500 μm, more preferably 5 to 200 μm. It is in

particular preferred that the mean particle size is below 80 μm, still more preferably below

70 μm. A preferred range for the mean particle size is 5 to 70 μm, more preferred 10 to

60 μm.

The solid metallocene catalyst system is preferably obtained by the emulsion solidification

technology as described in WO 03/051934. This document is herewith included in its

entirety by reference.

Hence the solid catalyst system is preferably obtainable by a process by converting a

solution (A) comprising the organo-zirconium compound and the cocatalyst (Co) to solid

particles comprising the steps of

(a)	generating a liquid/liquid emulsion by dispersing the solution (A) in a solvent (S)

immiscible with said solution (A), wherein

(i) the solvent (S) constitutes the continuous phase of the emulsion and

(ii) the solution (A) constitutes in form of droplets the dispersed phase of the

emulsion,

(iii) the organo-zirconium compound and the cocatalyst (Co) are present in the

droplets, and

(b)	solidifying said dispersed phase to convert said droplets to solid particles.

More precisely the solid catalyst system is preferably obtainable by a process comprising the

steps of

(a)	preparing a solution (A) of the components of the solid catalyst system, wherein the

solution (A) comprises at least a solvent (A'), the organo-zirconium compound and
