Repository: anandvc/allindianpatents

File: patents/272930-a-method-of-manufacturing-a-cell-array-structure-and-a-method-of-manufacturing-minute-composite-material.html (part 1 of 3)
Indian Patents. 272930:A METHOD OF MANUFACTURING A CELL ARRAY STRUCTURE AND A METHOD OF MANUFACTURING MINUTE COMPOSITE MATERIAL

Indian Patents

Recently Granted Patents

  Recently Published Patents

Title of Invention	A METHOD OF MANUFACTURING A CELL ARRAY STRUCTURE AND A METHOD OF MANUFACTURING MINUTE COMPOSITE MATERIAL

Abstract	A method of manufacturing a cell array structure includes.a first step of laminating a deformable layer capable of causing plastic deformation on a substrate, the substrate being formed with plural, mutually separated depressions on a top surface thereof, such that the deformable layer forms a mutually isolated space in each of the plural depressions; and a second step of extending the space in each of the plural depressions by causing plastic deformation in the deformable layer, such that there are formed plural columnar cells respectively in correspondence to the plural depressions.	

Full Text	- 1 -

DESCRIPTION

MINIATURE CELL ARRAY STRUCTURE AND MANUFACTURING

METHOD OF MINIATURIZED COMPOSITE. COMPONENT USING SUCH

A MINIATURE CELL ARRAY STRUCTURE

TECHNICAL FIELD

The present invention generally relates to

molding technology of plastic components and more

particularly to the high-precision molding technology

of highly miniaturized plastic composites formed of

plural parts. The technology of the present invention

is applicable to the production of miniature plastic

lens arrays for use in optical scanning system of

copying machines, facsimile machines, solid-state

scanning type printers, and the like, or optical

waveguides having built-in miniature lens array

designed for optical transmission, production of

lenses of digital cameras, production of optical

fiber array used for projector screens, touch panels,

photosensitive bodies for electron photography

process, display devices, and the like.

BACKGROUND ART

Conventionally, there is a technology of

forming high-precision plastic products formed of

plural miniaturized components by way of molding.

- 2 -

More specifically, there is a technology of forming:

(1) miniature lens arrays; and (2) minute optical

fiber arrays.

(1) Conventional Technology related to Miniature

Lens Arrays

For the conventional technology related to

miniature lens arrays or microlens arrays, Japanese

Laid-Open Patent Application 1-107202 (Patent

Reference 1), Japanese Laid-Open Patent Application

2004-341474 (Patent Reference 2); Japanese Laid-Open

Patent Application 2004-45586 (Patent Reference 3)

are cited.

More specifically, Patent Reference 1

discloses a manufacturing method of a lens array

according to the steps of: arraying GRIN (graded

index) cylindrical lenses in a mold such that the

optical axes thereof are aligned in a predetermined

direction; and injecting a molten resin into the mold

to form a molding in which the lens array and the

resin are integrated.

Further, Patent Reference 2 describes the

method for producing an optical component by an

extrusion molding-process. More specifically, the

technology of Patent Reference 2 aims for a

production method of an optical component

- 3 -

characterized by long lifetime of the mold,

capability of forming the lenses without distortion

or optical defects and capability of integrating the

lenses easily into a main apparatus with high

precision.

Thus, a lens holding member is placed on a

lower mold in such a manner that the lens holding

member is formed with a large number of lens holes,

and lenses are placed on the respective lens holes of

the lens holding member. Thereby, the lower mold and

the upper mold are formed respectively with a lower

lens mold surface and an upper lens mold surface with

the diameter smaller than the diameter of the lens

holes, and lenses are formed by pressing the lower

mold and the upper mold with each other. By using

different materials for the lens and the lens holding

member, it becomes possible to suppress optical noise

of the lens. Particularly, by using a metal for the

lens holding member, it becomes possible to mount the

lens array to a main apparatus easily by way of

soldering.

Further, Patent Reference 4 provides the

method of manufacturing a high-precision composite -

molding having a thin optical shielding part. The

reference eliminates the problem of misalignment

- 4 -

between a molded product and a molding apparatus

applying a secondary molding process to the molded

product and enables manufacturing of a composite by

molding process with high precision in terms of

dimensions and pattern transfer precision. With this

prior art, reference positions are defined

respectively to the molded product produced by the

first molding process and to the mold used for the

secondary molding process for mutual alignment at the

time of initial setup of the secondary molding

process. Further, adjustment of dimensions is

achieved by way of expanding or shrinking the primary

molding or the mold or by way of mechanical

dimensional adjustment. Further, the start timing of

holding the primary molding in the secondary molding

apparatus is controlled by detecting the mutual

positional relationship therebetween or by evaluating

the mutual positional relationship based on the

linear thermal expansion coefficients by detecting

the temperature. Alternatively, the start timing may

be controlled based on the time calculated from the

temperature and the dimension. Thereby, the start

timing of the secondary molding is defined as the

timing in which the temperature of the primary

- 5 -

molding has reached a temperature higher than the

glass transition point by 3 - 25°C.

Japanese Patent 3,521,469 (Patent Reference

5) describes a manufacturing method of resin lens

array according to the process steps of: forming a

resin layer on one side of a flat substrate by

applying a transparent resin with a uniform

thickness; urging the resin layer against an optical

shielding plate of an optically shielding material

formed with plural through-holes; forming lenses by

extruding a part of the resin layer into the through-

holes of the optical shielding plate; curing the

resin layer to form a lens array sheet; and fixing

the substrate and the optical shielding plate by way

of the resin layer.

Further, Japanese Laid-Open Patent

Application 2004-45586 provides a method of

manufacturing a microlens array sheet having an

optical shielding layer comprising the steps of:

irradiating a ultraviolet radiation to a microlens

array sheet comprising a consecutive lamination of: a

transparent support substrate carrying microlenses at

one side and a transparent a photosensitive layer or

a thermoplastic resin layer at the other side; a UV-

cure adhesive resin layer colored in black; and a

- 6 -

protective film layer, such that the ultraviolet

radiation is applied to the side where the lenses are

formed; curing the UV-cure resin layer at the parts

where the UV radiation is focused by the microlenses

to cause transfer of the cured resin layer

corresponding to the focused parts to the protective

film layer; peeling off the cured resin layer of the

focused parts from the transparent photosensitive

layer or the thermoplastic layer by peeling the

protective film layer therefrom and forming an

optical shielding pattern of the UV-cure resin layer

in correspondence to the parts not exposed to the UV

radiation and remaining in intimate contact with the

transparent photosensitive layer.

(2) Conventional Technology related to Optical Fiber

Arrays

There are various conventional arts related

to manufacture of optical fiber arrays.

Japanese Laid-Open Patent Application 2004-

118119 (Patent Reference 6) discloses a technology

related to plastic optical fiber arrays and

manufacturing method thereof. This prior art

technology enables manufacturing of optical fiber

array characterized by smooth core surface and

reduced optical transmission loss with low cost in

- 7 -

short time while using a simple manufacturing

apparatus, and comprises the steps of: lowering a

comb-shaped molding that includes plural bar-shaped

fingers extending parallel with each other toward a

UV-cure molten resin of liquid state such that end

parts of the bar-shaped fingers contact with the

molten resin simultaneously; pulling up the bar-

shaped fingers; curing the resin pulled up from the

molten resin with the foregoing end parts to form

plural core parts simultaneously; forming a cladding

layer by dipping the entire core parts into a molten

UV-cure resin (cladding resin solution) to form a

cladding layer composite; placing the cladding layer

composite thus formed into a vessel together with a

molten thermoplastic resin of low viscosity; forming

the entire thermoplastic resin by heating the vessel

together with the molten resin and the cladding layer

composite to form a protective part; cutting the

molding thus formed including therein the comb-shaped

part at the end parts of the bar-shaped fingers; and

polishing the cross-section of the end parts thus

formed.

Japanese Laid-Open Patent Application 8-

112873 (Patent Reference 7) discloses the technology

- 8 -

related to a porous body and manufacturing process

thereof.

More specifically, this reference aims for

a light weight porous body of excellent thermal

insulation and compressive strength and provides a

sheet-shaped porous body comprising: square-shaped

cells forming a lattice patern in a thermoplastic

resin body; and a highly expandable thermoplastic

resin composition formed in each cell, the highly

expandable thermoplastic resin composition having an

expansion ratio of 20 times as large as the

thermoplastic resin forming the cells.

Further, Japanese Laid-Open Patent

Application 10-80964 (Patent Reference 8) discloses a

honeycomb structure and manufacturing technology

thereof.

More specifically, the reference teaches a

strong transparent honeycomb structure of stable

quality over a long period of time and the

manufacturing method thereof, wherein the honeycomb

structure includes three-dimensional packing of

columnar cells of polygonal cross-sectional shape in

a resin with high density. Thereby, the cells are

formed without providing a junction part between the

cell walls, and the cells are formed by placing an

- 9 -

expandable substance in a resin with a three-

dimensionally regular arrangement and by inducing

expansion of the expandable substance.

Patent Reference 1 Japanese Laid-Open Patent

Application 1-107202 official gazette

Patent Reference 2 Japanese Laid-Open Patent

Application 2004-341474 official gazette

Patent Reference 3 Japanese Laid-Open Patent

Application 2004-45586 official gazette

Patent Reference 4 Japanese Laid Open Patent

Application 2003-80543 official gazette

Patent Reference 5 Japanese Patent 3,521,469

Patent Reference 6 Japanese Laid-Open Patent

Application 2004-118119 official gazette

Patent Reference 7 Japanese Laid-Open Patent

Application 8-112873 official gazette

Patent Reference 8 Japanese Laid-Open Patent

Application 10-80964 official gazette

Patent Reference 9 Japanese Patent Publication

56-34780 official gazette

DISCLOSURE OF THE INVENTION. . .

[Problem with Manufacture of Lens Array]

- 10 -

When manufacturing a miniature composite

honeycomb structure, a typical example of which being

the one shown in Figure 1, more than one hundred

lenses 72 are assembled to form a microlens array in

an optical shielding part 71 in the form of lattice

by way of molding process.

With such a honeycomb structure, there is a

need of solving, the problems that:

(a)	forming the optical shielding part as

thin as possible; and

(b)	maintaining high precision after

formation of the composite.

In the case of the technology of Patent

Reference 1, in which the optical shielding part is

injected after arraying the lenses, there arises no

problem with regard to the foregoing point (a) . On

the other hand, there is a possibility with this

technology to form the lenses after formation of the

optical shielding part. In such a case, however, the

optical shielding part may be damaged at the time of

removing the composite from the mold.

Further, in the case the microlens array is

miniaturized and the thickness of the optical

shielding part is reduced to about 20um, it is not

possible to fill such a small space with ordinary

- 11 -

injection molding process because of the too large

viscosity of the resin, and it is not possible to

form the optical shielding part by way of the molding

process.

In order to attend to the problem (b) noted

above, Patent Reference 2 describes the process of

forming a lens array by injecting the lenses to the

holes formed in the optical shielding part, followed

by pressing. However, this process of Patent

Reference 2 has a drawback in that it requires high

precision for the dimension of the optical shielding

part and high precision for the alignment of the

optical shielding part.

In order to attend to the foregoing problem

of Patent Reference 2, Patent Reference 4 proposes a

dimension control by way of the temperature control.

However, this process of Patent Reference 4 suffers

from the problem of high cost in view of the need of

using expensive apparatus and long cycle time for the

forming process.

Further, Patent Reference 5 proposes the

solution of the foregoing problems. More specifically,

the process of Patent Reference 5 forms the lens part

by urging a transparent sheet to the optical

shielding part and causing plastic deformation in the

- 12 -

sheet material. While this process is effective for

eliminating the misalignment between the lenses and

the optical shielding part, there is a problem that -

the lens shape cannot be controlled because of the

absence of lens mold.

Patent Reference 3, on the other hand,

teaches the method of forming a microlens array by

forming the optical shielding pattern after formation

of the microlenses, by disposing an adhesive UV-cure

resin layer behind the lenses and causing focusing of

UV radiation to the UV-cure resin through the lenses.

While this method is effective for eliminating the

misalignment between the lenses and the optical

shielding part, the size and/or shape of the optical

shielding part is restricted by the form of the

lenses. More particularly, this process has a

drawback in that the optical shielding pattern

inevitably takes a tapered shape because of the

curing taking place with the focusing of the UV

radiation.

[Problem with Manufacture of Optical Fiber Array]

	 - With, regard, to. the method of forming the—

plastic optical fiber array, it takes a very long

time when the optical fibers are laid one by one to

- 13 -

form the optical fiber array. Such an approach is

hardly efficient.

Thus, there is a proposal shown in Figure

19A to form a comb-shaped molding 1 having plural

bar-shaped fingers lb extending parallel from a

bridging part la and cause the bar-shaped fingers lb

to make a contact substantially simultaneously with

the a molten resin 2 by lowering the comb-shaped

molding 1 toward the molten resin 2.

Thereafter, the comb-shaped molding 1 is

pulled up in the step of Figure 19B gently in the

upward direction while irradiating a weak UV

radiation, and with this, the molten resin 2 is

pulled up with the bar-shaped fingers lb to form

cores 4 extending parallel with each other in

correspondence to the fingers lb of the comb shaped

member 1.

Further, in the step of Figure 19C, a resin

member 3 is attached to the distal end parts of the

cores 4 to hold the cores 4 in the respective

positions, and ultraviolet radiation is applied for

fully curing the cores 4 thus formed.

Next, in the step of Figure 19D, the. cores

4 thus formed are dipped in a resin 6 held in a

vessel in the state that the cores 4 are held between

- 14 -

the comb-shaped molding 1 and the resin member 3, and

with this, a cladding layer is formed on each of the

cores 4.	. . ..

Further, in the step of Figure 19E, the

member including the cores 4 carrying thereon the

cladding layer and held between the comb-shaped

molding 1 and the resin member 3 is dipped in a

thermosetting resin 8 held in a vessel 9. After

curing the thermosetting resin 8, the comb-shaped

molding 1 and the resin member 3 are disconnected in

the step of Figure 19F.

This is the technology disclosed in Patent

Reference 6.

With the technology of Patent Reference 6,

on the other hand, there arises a problem, associated

with its principle of forming the cores by pulling up

the comb-shaped member 1, in that the cores 4

inevitably have a tapered shape. Thus, the optical

fiber array formed with such a process suffers from

the problem of low efficiency of light utilization.

The present invention addresses the

foregoing problem by forming the cladding layer at

first by an extension process, followed, by injection-

of core material into the hollow space inside the

cladding layer to form a plastic optical fiber array.

- 15 -

With such a process of forming the cladding

layer part at first, there is a need of providing the

technology of forming a cell array structure in which

columnar cells are formed side-by-side.

Conventionally, there is a process of

forming a honeycomb structure according to Japanese

Patent Publication 56-34780 (Patent Reference 9)

comprising the steps of holding a plastic material

between heating platens having an escaping holes of

the plastic material; pressing and heating the resin

between the platens; and pulling apart the platens

from each other to expand the plastic material. This

conventional process, which uses a plastic material

for the honeycomb structure, however, has a drawback

in that the honeycomb structure has a thick cell wall.

Further, similar problem arises also in the

technology described in Patent Reference 7 or Patent

Reference 8 because of the use of thermoplastic resin.

Meanwhile, it is known to form a cell of

very thin cell wall by expanding water containing

surfactant as in the case of soap bubble. With this

process, it is possible to form a cell having a wall

thickness of several nanometers to several microns.

On the other hand, soap bubbles use the effects of

electrostatic repulsion, interaction between

- 16 -

hydrophobic groups, Marangoni effect, and the like,

wherein such effects become insignificant with drying

of the film and the soap bubble -is-collapsed in due

course. Further, in the case of plastic, none of

these effects are available.

In the bubbling process for forming a

honeycomb structure or cell array structure of

elongated columnar shape, it is important to cause

the bubbling at the same time. When the bubbled are

formed one by one without relationship, the bubbles

take a spherical form and the desired honeycomb

structure is not formed.

It should be noted that Patent Reference 7

and Patent Reference 8 attempts the bubbling by way

of heating, while such formation of bubbles by

heating cannot form the desired honeycomb structure

unless the heating is achieved with uniform

temperature.

Further, the technology of Patent Reference

9 forms the honeycomb structure by the operation of

separating the platens from each other as noted

before, while it is very important with such a

process to control the viscosity of the plastic to be

uniform. Thus, formation of honeycomb structure with

this process is also difficult.

- 17 -

In an aspect, the present invention

provides a method of forming a cellular array

structure in which plural columnar cells are disposed

adjacent to each other, comprising:

a first step of laminating a deformable

layer on a substrate formed with plural depressions,

said plural depressions being formed in said

substrate in a manner isolated from each other, said

deformable layer being laminated on said substrate

such that said depressions define respective spaces

isolated from each other; and

a second step of causing said space to

expand in said plural depressions by causing plastic

deformation in said deformable layer, such that said

plural columnar cells are formed in said deformable

layer respectively in correspondence to said

depressions.

According to the present invention, it

becomes possible to form a cellular array structure

in which plural columnar cells defined by a cell wall

of very small thickness are disposed adjacent with

each other, by a simple and reliable process.

In another -aspect, the present invention

provides a method for manufacturing a miniature

- 18 -

composite component in which plural columnar members

are disposed in a matrix, comprising:

a first step of laminating a-deformable

layer on a substrate formed with plural depressions,

said plural depressions being formed in said

substrate in a manner isolated from each other, said

deformable layer being laminated on said substrate

such that said depressions define respective spaces

isolated from each other;

a second step of causing said space to

expand in said plural depressions by causing plastic

deformation in said deformable layer, such that

plural columnar cells are formed in said deformable

layer respectively in correspondence to said

depressions; and

forming said plural columnar members

respectively in said plural columnar cells,

said deformable member forming said matrix.

According to the present invention, it

becomes possible to form a miniature composite

component in which plural columnar members are

disposed in a matrix in the form or array.

Particularly, it becomes possible with the present

invention to form the columnar members in the form of

- 19 -

microlens array defined with thin shells forming an

optical shielding part.

-- In another aspect, the present invention

provides a microlens array, comprising:

plural optically transparent parts each

carrying a microlens at least on one end part

thereof; and

a boundary part provided to each of said

optically transparent parts,

said plural optically transparent parts

being disposed adjacent to each other across said

boundary part to form a microlens array.

According to the present invention, it

becomes possible to form a microlens array such that

each microlens forming the array carries an opaque

thin film having a thickness of several microns or

less on the sidewall surface thereof. Because the

thickness of the opaque thin film is small, the

microlens array of the present invention provides a

large aperture while suppressing the stray light at

the same time.

Other objects and further features of the

present invention will be come apparent from the

following detailed description when read in

conjunction with the attached drawings.

- 20 -

BRIEF DESCRIPTION OF THE DRAWINGS

Figure 1 is an oblique view diagram showing

an example of a lens array of the present invention;

Figures 2A - 2F are diagrams showing the

manufacturing method of the lens array according to

Embodiment 1 of the present invention;

Figures 3A - 3G are diagrams showing the

manufacturing method of the lens array according to

Embodiment 2 of the present invention;

Figures 4A and 4B are diagrams showing a

lens array of the present invention in a cross-

sectional view;

Figure 5 is an oblique view diagram showing

the lens array of the present invention;

Figure 6 is a diagram explaining the effect

of the present invention;

Figure 7 is a side view diagram showing the

manufacturing method of an optical fiber array

according to Example 3 of the present invention;

Figure 8 is an enlarged side view diagram

showing a process of forming a columnar cell array

structure according to Example 3 of Figure 7;

- 21 -

Figure 9 is an oblique diagram showing the

honeycomb structure formed according to Example 3 of

Figure 7 in an enlarged scale;

Figure 10 is a side view diagram showing

the manufacturing process of an optical fiber array

according to Embodiment 4 of the present invention;

Figures 11A and 11B are diagrams explaining

the problem that arises when a material of the

deformable layer is applied to the substrate formed

with semi-spherical depressions;

Figure 12A is another side view diagram

showing a substrate formed with spherical

depressions;

Figure 12B is another side view diagram

showing a substrate formed with depressions of comb-

tooth shape formed by photolithography;

Figures 13A - 13D are diagrams showing the

manufacturing process of optical fiber array

according to a molding process;

Figures 14A and 14B are diagrams explaining

the process of filling a core material in a cell

array structure by using a centrifugal separator in

the embodiment of manufacturing an optical- fiber

array;

- 22 -

Figure 15 is a diagram showing an optical

fiber array manufactured according to the molding

process of the present invention;

Figures 16A - 16C are diagrams showing

further modifications of the present invention;

Figure 17 is a diagram showing the

construction of an electronic reusable paper

according to an embodiment of the present invention;

Figures 18A - 18H are diagrams showing the

manufacturing process of the electronic reusable

paper of Figure 17;

Figures 19A - 19F are diagrams explaining

the manufacturing method of an optical fiber array

according to a related art.

BEST MODE FOR CARRYING OUT THE INVENTION

[OVERVIEW OF THE INVENTION]

In view of the prior art noted heretofore,

the present invention has its main objective of:

(1) providing a method of manufacturing a

miniature cell array structure including therein an

array of miniature columnar cells comprising the

steps of: expanding plural, mutually isolated cells

in a common direction with mutually identical

expansion time and expansion amount such that the

- 23 -

miniature columnar cells are formed adjacent with

each other across a thin shell wall; and fixing the

expanded columnar cells promptly while maintaining

respective shapes thereof.

Further, the present invention has a first

subsidiary objective of:

(1.1)	providing a simple and easy method of

manufacturing a miniature lens array in which

individual miniature lenses forming the array have

high precision and formed in a manner that the

individual lenses are isolated from each other by a

thin optical shielding part.

Further, the present invention has a second

subsidiary objective of:

(1.2)	providing a simple and easy method of

manufacturing an optical fiber array capable of

forming an optical fiber array with high precision

and with high efficiency of utilization of light.

The main objective of the present invention

is attained by the method of manufacturing a

miniature cell array structure comprising: a first

step of covering a first substrate formed with plural,

mutually.independent depressions-at respective

locations with a first material having a function of

plastic deformation such that spaces are formed in

- 24 -

the respective depressions; and a second step of

forming elongated columnar cells isolated by a thin

cell wall by causing to expand the foregoing spaces

simultaneously in a predetermined direction by a gas

pressure in the foregoing spaces.

According to the foregoing manufacturing

method of the present invention, it becomes possible

to cause the expansion of the first material with the

gas pressure of the spaced by decreasing the pressure

at the side of the substrate covered with the first

material.

Here, it should be noted that "mutually

independent depressions" noted above means that

individual depressions form a respective, mutually

isolated spaces not communicating with the rear side

of the first material or communicating with other

depressions.

The first subsidiary objective of the

present invention is attained by the method of

manufacturing a miniature composite component,

comprising: a first step of covering a first

substrate formed with plural, mutually independent

depressions at respective locations with, a first ... _

material having a function of plastic deformation

such that spaces are formed in the respective

- 25 -

depressions; a second step of expanding the first

material at plural locations simultaneously by the

gas pressure of the spaces to form elongated cells

having thin cell walls such that the cells are

elongated in a predetermined, common direction; and

third step of forming the cellular shape and the

depressions by injecting a second material without

departing the first material from the first substrate.

The foregoing depressions may have the

shape of a lens. In this case, the present invention

provides a method of manufacturing a lens array as

the miniature composite component, by forming the

lenses by using the miniature cell array structure of

the first material as the optical shielding part and

injecting the material of lens into the miniature

cell array structure without separating the lens mold

and the miniature cell array structure (optical

shielding part) from each other.

The second subsidiary objective of the

present invention is attained by the method of

manufacturing an optical fiber plate in which the

cell array structure is injected with a core member

having a refractive index larger than the refractive..

index of the cell array structure. With this process,

the cell array structure is removed subsequently, and

- 26 -

the gap formed with such removal of the cell array is

filled with a cladding material.

In order .to solve the second- subsidiary

objective and to obtain a miniature cell array

structure including therein elongated columnar cells

defined with thin cell walls, the present invention

discloses a method of arraying a number of bubbles or

cells in an aqueous solution added with a surfactant

and solidifying the bubbles after causing

simultaneous dilatation in such a manner that the

shape of the bubbles is maintained during the

solidification process.

Particularly, the present invention

provides the independent depressed spaces

(depressions) on the top surface of the substrate and

uses the means of controlling the pressure of the

ambient in which the substrate is placed.

Further, in order to dry the cellular array

structure without causing disintegration in the shape

thereof, the present invention discloses a method of

using a gelatin solution that causes a sol-gel

transition with temperature change for the deformable

material. With this,, the gelatin solution .Is...changed

to gel for increasing the rigidity thereof before

conducting the drying process. Here, it should be

- 27 -

noted that the "deformable material" noted above

means the material that forms the cellular array

structure therein when it is processed according, to

the present invention.

According to the present invention, the

method of manufacturing the cellular array structure

comprises the steps of: covering a top surface of a

substrate (A) formed with minute depressions with

high density with a deformable material (B) having

the function of ductile deformation under a

predetermined condition by applying the deformable

material (B) on the top surface of the substrate (A);

causing expansion in the deformable material (B) ..by

the gas pressure in the closed spaces formed between

the depressions and the deformable material (B) such

that the plural spaces are elongated simultaneously

and such that there are formed a number of elongated

cells extending in a predetermined direction in the

state separated from each other by thin walls having

a micrometer thickness, wherein the depressions on

the substrate (A) are formed in a manner isolated

from each other.

With regard to the manufacturing method, of,

the cellular array structure, it becomes possible to

extend the deformable material (B) by lowering the

- 28 -

pressure at the side of the substrate (A) covered by

the deformable material (B).

With-the foregoing method of manufacturing .

the cellular array structure, it is possible to use a

gelatin aqueous solution added with a surfactant for

the deformable material (B).

Further, the method of manufacturing the

cellular array structure may be conducted by

providing a ventilation space behind the deformable

material (B) such that the deformable material (B) is

dried from this side.

With regard to the method of manufacturing

the cellular array structure, it is preferable to

form the ventilation space behind the deformable

material (B) provided on the substrate (A) and causes

a member to make contact with the deformable cell

array structure (B) from the behind such that the

member is formed with penetrating holes with a pitch

smaller than the pitch of the columnar cells formed

in the deformable material (B). Thereby, drying of

the deformable material (B) is conducted via such

through-holes.

	 Further, it is preferable, to process the _ ..

depressions such that the depressions have a water-

repellant surface. Further, it is preferable to form

- 29 -

the depressions such that the depressions have a

large diameter in the interior of the substrate (A)

as compared with at the top surface.

Next, the means of solution of the second

subsidiary objective will be explained.

1)	The means for expanding the cellular

array structure

For the means of expanding the

cellular array structure such that plural columnar

cells are formed side by side therein, there is

provided a substrate structure in which plural

depressions are formed on the surface of a substrate,

in combination with the means for applying the

deformable material such that there are formed spaces

between the respective depressions and the deformable

material formed on the substrate.

2)	The means for forming thin cell walls

(1)	In order to form the columnar

cells with thin cell walls, the present invention

uses an aqueous solution containing a surfactant and

dissolved with a gelatin that causes a sol-gel

transition upon temperature change for the means for

forming the thin cell walls.	

(2)	Further, the present invention

uses the means for causing dry shrinking. Here, it

- 30 -

should be noted that this means for causing dry-

shrinking means a depressurizing process conducted by

using a pressure control apparatus. Therein,

evaporation of water content contained in the gelatin

is accelerated, and with this, thinning of the cell

wall caused by shrinkage of the volume of the

material forming the cell wall, which in turn is

caused by the water evaporation, is facilitated.

3) The means for solidifying the cell walls

while maintaining the columnar cell array structure

(1)	For solidifying the cell walls

while maintaining the columnar cell array structure,

the present invention uses an aqueous solution added

with a surfactant and dissolved with a gelatin that

causes a sol-gel transition with temperature, for the

material of the deformable material.

(2)	Further, the present invention

controls the temperature to the state of sols during

the phase of expansion and control the temperature to

the state of gels after the expansion has been

completed.

(3)	Further, the present invention

secures a space for facilitating drying of the

deformable material while not restricting the

expansion thereof. With this, there is facilitated

- 31 -

evaporation of water as a result of decompression,

and the cell array structure formed as a result of

the expansion o.f the deformable material is

solidified as a result of the drying.

4) Other means

Further, the present invention attains

the simultaneous expansion of the cells and high

speed drying of the deformable material at the same

time by depressurizing by way of depressurizing means.

[The method of manufacturing optical fiber array]

Further, the present invention provides a

method of manufacturing an optical fiber array based

on the foregoing method of manufacturing miniature

cellular array structure. Thus, the present invention

forms an optical fiber array in which a large number

of optical fibers are disposed in the form of high-

density array, by injecting core material of a

refractive index higher than the refractive index of

the deformable material (B), into the cells in the

miniature cell array structure formed of the

deformable material (B) now forming the cell walls.

Further, the present invention provides a

"method of manufacturing an optical fiber array",

comprising the steps of: injecting a core material

into the cells of a miniature cell array structure

- 32 -

formed by the "method of manufacturing a miniature

cellular array structure"; removing the deformable

material (B) ; and forming a. large number ..of optical

fibers in the form of an array in the spaces formed

as a result of the step of removing the deformable

material (B) by filling the spaces thus formed

simultaneously with a cladding material.

(1) First aspect of the invention

According to a first aspect, the present

invention provides a method of manufacturing a

miniature cell array structure, comprising: a first

step of covering a surface of a first substrate

formed with a large number of mutually independent

depressions (depressions not communicating to the

outside or other depressions) at respective,

predetermined locations, with a first material that

has a function of ductile deformation under a

predetermined condition, such that there are formed

spaces in the foregoing depressions on the first

substrate; and a second step of expanding and

extending the first material by the gas pressure in

the foregoing plural spaces simultaneously to form a

miniature array of cells in the ..first material such .

that the plural cells extend parallel in a

predetermined direction.

- 33 -

According to the first aspect, it becomes

possible to form a number of mutually isolated cells

in the manner that.the cells are isolated by cell

walls formed of the first material with high density

and high precision at the same time.

(2)	Second aspect of the invention

According to a second aspect of the present

invention, the first material is subjected to the

expansion and extension by the gas pressure inside

the spaces, while the gas pressure is caused by

depressurizing the side of the first substrate

covered with the first material. According to the

present invention, it becomes possible to form a

large number of mutually independent cells separated

with each other by the cell walls of the first

material and formed with very high density, by a

simple and quick process.

(3)	Third aspect of the invention

According to a third aspect, the present

invention provides a method of manufacturing a

miniature composite component, comprising: a first

step of covering a surface of a first substrate

formed with a large number of mutually independent

depressions at respective, predetermined locations,

with a first material that has a function of ductile

- 34 -

deformation under a predetermined condition, such

that there are formed spaces in the foregoing

depressions on the first substrate-; a second step of

expanding and extending the first material by the gas

pressure in the foregoing plural spaces

simultaneously to form a miniature array of cells in

the first material such that the plural cells extend

parallel in a predetermined direction; and a third

step of injecting a second material to the plural

cells without separating the first material and the

first substrate from each other to form the cells

such that the cells have respective end parts

corresponding to the depressions on the first

substrate

According to the third aspect of the

present invention, the spaces are formed in the

depressions in the first step and the first material
