Repository: anandvc/allindianpatents

File: patents/277129-a-dry-quenching-process-for-white-cement-clinker-manufacturing.html
Indian Patents. 277129:A DRY QUENCHING PROCESS FOR WHITE CEMENT CLINKER MANUFACTURING

Indian Patents

Recently Granted Patents

  Recently Published Patents

Title of Invention	A DRY QUENCHING PROCESS FOR WHITE CEMENT CLINKER MANUFACTURING

Abstract	The invention relates to a process for the production of white cement using dry quenching system. The dry quenching system is based on utilizing inert gas stream to lower down the temperature of hot cement clinker.	

Full Text	FORM-2

THE PATENTS ACT, 1970

(39 of 1970)

&

THE PATENTS RULES, 2003

COMPLETE SPECIFICATION

(See section 10; rule 13)

A DRY QUENCHING PROCESS FOR WHITE CEMENT CLINKER MANUFACTURING

GRASIM INDUSTRIES LIMITED.

an Indian Company

of Birlagram, Nagda - 456331,

Madhya Pradesh, India.

THE FOLLOWING SPECIFICATION PARTICULARLY DESCRIBES THE INVENTION AND THE MANNER IN WHICH IT IS TO BE PERFORMED.

FIELD OF INVENTION

The present invention relates to a process for manufacturing white cement.

Particularly, the present invention relates to a dry quenching process for manufacturing white cement clinker.

BACKGROUND OF THE INVENTION

The conventional manufacturing process for white cement, as shown in Figure 1, involves crushing of the raw materials primarily comprising a mixture of limestone (or calcareous material) and clay, typically kaolin (or argillaceous material) in a crusher. The crushed mixture is further sent to a raw mill for grinding. The fine mixture primarily containing limestone and kaolin is then calcined at a temperature of 1500 - 1550 deg C in a rotary kiln to chemically fuse the raw materials and produce a white cement clinker. The resulting white cement clinker thus formed in the rotary kiln is to be quenched with water to prevent the re-oxidation of the iron and thus maintain the whiteness of the cement clinker. The quenching process is done by passing the cement clinker through a quencher or a decoloriser/dryer , as shown in Figure 1, wherein in a reduced atmosphere the clinker temperature is rapidly lowered from 1200 deg C to below 600 deg C.

Conventionally, a wet quenching process, as disclosed in Figure 1 & 2, is used which involves dropping the hot cement clinker in cold water. Referring to Figure 2 of the accompanying drawings, red hot clinker from the rotary kiln having a temperature of above 1200 deg C are discharged in a decoloriser/quencher where water is added for quenching. During wet quenching by water, clinker is dried by super heated steam, dry white

cement clinker having temperature below 200 deg C is formed and super heated steam along with flue gases and clinker dust is discharged. The super heated steam thus discharged has a temperature between 200 - 400 deg C and is laden with dust and gases. The exhaust gas stream comprising 55% steam and 45% air is passed through cyclone separators then through an electrostatic precipitator (ESP) or bag house to remove the dust particles and then released into the atmosphere. The temperature of the exhaust gas stream leaving the cyclone separator is in the range of 160 - 220 deg C. Referring to Figure 1, the white cement clinker from the decoloriser/dryer, after a drying stage, is ground to cement.

The water used in the conventional wet quenching process for cooling the red hot white cement clinker, as disclosed in Figure 1, exchanges heat with the white cement clinker and is converted into steam having very high temperatures. This steam is eliminated along with the exhaust gases into the atmosphere through ESP/ bag House. The cement manufacturing process is already very energy-sensitive, in the conventional process large quantity of energy is lost as the thermal energy contained in the steam is discharged into the atmosphere unused. Also, large quantity of water is used in the wet quenching process, where water conservation in industries is becoming a very crucial issue.

In the conventional process, as disclosed in Figure 1, dust particles and exhaust gases are emitted from the grinding, calcining, quenching and drying processes. These exhaust gases contain substantial quantity of dust particles which have detrimental heath and environmental impacts. The dust particles are to be removed by a cyclone separator and the gas stream must

be further passed through an electrostatic precipitator /Bag House to remove the particulate matter before discharging into the atmosphere to comply by the pollution board discharge standards.

Unlike the Portland Grey cement, the production of white cement clinker requires special care during quenching process, for avoiding any deterioration of the degree of the whiteness of the cement. As evidenced from the prior art, the quenching process involved in the production of white cement clinker generally comprises of using the water stream for rapidly lowering down the temperature of cement clinker from 1200 °C-1400 °C to approximately 600 °C, in a few seconds as it leaves the kiln. The conventional wet quenching processes as disclosed in Figure 1 suffers from number of drawbacks which include high particulate matter, wastage of energy and high usage of water.

The dry cooling method for hot bulk materials is also one of the most widely used methods. The dry cooling method comprises of cooling the hot bulk materials with a stream of inert gas/gases in a closed circuit. However, most of the studies available on the dry cooling of hot bulk materials are related to coke. In comparison to the wet cooling processes, the dry cooling of the hot bulk materials provides substantial advantages to the environment and better recovery of energy.

Therefore, there is felt a need for the development of white cement manufacturing process that overcomes the drawbacks of conventional process.

OBJECTS OF THE INVENTION

An object of the present invention is to provide a process for manufacturing white cement clinker.

Another object of the present invention is to provide a dry quenching process for manufacturing white cement clinker.

Yet another object of the present invention is to provide a process for manufacturing white cement clinker which conserves energy.

Still another object of the present invention is to provide a process for manufacturing white cement clinker which conserves water.

Still one more object of the present invention is to provide a process for manufacturing white cement clinker where wastage of energy is negligent.

Yet one more object of the present invention is to provide a process for manufacturing white cement clinker which is cost effective.

SUMMARY OF THE INVENTION

In accordance with the present invention there is provided a process for the production of white cement clinker; said process comprises the following steps:

a.	crushing lime stone and clay through crusher stacker reclaimer and

grinder to obtain fine particulate matter;

b.	blending the particulate matter to obtain blended particulate mass;

c.	heating the particulate mass in kiln at a temperature between 1450

°C to 1500 °C to obtain the hot cement clinker;

d.	quenching the hot cement clinker in a closed chamber with a inert

gas stream to obtain white cement clinker and hot inert gas

stream;

e.	extracting sensible heat from the hot inert gas stream; and

f.	grinding the decolorized cement clinker to obtain white cement.

Typically, the inert gas comprises a single element or a mixture of inert gases.

Typically, the mixture of inert gases is selected from the group consisting of nitrogen, argon, neon, helium, krypton, xenon and radon.

Preferably, the preferred inert gas is a nitrogen gas.

Typically, the hot cement clinker comprises the temperature of about 1200 °C.

Typically, the quenching process lowers down the temperature of hot cement clinker in the range of 160 °C to 220 °C.

Preferably, the quenching process lowers down the temperature of hot cement clinker below 200 °C.

Typically, the hot inert gas stream comprises the temperature of about 500 °C to 800 °C.

Typically, the sensible heat from the hot inert gas stream is extracted by passing said hot inert gas stream through waste heat recovery system.

Typically, the quenching process conserves about 15 % to 30 % of the energy.

Typically, the quenching process saves about 400 to 450 liters of water per ton of clinker.

Typically, the quenching process provides the white cement comprising the whiteness of about 90 to 95 on hunter whiteness scale.

Typically, the heat liberated per ton of cement clinker produced is in the range of 1,00,000 Kcal to 2,75,000 Kcal.

BRIEF DESCRIPTION OF THE FIGURES

The invention will now be briefly described in relation to the accompanying drawing, in which:

Figure 1 illustrates a schematic diagram of the conventional process for manufacturing white cement;

Figure 2 illustrates a schematic diagram showing the wet quenching process used in the conventional process for manufacturing white cement clinker;

Figure 3 illustrates a schematic diagram of the white cement manufacturing process, in accordance with the present invention; and

Figure 4 illustrates a schematic diagram of the dry quenching process used in the white cement clinker manufacturing process, in accordance with the present invention.

DETAILED DESCRIPTION OF THE PREFERRED EMBODIMENTS

The invention will now be described with reference to the accompanying drawings which do not limit the scope and ambit of the invention. The description provided is purely by way of example and illustration.

In comparison to the ordinary grey Portland cement, the production of white cement is extremely complex and far more expensive because of lower product out put and more energy demand. The decisive factor for the whiteness of the cement is the cement clinker cooling/quenching process. Among commercially utilized methods for cooling of hot bulk materials, the dry cooling methods are more significant because of providing substantially better recovery of energy thereby making the process more energy efficient and cost effective.

Accordingly, the present invention envisages a process for manufacturing white cement using a dry quenching system, as represented in Figure 3.

The first step of the process for manufacturing white cement clinker of the present invention comprises of manufacturing the hot cement clinker by using conventional process. The process steps of crusing, grinding, bending and clinkering constitute the part of the conventional process.

For the production of white cement clinker, the selection of raw materials is of great importance. The lime stones and clay (kaolin) containing negligible amount of iron, manganese oxide and the substances that give grey color to the cement are the most preferred materials for the production of white cement clinker.

In accordance with the present invention as provided in Figure-3, the lime stones, clay and other useful ingredients are fed in Crusher Stacker Reclaimer independently to obtain the said materials in reduced size.

After crushing, the crushed raw materials are proportioned and fed to Raw Meal Grinder to obtain the fine particulate matter. Afterward, the fine particulate materials are blended and fed in kiln, operating at a temperature of about 1450 °C to 1500 °C; at a high temperature condition, the blended fine particulate matter undergoes series of chemical reactions to obtain hot cement clinker.

The hot cement clinker is then subjected to cooling/quenching process. In the production of white cement clinker, the cooling/quenching process is a very crucial step.

In accordance with the present invention, there is provided a dry quenching process for the production of white cement clinker, as shown in Figure 4.

The dry quenching process of the present invention comprises of circulating the dry inert gas through closed chamber containing red hot cement clinker. The purity of the inert gas also plays a very decisive role; hence the purity of the inert gases is maintained at highest level.

The red hot white cement clinker from the rotary kiln having a temperature above 1200 °C are sent to decoloriser/dryer/quencher/closed chamber where the hot white cement clinker is dry quenched by passing inert gas in a closed

environment, refer Figure 4. In order to complete the quenching process in a short period of time, quantity of the inert gas circulated through the closed chamber is also regulated.

In accordance with one embodiment of the present invention, the inert gas used in the dry quenching system is a single element or a mixture of inert

gases.

In accordance with another embodiment of the present invention, the inert gas is at least one gas selected from the group consisting of nitrogen, argon, neon, helium, krypton, xenon and radon.

In accordance with yet another embodiment of the present invention, the inert gas is nitrogen.

The inert gas flowing through the closed chamber absorbs the heat from the hot white cement clinker, thus, cooling the hot clinker below temperature in the range of 160 °C to 220 °C.

In accordance with one embodiment of the present invention, the hot cement clinker is cooled to a temperature below 200 °C.

The inert gas stream circulated through the dry quenching system, as shown in Figure 4 of the present invention, gains heat from the red hot white cement clinker and becomes very hot having temperatures around 500 -800°C.

In accordance with the present invention, as shown in Figure 3 & 4, the hot inert gas will be emitted from the decoloriser/dryer/quencher/closed chamber. The thermal energy released through the exhaust gas stream from the decoloriser/dryer/quencher/closed chamber of the dry quenching system is extracted through any waste heat recovery system.

In accordance with the present invention, the hot inert gas stream is introduced into the waste heat recovery system where the sensible heat of the inert gas is recovered.

By recovering the sensible heat contained in the red hot white cement clinker, the energy efficiency of the clinkerisation process is improved.

The dry quenching system, of the present invention, reuses the thermal energy generated during dry quenching by the inert gas, thus conserving about 15 to 30% of the energy in comparison with the conventional wet quenching process, for the manufacture of white cement clinker thereby reducing Green house Gases . The heat liberated per ton of cement clinker produced is found to be in the range of 1,00,000 Kcal to 2,75,000 Kcal.

Since, water is not used during the dry quenching process of the present invention; the dry quenching process is able to save around 400 to 450 liters of water per ton of clinker.

In accordance to the present invention, referring to Figure 3, in the process for manufacturing white cement clinker using the dry quenching system of

the present invention, the exhaust gases are emitted only from the grinding and the calcining processes

The decolorized white cement clinker thus obtained by dry quenching process of the present invention is sent to Cement Grinder to obtain the white cement.

The white cement is then subjected to chemical analysis and whiteness measurement. Whiteness of the white cement is the most important characteristic feature of white cement manufacturing process. The dry quenching system of the present invention provides a whiteness of about 90 -95 on hunter whiteness scale.

TECHNICAL ADVANTAGES

A process for manufacturing white cement clinker, as described in the present invention has several technical advantages including but not limited to the realization of:

•	a dry quenching process for manufacturing white cement clinker;

•	a process for manufacturing white cement clinker which conserves energy;

•	a process for manufacturing white cement clinker which conserves water;

•	a process for manufacturing white cement clinker where wastage of energy is negligent; and

•	a process for manufacturing white cement clinker which is cost effective.

While considerable emphasis has been placed herein on the preferred embodiments, it will be appreciated that many embodiments can be made and that many changes can be made in the preferred embodiments without departing from the principles of the invention. These and other changes in the preferred embodiment as well as other embodiments of the invention will be apparent to those skilled in the art from the disclosure herein, whereby it is to be distinctly understood that the foregoing descriptive matter is to be interpreted merely as illustrative of the invention and not as a limitation.

The invention is further illustrated by way of the following non-limiting examples:

Example-1:

A scaled down vertical cylindrical cooling chamber was fabricated and assembled with a provision to blow inert gas from the bottom of the chamber. The inert gas was supplied through external storages. A solid object (combination of cone and cylinder) was placed inside the cylindrical chamber for proper distribution of inert gas. The solid object was placed over a screen which helped in the formation of bed & enhanced heat transfer between red hot clinker and inert gas. The purity of inert gas was maintained at highest level & quantity of inert gas was regulated. Red hot clinker from furnace made to fall inside the cooling chamber and kept inside the cooling. After cooling the cooled clinker was ground for chemical analysis & whiteness. Whiteness is the most important characteristic of white cement manufacturing. By this experiment of dry quenching could get whiteness of 90.1 on hunter whiteness scale.

Contents		Chemical Analysis	

Raw Mix typical Sample	Dry Quenched

Sample-1	Dry Quenched

Sample-2

(%)	(%)	(%)

Si02	15.1	24.47	24.85

A1203	3.5	5.12	5.15

Fe203	0.1	0.212	0.21

CaO	42.4	66.57	66.41

MgO	1.1	1.72	1.69

K20	0.6	0.08	0.08

CI	0	0.008	0.008

F	0.2	0.323	0.33

Lime Stone Factor	91	88.93	88.89

Silica Modulus	4.1	4.59	4.S9

Alunima Modulus	26.5	24.16	24.2

Whiteness

(On Hunter

whiteness scale)	Not Applicable	90.02	90.1

Claims:

We claim:

1.  A process for the production of white cement clinker; said process comprises the following steps:

a.	crushing lime stone and clay through a crusher stacker reclaimer

and grinder to obtain fine particulate matter;

b.	blending the particulate matter to obtain blended particulate mass;

c.	heating the particulate mass in a kiln at a temperature between

1450 °C to 1500 °C to obtain hot cement clinker;

d.	quenching the hot cement clinker in a closed chamber with a inert

gas stream to obtain decolorized cement clinker and hot inert gas

stream;

e.	extracting sensible heat from the hot inert gas stream for energy

utilization; and

f.	grinding the decolorized cement clinker to obtain white cement.

2.	The process as claimed in claim 1, wherein the inert gas comprises a single element or a mixture of inert gases.

3.	The process as claimed in claim 2, wherein the inert gas is at least one gas selected from the group consisting of nitrogen, argon, neon, helium, krypton, xenon and radon.

4.	The process as claimed in claim 2, wherein the preferred inert gas is nitrogen.

5.	The process as claimed in claim 1, wherein the hot cement clinker entering the closed chamber at a temperature of about 1200 °C.

6.	The process as claimed in claim 1, wherein the temperature of the hot cement clinker in the closed chamber lowers to the range of 160 °C to 220 °C.

7.	The process as claimed in claim 6, wherein the quenching step lowers the temperature of hot cement clinker below 200 °C.

8.	The process as claimed in claim 1, wherein the temperature of the hot inert gas stream emanating from the closed chamber is about 500 °C -800 °C.

9.	The process as claimed in claim 1, wherein the sensible heat from the hot inert gas stream is extracted by passing said hot inert gas stream through a waste heat recovery system.

10.	The process as claimed in claim 1, wherein the quenching process conserves about 15 % to 30 % of the energy.

11.	The process as claimed in claim 1, wherein the quenching process saves about 400 to 450 liters of water per ton of clinker.

12.	The process as claimed in claim 1, wherein the quenching process provides the white cement comprising whiteness of about 90-95 on a hunter whiteness scale.

13.	The process as claimed in claim 1, wherein the heat liberated per ton of cement clinker produced is in the range of 1,00,000 Kcal to 2,75,000 Kcal.

Documents:

				http://ipindiaonline.gov.in/patentsearch/GrantedSearch/viewdoc.aspx?id=BvSRXQU1s9WYrxdl+xzKkQ==&amp;loc=vsnutRQWHdTHa1EUofPtPQ==

« Previous Patent

Next Patent »

Patent Number	277129	

Indian Patent Application Number	2695/MUM/2009	

PG Journal Number	47/2016	

Publication Date	11-Nov-2016	

Grant Date	11-Nov-2016	

Date of Filing	23-Nov-2009	

Name of Patentee	GRASIM INDUSTRIES LIMITED	

Applicant Address	BIRLAGRAM ,NAGDA-456331, MADHYA PRADESH,INDIA.	

Inventors:

#	Inventor's Name	Inventor's Address	

1	CHHAPERWAL SUNIL	D3/1, VIKRAM NAGAR COLONY, POST. KHOR, NEEMUCH, MADHYA PRADESH, INDIA.	

2	KAPOOR ,H. R.	RAJSHREE NAGAR, VIL.KHARIA KHANGAR, TEH. BHOPALGARH, DIST. JODHPUR-342606, RAJASTAN, INDIA	

3	JAIN, R.C.	BIRLA WHITE, BUNGALOW NO. B-08, P.O. RAJSHREE NAGAR, VIL. KHARIA KHANGAR, TEH. BHOPALGARH, DIST. JODHPUR-342606, RAJASTHAN, INDIA	

4	VYAS, INDER RAJ	PINJARA STREET, KHANDA FALSA, JODHPUR-342001, RAJASTHAN, INDIA	

PCT International Classification Number	C04B7/47	

PCT International Application Number	N/A	

PCT International Filing date		

PCT Conventions:

#	PCT Application Number	Date of Convention	Priority Country	

1			NA	

© All Indian Patents, 2013-2021.

  Patent data available in the public domain from Indian Patents Office, Department of Industrial Policy and Promotions, Ministry of Commerce and Industry, Government of India.

File: patents/277139-an-improved-process-for-the-production-of-sodium-chromate-from-stainless-steel-dust.html
Indian Patents. 277139:AN IMPROVED PROCESS FOR THE PRODUCTION OF SODIUM CHROMATE FROM STAINLESS STEEL DUST

Indian Patents

Recently Granted Patents

  Recently Published Patents

Title of Invention	AN IMPROVED PROCESS FOR THE PRODUCTION OF SODIUM CHROMATE FROM STAINLESS STEEL DUST

Abstract	The present invention relates to an improved process for the production of sodium chromate from stainless steel dust. This invention is particularly relates to an improved soda ash roasting process by the use of chromium containing waste. This process will be useful for production of high purity sodium chromate used for chemical and leather industry.	

Full Text	FIELD OF THE INVENTION

The present invention relates to an improved process for the production of sodium chromate from stainless steel dust. This invention is particularly relates to an improved soda ash roasting process by the use of chromium containing waste. This process will be useful for production of high purity sodium chromate used for chemical and leather industry.

BACKGROUND OF THE INVENTION

Conventionally chromium is recovered from chromite ore by soda-ash roasting method. Reference may be made of V.D.Tathavadkar, M.P.Antony and A.Jha, The soda-ash roasting of chromite minerals: Kinetics consideration, Metallurgical Transactions B, August 2001, Vol. 32B, pp 593-602. After roasting with sodium carbonate, the calcine is leached in hot water. The sodium chromate comes into the solution. It is purified and crystallized to get pure sodium chromate crystal.

In an another process sodium dichromate has been prepared using soda roasting of chromite ore. Reference may be made of R.Weber, B.Rosenow, H.D.Block and N.Lonnoff, Process for preparation of sodium dichromate, U.S.patent no. 5273735, 1993, wherein in a furnace, chromite ore was roasted with soda. After roasting the calcine was leached in hot water to get pure sodium dichromate.

In a process to recover chromium from chromite bearing ore, reference may be made of Guy W. Lussiez, Chromite recovery from chromium bearing ore, U.S.patent no. 4012484, 1977, wherein ore was leached with strong sulphuric acid at 100°C in presence of manganese dioxide. The leach liquor containing chromium was recovered.

In the soda-ash roasting, chromium containing waste is roasted with sodium carbonate at 800°C for 90 minutes. After roasting, the roasted product is leached in hot water to dissolve sodium carbonate formed. The leach liquor is then evaporated to make a concentrated solution of sodium chromate and finally crystallization is done to get pure sodium chromate.

Instead of sodium carbonate, sodium hydroxide was also used by the inventors. Reference may be made of D.Chandra, G.X.Wang, M.C.Fuestenar and R.E.Siemens, Alkaline roasting of low grade chromite. Trans. Instn. Min. Metall (Sect C: Mineral process. Extra. Metall), 105, May-August, 1996, pp C105-C112. In this process a low temperature (450-650°C) process was developed by using sodium hydroxide to produce sodium chromate.

LACUNAS OF THE PRIOR ART

i)	The formation of sodium chromate with chromite ore produces low recovery,

ii)  Chromite ore, a hard material, can not be used in the form of lumps in roasting

and require crushing and grinding, iii)  Several other impurities like silica, MgO, Al2O3 and TiO2 are associated with

the chromite ore which effects the purity of sodium chromate produced, iv)  In leaching process with sulphuric acid large amount of acid is generated

which causes handling problem, v)  All the above processes are high capital cost and high energy intensive.

The novelty of the present invention lies in the use of chromium containing waste which is used as raw material to produce high purity sodium chromate. The purity of sodium chromate is ranging between 99 to 99.9%.

OBJECTIVES OF THE INVENTION

The main object of the present invention is to provide an improved process for the production of sodium chromate from stainless steel dust. The raw material is a chromium containing waste which is hazardous in nature and difficult to throw in the environment and thereby process is reducing the environment problem.

Another object of the present invention is to convert sodium chromate from this waste and solve the environmental problem to produce a value added product.

Still another object of the present invention is to produce high purity sodium chromate containing negligibly small contamination like Fe, Si, Mg, Al and Ti.

SUMMARY OF THE INVENTION

In the process of present invention stainless steel dust is taken into a crucible and mixed with sodium carbonate in the ratio of stainless steel dust to sodium carbonate is 2:1. The mixture is roasted in a furnace of controlled temperature at 800°C for 90 minutes of duration. After roasting the calcine is leached with hot water for 60 minutes at 1:5 pulp densities. The diluted solution of sodium chromate is evaporated on hot plate to the concentrated level of crystallization. By cooling the concentrated solution a yellow crystalline mass is obtained which is sodium chromate.

DETAILED DESCRIPTION OF THE INVENTION

Accordingly, the present invention provides an improved process for the production of sodium chromate from stainless steel dust generated by steel processing plant which comprises:

(a)	providing stainless steel dust, screening it to the size in the range of 100-150 mesh and removing moisture by a known method;

(b)	mixing stainless steel dust as obtained in step (a) with sodium carbonate in the molar ratio ranging between 2:1 to 3:1 to get a mixture;

(c)	roasting the mixture as obtained in step (b) at a temperature in the range of 700 to 900°C in a furnace for 60 to 120 minutes to obtain a roasted product containing sodium chromate;

(d)	cooling the roasted product as obtained in step (c) to a temperature in the range of 25°Cto30°C;

(e)	leaching the roasted product as obtained in step (d) in hot water maintaining the solid liquid ratio in the range of 1:5 to 1: 10 for a period in the range of 60 to 90 minutes to obtain a leached liquor ;

(f)	filtering and crystallizing the leached liquor as obtained in step (e) by known process to obtain pure sodium chromate.

In an embodiment of the present invention, the stainless steel dust used is comprising of: Cr  :  5-20%,  Fe  :  80-90%,  Ni:  0.5-5.0%,  Mn: 0-5.0%.

In an embodiment of the present invention, the leaching of roasted product is done in hot water at a temperature in the range of 50 °C to I00°C.

In yet another embodiment of the present invention, the purity of sodium chromate is ranging between 99 to 99.9%.

In still another embodiment of the present in invention the recovery of the sodium chromate is ranging between 90 to 99%.

In the process of present invention stainless steel dust is taken into a crucible and mixed with sodium carbonate in the ratio of stainless steel dust to sodium carbonate is 2:1. The mixture is roasted in a furnace of controlled temperature at 800°C- 900 °C for 60- 90 minutes of duration. At this temperature only chromium oxide present in the stainless steel dust reacts with the sodium carbonate. After roasting the calcine is leached with hot water for 60-90 minutes at 1:5 to 1:10 pulp densities. The diluted solution of sodium chromate is evaporated on hot plate to the concentrated level of crystallization. By cooling the concentrated solution a yellow crystalline mass is obtained which is sodium chromate.

Therefore, the present invention makes use of chromium wastes, where sodium chromate is formed by roasting with sodium carbonate according the following reactions,

(Formula Removed)

The sodium chromate thus formed is soluble in hot water and after crystallization pure sodium chromate is obtained.

During the operation of this process iron containing residue is obtained which is free from hazardous chromium and used for landfill.

The following examples are given by way of illustration and should not be construed to limit the scope of the invention.

Example - 1

In an alumina crucible 10 g of stainless steel dust containing 7.72% Cr, 3.55 % Mn, 1.71% Ni, 1.36% silica and rest of iron with particle size of 100 mesh was taken. It was mixed with 5 g of AnalaR grade sodium carbonate. It was heated in a muffle furnace at 800°C. At this temperature the mixture was kept for 90 minutes. After cooling to room temperature (25 °C) the roasted product was taken out from furnace. It was then leached in hot water (90°C) for 60 minutes. After leaching solid liquid separation was done. The leached liquor obtained was evaporated on hot plate. The solution was then kept for crystallization and pure sodium chromate was obtained. A fraction of sodium chromate was dissolved in hydrochloric acid and analyzed with the help of atomic absorption spectrometer to check the purity and found that it is 99% pure with respect to chromium content. The overall recovery of chromium by this process was found 95%.

Example - 2

In this experiment 20 g of same stainless steel dust containing 7.72% Cr, 3.55 % Mn, 1.71% Ni, 1.36% silica and rest of iron with particle size of 150 mesh was taken in a crucible. It was mixed with 7 g commercial grade sodium carbonate. The mixture was heated in a furnace at 850°C for 60 minutes. After cooling to room temperature (28 °C) the roasted product was taken out from furnace. The roasted product obtained was leached with hot water at a temperature 90°C for 60 minutes and a yellow solution of sodium chromate was obtained. After evaporation and crystallization sodium chromate crystal of 99.2% purity was obtained. The maximum recovery of chromium by this method was found 95.5%.

Example - 3

10 g of stainless steel dust containing chromium was mixed with 4 g of sodium carbonate. It was heated in a furnace at 800°C. At this temperature the mixture was kept for 120 minutes. After roasting, the furnace was cooled to room temperature (30 °C) and solid calcine was obtained. It was ground and leached with hot water at a temperature 90 °C for 90 minutes. Sodium chromate formed was dissolved in water and leach liquor was obtained. After crystallization the pure yellow sodium chromate was obtained. It was then analyzed for purity and found that it is 99.5% pure. The overall recovery of chromium was found 96%.

THE MAIN ADVANTAGES OF THE PRESENT INVENTION:

1.	In this process hazardous waste containing chromium is used as raw material for the production of value added product, sodium chromate.

2.	All industrial wastes containing chromium can be used by this process.

3.	The energy consumption in this process is less than the conventional process of sodium chromate formation.

4.	High purity of sodium chromate is obtained with negligibly small contamination with iron and nickel.

5.	The process is simple to operate and hence lower plant cost.

We claim:

1.	An improved process for the production of sodium chromate from stainless steel

dust generated by steel processing plant which comprises:

(a)	providing stainless steel dust, screening it to the size in the range of 100-150 mesh and removing moisture by a known method;

(b)	mixing stainless steel dust as obtained in step (a) with sodium carbonate in the molar ratio ranging between 2:1 to 3:1 to get a mixture;

(c)	roasting the mixture as obtained in step (b) at a temperature in the range of 700 to 900°C in a furnace for 60 to 120 minutes to obtain a roasted product containing sodium chromate;

(d)	cooling the roasted product as obtained in step (c) to a temperature in the range of 25 °C to 30 °C;

(e)	leaching the roasted product as obtained in step (d) in hot water maintaining the solid liquid ratio in the range of 1:5 to 1: 10 for a period in the range of 60 to 90 minutes to obtain a leached liquor ;

(f)	filtering and crystallizing the leached liquor as obtained in step (e) by known process to obtain pure sodium chromate.

2.	An improved process as claimed in claim 1, wherein the stainless steel dust used is

comprising of:

Cr  :  5-20%,  Fe  :  80-90%,  Ni:  0.5-5.0%,  Mn: 0-5.0%.

3.	An improved process as claimed in claim 1, wherein the leaching of roasted product is done in hot water at a temperature in the range of 50 to 100°C.

4.	An improved process  as claimed in claim 1,  wherein the purity of sodium chromate is ranging between 99 to 99.9%.

5.	An improved process as claimed in claim 1, wherein the recovery of the sodium chromate is ranging between 90 to 99%.

6.	An improved process for the production of sodium chromate from stainless steel dust generated by steel processing plant is substantially described with reference to the examples.

Documents:

				http://ipindiaonline.gov.in/patentsearch/GrantedSearch/viewdoc.aspx?id=Hb1JZ1vmTEqvAGa3hSLcUQ==&amp;loc=+mN2fYxnTC4l0fUd8W4CAA==

« Previous Patent

Next Patent »

Patent Number	277139	

Indian Patent Application Number	673/DEL/2010	

PG Journal Number	47/2016	

Publication Date	11-Nov-2016	

Grant Date	11-Nov-2016	

Date of Filing	22-Mar-2010	

Name of Patentee	COUNCIL OF SCIENTIFIC & INDUSTRIAL RESEARCH	

Applicant Address	ANUSANDHAN BHAWAN, RAFI MARG, NEW DELHI-110 001, INDIA.	

Inventors:

#	Inventor's Name	Inventor's Address	

1	SANJAY PRASAD	NATIONAL METALLURGICAL LABORATORY, JAMSHEDPUR, -831007 JHARKHAND, INDIA	

PCT International Classification Number	C01G37/14;	

PCT International Application Number	N/A	

PCT International Filing date		

PCT Conventions:

#	PCT Application Number	Date of Convention	Priority Country	

1			NA	

© All Indian Patents, 2013-2021.

  Patent data available in the public domain from Indian Patents Office, Department of Industrial Policy and Promotions, Ministry of Commerce and Industry, Government of India.

File: patents/277219-thermoplastic-polymer-composition.html (part 1 of 3)
Indian Patents. 277219:"THERMOPLASTIC POLYMER COMPOSITION"

Indian Patents

Recently Granted Patents

  Recently Published Patents

Title of Invention	"THERMOPLASTIC POLYMER COMPOSITION"

Abstract	A thermoplastic polymer composition comprises a thermoplastic polymer and a nucleating agent. The nucleating agent comprises a compound conforming to the structure of Formula (I) or Formula (II)	

Full Text	1

THERMOPLASTIC POLYMER COMPOSITION

TECHNICAL FIELD OF THE INVENTION

[0001]	This application relates to nucleating agents for thermoplastic

polymers, thermoplastic polymer compositions comprising such nucleating agents, articles made from such thermoplastic polymer compositions, and methods for making and molding such thermoplastic polymer compositions.

BACKGROUND OF THE INVENTION

[0002]	Several nucleating agents for thermoplastic polymers are known in the

art. These nucleating agents generally function by forming nuclei or providing sites for the formation and/or growth of crystals in the thermoplastic polymer as it solidifies from a molten state. The nuclei or sites provided by the nucleating agent allow the crystals to form within the cooling polymer at a higher temperature and/or at a more rapid rate than the crystals will form in the virgin, non-nucleated thermoplastic polymer. These effects can then permit processing of a nucleated thermoplastic polymer composition at cycle times that are shorter than the virgin, non-nucleated thermoplastic polymer.

[0003]	While polymer nucleating agents may function in a similar manner, not

all nucleating agents are created equal. For example, a particular nucleating agent may be very effective at increasing the peak polymer recrystallization temperature of a thermoplastic polymer, but th4 rapid rate of crystallization induced by such a nucleating agent may cause excessive and/or uneven (anisotropic) shrinkage of a molded part produced from a thermoplastic polymer composition containing the nucleating agent.

[0004]	Given the complicated interrelationship of these properties and the fact

that many nucleating agents exhibit less-than-optimal behavior for at least one of these properties, a need remains for nucleating agents that are capable of producing thermoplastic polymer compositions exhibiting a more desirable combination of high peak polymer crystallization temperature, low, isotropic shrinkage, and high stiffness. Applicants believe that the nucleating agents and thermoplastic polymer compositions disclosed in the present application meet such a need.

2

BRIEF SUMMARY OF THE INVENTION

[0005]	As noted above, the present invention generally relates to nucleating

agents, thermoplastic polymer compositions comprising such nucleating agents,

articles (e.g., molded articles) made from such thermoplastic polymer compositions,

and methods for making and molding such thermoplastic polymer compositions. The

nucleating agents and thermoplastic polymer compositions according to the

invention are believed to be particularly well-suited for the production of

thermoplastic polymer articles (e.g., molded thermoplastic polymer articles)

exhibiting a desirable combination of physical properties. In particular, articles

produced using the nucleating agents and thermoplastic polymer compositions of the

invention are believed to exhibit a desirable combination of a higher peak polymer

recrystallization temperature and higher stiffness, as compared to articles made from

the non-nucleated thermoplastic polymer. Also, when compared to articles made

from thermoplastic polymer compositions containing other nucleating agents, articles

produced using the nucleating agents and thermoplastic polymer compositions of the

invention are believed to exhibit a desirable combination of a relatively high peak

polymer recrystallization temperature, and relatively isotropic shrinkage. Applicants

believe that this combination of physical properties indicates that the nucleating

agents and thermoplastic polymer compositions according to the invention are well-

suited for use in the production of thermoplastic polymer articles.

[0006]	In a first embodiment, the invention provides a thermoplastic polymer

composition comprising a thermoplastic polymer and a nucleating agent. The nucleating agent comprises a compound conforming to the structure of Formula (I) or Formula (II)

3

o© ~

^  ^ z ^  ^ b

R3	I	R5

(I)  L-	-J X

Ri  I

R2\^  ^^^^i^X.  ^^6

I	I  ^  ^ z^  ^b

R3  1^	R5

	-	R4  	  	

(II)  ^	-' X

In each of the structures of Formula (I) and Formula (II), x is a positive integer; and Ri, R2, R3, R4, Rs, and Re are substituents independently selected from the group consisting of hydrogen, hydroxyl, C1-C9 alkyl groups, C1-C9 alkenyl groups, d-Cg alkynyl groups, C1-C15 alkoxy groups, C1-C9 hydroxyalkyi groups, alkyl ether groups, amine groups, CrCg alkylamine groups, halogens, aryl groups, alkylaryl groups, and geminal or vicinal carbocyclic groups having up to nine carbon atoms. Each Mi is a metal cation, y is the valence of the metal cation, and z is a positive integer. The variable b can be zero or any positive integer. If b is one or greater, each Qi is a

4

negatively-charged counterion, and a is the valence of the counterion. When the

compound conforms to the structure of Formula (I), the values of x, y, z, a, and b

satisfy the equation x+(ab)=yz; and when the compound conforms to the structure of

Formula (II), the values of x, y, z, a, and b satisfy the equation 2x+(ab)=yz.

[0007]	The invention also provides methods for making such a thermoplastic

polymer composition and methods for using the thermoplastic polymer composition to form thermoplastic polymer articles.

DETAILED DESCRIPTION OF THE INVENTION

[0008]	In a first embodiment, the invention provides a thermopTastic polymer

composition comprising a thermoplastic polymer and a nucleating agent. The

thermoplastic polymer of the thermoplastic polymer composition can be any suitable

thermoplastic polymer. As utilized herein, the term "thermoplastic polymer" is used

to refer to a polymeric material that will melt upon exposure to sufficient heat to form

a flowable liquid and will return to a solidified state upon sufficient cooling. In their

solidified state, such thermoplastic polymers exhibit either crystalline or

semi-crystalline morphology. Suitable thermoplastic polymers include, but are not

limited to, polyolefins (e.g., polyethylenes, polypropylenes, polybutylenes, and any

combinations thereof), polyamides (e.g., nylon), polyurethanes, polyesters (e.g.,

polyethylene terephthalate), and the like, as well as any combinations thereof.

[0009]	In certain embodiments, the thermoplastic polymer can be a polyolefin,

such as a polypropylene, a polyethylene, a polybutylene, and a poly(4-methyl-1-pentene). In a possibly preferred embodiment, the thermoplastic polymer is a polyolefin selected from the group consisting of polypropylene homopolymers (e.g., atactic polypropylene, isotactic polypropylene, and syndiotactic polypropylene), polypropylene copolymers (e.g., polypropylene random copolymers), polypropylene impact copolymers, polyethylene, polyethylene copolymers, polybutylene, poly(4-methyl-1-pentene), and mixtures thereof. Suitable polypropylene copolymers include, but are not limited to, random copolymers made from the polymerization of propylene in the presence of a comonomer selected from the group consisting of ethylene, but-1-ene (i.e., 1-butene), and hex-1-ene (i.e., 1-hexene). In such polypropylene random copolymers, the comonomer can be

5

present in any suitable amount, but typically is present in an amount of less than

about 10 wt.% (e.g., about 1 to about 7 wt.%). Suitable polypropylene impact

copolymers include, but are not limited to, those produced by the addition of a

copolymer selected from the group consisting of ethylene-propylene rubber (EPR),

ethylenepropylene-diene monomer (EPDM), polyethylene, and plastomers to a

polypropylene homopolymer or polypropylene random copolymer. In such

polypropylene impact copolymers, the copolymer can be present in any suitable

amount, but typically is present in an amount of from about 5 to about 25 wt.%.

[0010]	In another possibly preferred embodiment, the thermoplastic polymer

can be a polyethylene. Suitable polyethyienes include, but are not limited to, low density polyethylene, linear low density polyethylene, medium density polyethylene, high density polyethylene, and combinations thereof. In certain possibly preferred embodiments, the thermoplastic polymer is selected from the group consisting of medium density polyethylene, high density polyethylene, and mixtures thereof. In another possibly preferred embodiment, the thermoplastic polymer is a high density polyethylene.

[0011]	The high density polyethylene polymers suitable for use in the

invention generally have a density of greater than about 0.940 g/cm^. There is no upper limit to the suitable density of the polymer, but high density polyethylene polymers typically have a density that is less than about 0.980 g/cm^ (e.g., less than about 0.975 g/cm^).

[0012]	The high density polyethylene polymers suitable for use in the

invention can be either homopolymers or copolymers of ethylene with one or more a-olefins. Suitable a-olefins include, but are not limited to, 1-butene, 1-hexene, 1-octene, 1-decene, and 4-methyl-1-pentene. The comonomer can be present in the copolymer in any suitable amount, such as an amount of about 5% by weight or less (e.g., about 3 mol.% or less). As will be understood by those of ordinary skill in the art, the amount of comonomer suitable for the copolymer is largely driven by the end use for the copolymer and the required or desired polymer properties dictated by that end use.

[0013]	The high density polyethylene polymers suitable for use in the

invention can be produced by any suitable process. For example, the polymers can

6

be produced by a free radical process using very high pressures as described, for example, in U.S. Patent No. 2,816,883 (Larchar et al.), but the polymers typically are produced in a "low pressure" catalytic process. In this context, the term "low pressure" is used to denote processes carried out at pressures less than 6.9 MPa (e.g., 1,000 psig), such as 1.4-6.9 MPa (200-1,000 psig). Examples of suitable low pressure catalytic processes include, but are not limited to, solution polymerization processes (i.e., processes in which the polymerization is performed using a solvent for the polymer), slurry polymerization processes (i.e., processes in which the polymerization is performed using a hydrocarbon liquid in which the polymer does not dissolve or swell), gas-phase polymerization processes (e.g., processes in which the polymerization is performed without the use of a liquid medium or diluent), or a staged reactor polymerization process. The suitable gas-phase polymerization processes also include the so-called "condensed mode" or "super-condensed mode" processes in which a liquid hydrocarbon is introduced into the fluidized-bed to increase the absorption of the heat producing during the polymerization process. In these condensed mode and super-condensed mode processes, the liquid hydrocarbon typically is condensed in the recycle stream and reused in the reactor. The staged reactor processes can utilize a combination of slurry process reactors (tanks or loops) that are connected in series, parallel, or a combination of series or parallel so that the catalyst (e.g., chromium catalyst) is exposed to more than one set of reaction conditions. Staged reactor processes can also be carried out by combining two loops in series, combining one or more tanks and loops in series, using multiple gas-phase reactors in series, or a loop-gas phase arrangement. Because of their ability to expose the catalyst to different sets of reactor conditions, staged reactor processes are often used to produce multimodal polymers, such as those discussed below. Suitable processes also include those in which utilize a pre-polymerization step is performed. In this pre-polymerization step, the catalyst typically is exposed to the cocatalyst and ethylene under mild conditions in a smaller, separate reactor, and the polymerization reaction is allowed to proceed until the catalyst comprises a relatively small amount (e.g., about 5% to about 30% of the total weight) of the resulting composition. This pre-polymerized catalyst is then introduced to the large-scale reactor in which the polymerization is to be performed.

7

[0014]	The high density polyethylene polymers suitable for use in the

invention can be produced using any suitable catalyst or combination of catalysts. Suitable catalysts include transition metal catalysts, such as supported reduced molybdenum oxide, cobalt molybdate on alumina, chromium oxide, and transition metal halides. Chromium oxide catalysts typically are produced by impregnating a chromium compound onto a porous, high surface area oxide carrier, such as silica, and then calcining it in dry air at 500-900 °C. This converts the chromium into a hexavalent surface chromate ester or dichromate ester. The chromium oxide catalysts can be used in conjunction with metal alkyl cocatalysts, such as alkyl TioFon, alkyl aluminum, alkyl zinc, and alkyl lithium. Supports for the chromium oxide include silica, silica-titania, silica-alumina, alumina, and aluminophosphates. Further examples of chromium oxide catalysts include those catalysts produced by depositing a lower valent organochromium compound, such as bis(arene) Cr°, allyl Cr^"" and Cr^"", beta stabilized alkyls of Cr^"" and Cr'*'", and bis(cyclopentadienyl) Cr^"", onto a chromium oxide catalyst, such as those described above. Suitable transition metal catalysts also include supported chromium catalysts such as those based on chromocene or a silylchromate (e.g., bi(trisphenylsilyl)chromate). These chromium catalysts can be supported on any suitable high surface area support such as those described above for the chromium oxide catalysts, with silica typically being used. The supported chromium catalysts can also be used in conjunction with cocatalysts, such as the metal alkyl cocatalysts listed above for the chromium oxide catalysts. Suitable transition metal halide catalysts include titanium (III) halides (e.g., titanium (III) chloride), titanium (IV) halides (e.g., titanium (IV) chloride), vanadium halides, zirconium halides, and combinations thereof. These transition metal halides are often supported on a high surface area solid, such as magnesium chloride. The transition metal halide catalysts are typically used in conjunction with an aluminum alkyl cocatalyst, such as trimethylaluminum (i.e., AI(CH3)3) or triethylaluminum (i.e., A1(C2H5)3). These transition metal halides may also be used in staged reactor processes. Suitable catalysts also include metallocene catalysts, such as cyclopentadienyl titanium halides (e.g., cyclopentadienyl titanium chlorides), cyclopentadienyl zirconium halides (e.g., cyclopentadienyl zirconium chlorides), cyclopentadienyl hafnium halides (e.g., cyclopentadienyl hafnium chlorides), and

8

combinations thereof. Metallocene catalysts based on transition metals complexed

with indenyl or fluorenyl ligands are also known and can be used to produce high

density polyethylene polymers suitable for use in the invention. The catalysts

typically contain multiple ligands, and the ligands can be substituted with various

groups (e.g., n-butyl group) or linked with bridging groups, such as —CH2CH2— or

>SiPh2. The metallocene catalysts typically are used in conjunction with a

cocatalyst, such as methyl aluminoxane (i.e., (AI(CH3)xOy)n. Other cocatalysts

include those described in U.S. Patent No. 5,919,983 (Rosen et al.), U.S. Patent No.

6,107,230 (McDaniel et al.), U.S. Patent No. 6,632,894 (McDaniel et al.), and U.S.

"Patent NoT6,300,2Tr(Mc	et al). Other "single¥ite" catalysts suitable for use

in producing high density polyethylene include diimine complexes, such as those

described in U.S. Patent No. 5,891,963 (Brookhart et al.).

[0015]	The high density polyethylene polymers suitable for use in the

invention can have any suitable molecular weight (e.g., weight average molecular weight). For example, the weight average molecular weight of the high density polyethylene can be from 20,000 g/mol to about 1,000,000 g/mol or more. As will be understood by those of ordinary skill in the art, the suitable weight average molecular weight of the high density polyethylene will depend, at least in part, on the particular application or end use for which the polymer is destined. For example, a high density polyethylene polymer intended for blow molding applications can have a weight average molecular weight of about 100,000 g/mol to about 1,000,000 g/mol. A high density polyethylene polymer intended for pipe applications or film applications can have a weight average molecular weight of about 100,000 g/mol to about 500,000 g/mol. A high density polyethylene polymer intended for injection molding applications can have a weight average molecular weight of about 20,000 g/mol to about 80,000 g/mol. A high density polyethylene polymer intended for wire insulation applications, cable insulation applications, tape applications, or filament applications can have a weight average molecular weight of about 80,000 g/mol to about 400,000 g/mol. A high density polyethylene polymer intended for rotomolding applications can have a weight average molecular weight of about 50,000 g/mol to about 150,000 g/mol.

9

[0016]	The high density polyethylene polymers suitable for use in the

invention can also have any suitable polydispersity, which is defined as the value obtained by dividing the weight average molecular weight of the polymer by the number average molecular weight of the polymer. For example, the high density polyethylene polymer can have a polydispersity of greater than 2 to about 100. As understood by those skilled in the art, the polydispersity of the polymer is heavily influenced by the catalyst system used to produce the polymer, with the metallocene and other "single site" catalysts generally producing polymers with relatively low polydispersity and narrow molecular weight distributions and the other transition metal catalysts (e.g., chromium catalysts) producing polymer with higher polydispersity and broader molecular weight distributions. The high density polyethylene polymers suitable for use in the invention can also have a multimodal (e.g., bimodal) molecular weight distribution. For example, the polymer can have a first fraction having a relatively low molecular weight and a second fraction having a relatively high molecular weight. The difference between the weight average molecular weight of the fractions in the polymer can be any suitable amount. In fact, it is not necessary for the difference between the weight average molecular weights to be large enough that two distinct molecular weight fractions can be resolved using gel permeation chromatography (GPC). However, in certain multimodal polymers, the difference between the weight average molecular weights of the fractions can be great enough that two or more distinct peaks can be resolved from the GPC curve for the polymer. In this context, the term "distinct" does not necessarily mean that the portions of the GPC curve corresponding to each fraction do not overlap, but is merely meant to indicate that a distinct peak for each fraction can be resolved from the GPC curve for the polymer. The multimodal polymers suitable for use in the invention can be produced using any suitable process. As noted above, the multimodal polymers can be produced using staged reactor processes. One suitable example would be a staged solution process incorporating a series of stirred tanks. Alternatively, the multimodal polymers can be produced in a single reactor using a combination of catalysts each of which is designed to produce a polymer having a different weight average molecular weight.

10

[0017]	The high density polyethylene polymers suitable for use in the

invention can have any suitable melt index. For example, the high density polyethylene polymer can have a melt index of about 0.01 dg/min to about 40 dg/min. As with the weight average molecular weight, those of ordinary skill in the art understand that the suitable melt index for the high density polyethylene polymer will depend, at least in part, on the particular application or end use for which the polymer is destined. Thus, for example, a high density polyethylene polymer intended for blow molding applications can have a melt index of about 0.01 dg/min to about 1 dg/min. A high density polyethylene polymer intended for pipe applications or film applicalions can have a melt index of about 6.02 dg/min to about 0.8 dg/min. A high density polyethylene polymer intended for injection molding applications can have a melt index of about 2 dg/min to about 80 dg/min. A high density polyethylene polymer intended for rotomolding applications can have a melt index of about 0.5 dg/min to about 10 dg/min. A high density polyethylene polymer intended for tape applications can have a melt index of about 0.2 dg/min to about 4 dg/min. A high density polyethylene polymer intended for filament applications can have a melt index of about 1 dg/min to about 20 dg/min. The melt index of the polymer is measured using ASTM Standard D1238-04c.

[0018]	The high density polyethylene polymers suitable for use in the

invention generally do not contain high amounts of long-chain branching. The term

"long-chain branching" is used to refer to branches that are attached to the polymer

chain and are of sufficient length to affect the rheology of the polymer (e.g., branches

of about 130 carbons or more in length). If desired for the application in which the

polymer is to be used, the high density polyethylene polymer can contain small

amounts of long-chain branching. However, the high density polyethylene polymers

suitable for use in the invention typically contain very little long-chain branching (e.g.,

less than about 1 long-chain branch per 10,000 carbons, less than about 0.5 long-

chain branches per 10,000 carbons, less than about 0.1 long-chain branches per

10,000 carbons, or less than about 0.01 long-chain branches per 10,000 carbons).

[0019]	The medium density polyethylene polymers suitable for use in the

invention generally have a density of about 0.926 g/cm^ to about 0.940 g/cm^. The term "medium density polyethylene" is used to refer to polymers of ethylene that

11

have a density between that of high density polyethylene and linear low density polyethylene and contain relatively short branches, at least as compared to the long branches present in low density polyethylene polymers produced by the free radical polymerization of ethylene at high pressures.

[0020]	The medium density polyethylene polymers suitable for use in the

invention generally are copolymers of ethylene and at least one a-olefin, such as 1-butene, 1-hexene, 1-octene, 1-decene, and 4-methyl-1-pentene. The a-olefin comonomer can be present in any suitable amount, but typically is present in an amount of less than about 8% by weight (e.g., less than about 5 moI%). As will be understood by those of ordinary skill inThe art, the amount of comonomer suitable for the copolymer is largely driven by the end use for the copolymer and the required or desired polymer properties dictated by that end use.

[0021]	The medium density polyethylene polymers suitable for use in the

invention can be produced by any suitable process. Like the high density

polyethylene polymers, the medium density polyethylene polymers typically are

produced in "low pressure" catalytic processes such as any of the processes

described above in connection with the high density polyethylene polymers suitable

for use in the invention. Examples of suitable processes include, but are not limited

to, gas-phase polymerization processes, solution polymerization processes, slurry

polymerization processes, and staged reactor processes. Suitable staged reactor

processes can incorporate any suitable combination of the gas-phase, solution, and

slurry polymerization processes described above. As with high density polyethylene

polymers, staged reactor processes are often used to produce multimodal polymers.

[0022]	The medium density polyethylene polymers suitable for use in the

invention can be produced using any suitable catalyst or combination of catalysts. For example, the polymers can be produced using Ziegler catalysts, such as transition metal (e.g., titanium) halides or esters used in combination with organoaluminum compounds (e.g., triethylaluminum). These Ziegler catalysts can be supported on, for example, magnesium chloride, silica, alumina, or magnesium oxide. The medium density polyethylene polymers suitable for use in the invention can also be produced using so-called "dual Ziegler catalysts," which contain one catalyst species for dimerizing ethylene into 1-butene (e.g., a combination of a

12

titanium ester and triethylaluminum) and anotiier catalyst for copolymerization of ethylene and the generated 1-butene (e.g., titanium chloride supported on magnesium chloride). The medium density polyethylene polymers suitable for use in the invention can also be produced using chromium oxide catalysts, such as those produced by depositing a chromium compound onto a silica-titania support, oxidizing the resulting catalyst in a mixture of oxygen and air, and then reducing the catalyst with carbon monoxide. These chromium oxide catalysts typically are used in conjunction with cocatalysts such as trialkylboron ortrialkylaluminum compounds. The chromium oxide catalysts can also be used in conjunction with a Ziegler catalyst, such as a titanium halide- orlitanium ester-based catalyst. The medium density polyethylene polymers suitable for use in the invention can also be produced using supported chromium catalysts such as those described above in the discussion of catalysts suitable for making high density polyethylene. The medium density polyethylene polymers suitable for use in the invention can also be produced using metallocene catalysts. Several different types of metallocene catalysts can be used. For example, the metallocene catalyst can contain a bis(metallocene) complex of zirconium, titanium, or hafnium with two cyclopentadienyl rings and methylaiuminoxane. As with the catalysts used in high density polyethylene production, the ligands can be substituted with various groups (e.g., n-butyl group) or linked with bridging groups. Another class of metallocene catalysts that can be used are composed of bis(metallocene) complexes of zirconium ortitanium and anions of perfluorinated boronaromatic compounds. A third class of metallocene catalysts that can be used are referred to as constrained-geometry catalysts and contain monocyclopentadienyl derivatives of titanium or zirconium in which one of the carbon atoms in the cyclopentadienyl ring is linked to the metal atom by a bridging group. These complexes are activated by reacting them with methylaiuminoxane or by forming ionic complexes with noncoordinative anions, such as B(C6F5)4' or B(C6F5)3CH3". A fourth class of metallocene catalysts that can be used are metallocene-based complexes of a transition metal, such as titanium, containing one cyclopentadienyl ligand in combination with another ligand, such as a phosphinimine or—O—SiRs. This class of metallocene catalyst is also activated with methylaiuminoxane or a boron compound. Other catalysts suitable for use in making

13

the linear low density polyethylene suitable for use in the invention include, but are

not limited to, the catalysts disclosed in U.S. Patent No. 6,649,558.

[0023]	The medium density polyethylene polymers suitable for use in the

invention can have any suitable compositional uniformity, which is a term used to

describe the uniformity of the branching in the copolymer molecules of the polymer.

Many commercially-available medium density polyethylene polymers have a

relatively low compositional uniformity in which the high molecular weight fraction of

the polymer contains relatively little of the a-olefin comonomer and has relatively little

branching while the low molecular weight fraction of the polymer contains a relatively

high amounl of the a-olefin comonomer and has a relatively large amount of

branching. Alternatively, another set of medium density polyethylene polymers have

a relatively low compositional uniformity in which the high molecular weight fraction

of the polymer contains a relativiely high amount of the a-olefin comonomer while the

low molecular weight fraction of the polymer contains relatively little of the a-olefin

comonomer. The compositional uniformity of the polymer can be measured using

any suitable method, such as temperature rising elution fractionation.

[0024]	The medium density polyethylene polymers suitable for use in the

invention can have any suitable molecular weight. For example, the polymer can

have a weight average molecular weight of about 50,000 g/mol to about 200,000

g/mol. As will be understood by those of ordinary skill in the art, the suitable weight

average molecular weight of the medium density polyethylene will depend, at least in

part, on the particular application or end use for which the polymer is destined.

[0025]	The medium density polyethylene polymers suitable for use in the

invention can also have any suitable polydispersity. Many commercially available medium density polyethylene polymers have a polydispersity of about 2 to about 30. The medium density polyethylene polymers suitable for use in the invention can also have a multimodal (e.g., bimodal) molecular weight distribution. For example, the polymer can have a first fraction having a relatively low molecular weight and a second fraction having a relatively high molecular weight. As with the high density polyethylene polymers suitable for use in the invention, the difference between the weight average molecular weight of the fractions in the multimodal medium density polyethylene polymer can be any suitable amount. In fact, it is not necessary for the

14

difference between the weight average molecular weights to be large enough that two distinct molecular weight fractions can be resolved using gel permeation chromatography (GPC). However, in certain multimodal polymers, the difference between the weight average molecular weights of the fractions can be great enough that two or more distinct peaks can be resolved from the GPC curve for the polymer. In this context, the term "distinct" does not necessarily mean that the portions of the GPC curve corresponding to each fraction do not overlap, but is merely meant to indicate that a distinct peak for each fraction can be resolved from the GPC curve for the polymer. The multimodal polymers suitable for use in the invention can be produced using any suitable process. As noted above, the mulTimodal polymers can be produced using staged reactor processes. One suitable example would be a staged solution process incorporating a series of stirred tanks. Alternatively, the multimodal polymers can be produced in a single reactor using a combination of catalysts each of which is designed to produce a polymer having a different weight average molecular weight

[0026]	The medium density polyethylene polymers suitable for use in the

invention can have any suitable melt index. For example, the medium density polyethylene polymer can have a melt index of about 0.01 dg/min to about 200 dg/min. As with the weight average molecular weight, those of ordinary skill in the art understand that the suitable melt index for the medium density polyethylene polymer will depend, at least in part, on the particular application or end use for which the polymer is destined. Thus, for example, a medium density polyethylene polymer intended for blow molding applications or pipe applications can have a melt index of about 0.01 dg/min to about 1 dg/min. A medium density polyethylene polymer intended for film applications can have a melt index of about 0.5 dg/min to about 3 dg/min. A medium density polyethylene polymer intended for injection molding applications can have a melt index of about 6 dg/min to about 200 dg/min. A medium density polyethylene polymer intended for rotomolding applications can have a melt index of about 4 dg/min to about 7 dg/min. A medium density polyethylene polymer intended for wire and cable insulation applications can have a melt index of about 0.5 dg/min to about 3 dg/min. The melt index of the polymer is measured using ASTM Standard D1238-04c.

15

[0027]	The medium density polyetliylene polymers suitable for use in the

invention generally do not contain a significant amount of long-chain branching. For

example, the medium density polyethylene polymers suitable for use in the invention

generally contain less than about 0.1 long-chain branches per 10,000 carbon atoms

(e.g., less than about 0.002 long-chain branches per 100 ethylene units) or less than

about 0.01 long-chain branches per 10,000 carbon atoms.

[0028]	The linear low density polyethylene polymers suitable for use in the

invention generally have a density of 0.925 g/cm^ or less (e.g., about 0.910 g/cm^ to

about 0.925 g/cm^). The term "linear low density polyethylene" is used to refer to

lower density polymers of ethylene having relatively short branches, at least as

compared to the long branches present in low density polyethylene polymers

produced by the free radical polymerization of ethylene at high pressures.

[0029]	The linear low density polyethylene polymers suitable for use in the

invention generally are copolymers of ethylene and at least one a-olefin, such as 1-butene, 1-hexene, 1-octene, 1-decene, and 4-methyl-1-pentene. The a-olefin comonomer can be present in any suitable amount, but typically is present in an amount of less than about 6 mol.% (e.g., about 2 mol% to about 5 mol%). As will be understood by those of ordinary skill in the art, the amount of comonomer suitable for the copolymer is largely driven by the end use for the copolymer and the required or desired polymer properties dictated by that end use.

[0030]	The linear low density polyethylene polymers suitable for use in the

invention can be produced by any suitable process. Like the high density polyethylene polymers, the linear low density polyethylene polymers typically are produced in "low pressure" catalytic processes such as any of the processes described above in connection with the high density polyethylene polymers suitable for use in the invention. Suitable processes include, but are not limited to, gas-phase polymerization processes, solution polymerization processes, slurry polymerization processes, and staged reactor processes. Suitable staged reactor processes can incorporate any suitable combination of the gas-phase, solution, and slurry polymerization processes described above. As with high density polyethylene polymers, staged reactor processes are often used to produce multimodal polymers.

16

[0031]	The linear low density polyethylene polymers suitable for use in the

invention can be produced using any suitable catalyst or combination of catalysts. For example, the polymers can be produced using Ziegler catalysts, such as transition metal (e.g., titanium) halides or esters used in combination with organoaiuminum compounds (e.g., triethylaluminum). These Ziegler catalysts can be supported on, for example, magnesium chloride, silica, alumina, or magnesium oxide. The linear low density polyethylene polymers suitable for use in the invention can also be produced using so-called "dual Ziegler catalysts," which contain one catalyst species for dimerizing ethylene into 1-butene (e.g., a combination of a titanium ester and triethylaluminum) and another catalyst for copoiymerization of ethylene and the generated 1-butene (-e.g., titanium chloride supported on magnesium chloride). The linear low density polyethylene polymers suitable for use in the invention can also be produced using chromium oxide catalysts, such as those produced by depositing a chromium compound onto a siiica-titania support, oxidizing the resulting catalyst in a mixture of oxygen and air, and then reducing the catalyst with carbon monoxide. These chromium oxide catalysts typically are used in conjunction with cocatalysts such as trialkylboron ortrialkylaluminum compounds. The chromium oxide catalysts can also be used in conjunction with a Ziegler catalyst, such as a titanium halide- or titanium ester-based catalyst. The linear low density polyethylene polymers suitable for use in the invention can also be produced using supported chromium catalysts such as those described above in the discussion of catalysts suitable for making high density polyethylene. The linear low density polyethylene suitable for use in the invention can also be produced using metallocene catalysts. Several different types of metallocene catalysts can be used. For example, the metallocene catalyst can contain a bis(metallocene) complex of zirconium, titanium, or hafnium with two cyclopentadienyl rings and methylaluminoxane. As with the catalysts used in high density polyethylene production, the ligands can be substituted with various groups (e.g., n-butyl group) or linked with bridging groups. Another class of metallocene catalysts that can be used are composed of bis(metallocerie) complexes of zirconium or titanium and anions of perfluorinated boronaromatic compounds. A third class of metallocene catalysts that can be used are referred to as constrained-geometry catalysts and contain

17

monocyclopentadienyl derivatives of titanium or zirconium in whicii one of tiie carbon

atoms in tine cyclopentadienyl ring is linked to the metal atom by a bridging group.

These complexes are activated by reacting them with methylaluminoxane or by

forming ionic complexes with noncoordinative anions, such as B(C6F5)4' or

B(C6F5)3CH3". A fourth class of metallocene catalysts that can be used are

metallocene-based complexes of a transition metal, such as titanium, containing one

cyclopentadienyl ligand in combination with another ligand, such as a phosphinimine

or —0—SiRa. This class of metallocene catalyst is also activated with

methylaluminoxane or a boron compound. Other catalysts suitable for use in making

the linear low density polyethylene suitable for use in the invention include, but are

not limited to, the catalysts disclosed in U.S. Patent No. 6,649,558.

[0032]	The linear low density polyethylene polymers suitable for use in the

invention can have any suitable compositional uniformity, which is a term used to

describe the uniformity of the branching in the copolymer molecules of the polymer.

Many commercially-available linear low density polyethylene polymers have a

relatively low compositional uniformity in which the high molecular weight fraction of

the polymer contains relatively little of the a-olefin comonomei" and has relatively little

branching while the low molecular weight fraction of the polymer contains a relatively

high amount of the a-olefin comonomer and has a relatively large amount of

branching. Alternatively, another set of linear low density polyethylene polymers

have a relatively low compositional uniformity in which the high molecular weight

fraction of the polymer contains a relatively high amount of the a-olefin comonomer

while the low molecular weight fraction of the polymer contains relatively little of the

a-olefin comonomer. The compositional uniformity of the polymer can be measured
