Repository: anandvc/allindianpatents

File: patents/277222-stable-composite-material-comprising-supported-porous-gels.html (part 1 of 5)
Indian Patents. 277222:"STABLE COMPOSITE MATERIAL COMPRISING SUPPORTED POROUS GELS"

Indian Patents

Recently Granted Patents

  Recently Published Patents

Title of Invention	"STABLE COMPOSITE MATERIAL COMPRISING SUPPORTED POROUS GELS"

Abstract	1.&nbsp;&nbsp;&nbsp; A composite material comprising: a support member that has a plurality of pores extending therethrough, and a macroporous crosslinkced gel that is located in, and fills, the pores of the support member, in which crosslinked gel is entrapped a stabilising polymer that is substantially water-insoluble but water swellable. 2. A composite material according to claim 1, wherein the stabilising polymer has a an affinity parameter do&nbsp;(H20) of from about 12 to about 40. 3. A composite material according to claim 1, wherein the stabilising polymer has a an affinity paramter d0(H2O) of from about 12 to about 25. 4. A composite material according to claim 1, wherein the stabilising polymer is non-crosslinked. 5. A composite material according to claim 1, wherein the stabilising polymer has a molecular weight of from 5,000 to 500,000. 6. A composite material according to claim 1, wherein the stabilising polymer is present in an amount of from 5% to 50% by weight, based on the combined weight of macroporous gel and stabilising polymer. 7. A composite material according to claim 1, wherein the stabilising polymer is present in an amount of from 10%	

Full Text	STABLE COMPOSITE MATERIAL COMPRISING SUPPORTED POROUS GELS FIELD OP THE INVENTION

Tliis invention relates to a stable composite material comprising a supported macroporous crosslinked gel, which gel entraps a stabilising polymer.

BACKGROUND OP THE INVENTION

The combination of polymer chains and gels, commonly referred to as vsnake-in-a cage" or "snake-cage" systems, has been reported previously, and such combinations have been used to achieve various purposes.

In 1957, Hatch et al. disclosed a new type of ion-exchange resin, which they termed a snake-cage polyelectrolyte (Hatch et al., Industrial and Engineering- Chemistry (1957), vol. 49, 1812-19) .  This compound consisted of a crosslinked polymer network carrying a fixed charge, in which was contained a physically trapped linear polyelectrolyte of the opposite charge.  The crosslinked network used, in this work was a commercial cationic resin, Dowex 1, constituting the "cage", in which the linear anionic polymer "snake" was trapped.  Amphoteric polymeric compositions prepared from snake-cage resins were later disclosed in. US Patent 3,875,085.

The snake-cage polyelectrolytes have some unusual properties through which they differ from conventional ion-exchangers. One of these properties is that they reversibly absorb both anions and cations simultaneously from aqueous solutions of electrolytes.  The absorbed electrolytes can then be removed by merely washing with water.  Unlike conventional ion-

exchange resins, the snake-cage resins swell in concentrated solutions and shrink in diluted solutions.

While attempts were made to entrap polyelectrolytes in neutral cages, these attempts all met with failure unless the polyelectrolyte was grafted into the cage network or unless the polyelectrolyte was crosslinked.  In the absence of grafting or crosslinking, the polyelectrolytes could be extracted almost completely from a neutral cage-forming polymer.  In one example of such a system, an ionically crosslinked polyelectrolyte was entrapped in a poly(vinyl alcohol) gel to enhance the water vapor transport through a membrane (WO 02/38257).  Again, in the absence of crosslinking, the polyelectrolyte could be extracted from the neutral poly(vinyl alcohol) gel on standing in water.

It is of note that the previously reported snake-in-cage systems consisted of dense polymeric gels, rather than macroporous gels, as will be presently discussed.

Improvement of mechanical properties of hydrogels by encasing a hydrophobia polymer in the gel network was also reported by Nagaoka (Polymer Journal (1989), vol 21, 847-850).  Hydrogels consisting of hydrophilic crosslinked poly(N-vinyl-2-pyrrolidone) encasing hydrophobia polymers of either cellulose acetate, poly(methyl methacrylate), poly(vinyl chloride), poly(vinyl butyral), polyurethane, or polystyrene, were synthesized and evaluated for use in medical applications {optical lenses), and were compared with poly(2-hydroxyethyl methacrylate) , currently used in these applications.  The hydrogels were synthesized using the snake-in-cage method, in which a specified amount of the hydrophobia polymer was dissolved in N-vinyl-2-pyrrolidone

(monomer) containing diethylene glycol dimethacrylate (crosslinker), and polymerized.  Based on measurements' of tensile strength, elongation at break, initial tensile modulus, and H2O content, hydrogels incorporating either cellulose acetate or poly(methyl methacrylate) were superior to poly(2-hydroxyethyl methacrylate).  The transmittance of visible light of 500 nm through the hydrogels of thickness 100 urn was greater than 98%, and hydrogels also displayed H20 permeability of over ten times that of poly (2 -hydroxyethyl methacrylate).  The high light transparency of these snake-in-cage hydrogels indicates that the gels were homogeneous as they need to be to work as optical lenses.  The water permeability given in the paper also confirms this conclusion, as the reported water permeability, converted into Darcy hydrodynamic permeability, was in the order of 1.2xlO"20 m2.  Such low permeability is comparable with that of very dense gel-filled membranes that were previously reported by Mika et al. (Industrial and Engineering Chemistry Research (2001), vol. 40, 1694-1705), and as such these gels represent a different class of materials than those presently disclosed.

BRIEF SUMMARY OP THE INVENTION

In one aspect, the present invention provides a composite material comprising:

a support member that has a plurality of pores extending therethrough, and

a macroporous crosslinked gel that is located in, and fills, the pores of the support member,

in which, crosslinked gel is entrapped a stabilising polymer that is substantially water-insoluble but water swellable.

The above composite material, which comprises an entrapped stabilising polymer, is referred to herein as a "stable composite material".  Mention herein of composite materials comprising "a stabilising polymer" also encompasses the embodiments where two or more stabilising polymers are comprised in the composite material.

In another aspect, the invention provides a process for the separation of substances by means of the stable composite material described herein.

In another aspect, the invention provides a process for solid phase chemical synthesis, wherein the stable composite material serves as the solid phase in the pores of which the chemical synthesis occurs.

In another aspect, the invention provides a process for growth of a microorganism or cell, wherein the stable composite material serves as a solid support in the pores of which the growth occurs,

In yet another'aspect, the invention provides a process for preparing a composite material as described herein, the process comprising:

a) introducing into the pores of the support member a solution or suspension of

i) a monomer and a crosslinking agent that can combine to form a macroporous gel, and a stabilising polymer, or

ii) a crosslinkable polymer and a crosslinking agent that can combine to form a macroporous gel, and a stabilising polymer, and

b) reacting the monomers and the crosslinking agent or the polymer and the crosslinking agent to form a macroporous crosslinked gel that fills the pores of the support member and entraps the stabilising polymer.

In a further aspect, the invention provides a process for chromatographic filtration of a solution or suspension containing two or more species of different size that are dissolved or suspended in a fluid, which process comprises (a) passing the fluid through a stable composite material as described herein, so that species of the smallest size pass through the composite material but larger species do not pass through the composite material, and (b) changing an environmental condition to increase 'the size of the pores in the responsive macroporous gel so that species of a next larger size pass through the composite material.

By "entrapped" is meant that the stabilising polymer is held within the macroporous crosslinked gel, without being covalently bonded to the gel.  The stabilising polymer that is entrapped also has an affinity for the macroporous gel, by which is meant that the stabilising polymer does not form a separate phase from the macroporous gel, but is incorporated within it.

By "substantially water-insoluble, but water swellable" is meant that the stabilizing polymer is poorly soluble in water or in aqueous solutions, while still retaining enough solubility to display an increased volume when contacted

with water.  Because of its entrapped state and insolubility in water, the stabilising polymer is substantially retained within the gel when water or an aqueous solution is passed through, the composite material.

The macroporous gel fills the pores of the support laterally, i.e. substantially perpendicular to the direction of the flow through the composite material.  By "fill" we mean that, in use, essentially all liquid that passes through the composite material must pass through the macroporous gel.  A support member whose pores contain macroporous gel to such an amount that this condition is satisfied is regarded as filled.  Provided that the condition is met that the liquid passes through the macroporous gel, it is not necessary that the void volume of the support member be completely occupied by the macroporous gel.

The porous support member, or host, may be hydrophilic or hydrophobic and can be, for example, in the form of a membrane, a chromatography bed, or a filtration bed.  The support member provides the mechanical strength' to support the macroporous gel.  The macroporous gel provides a low resistance to hydraulic flow, enabling high flow rates to be achieved with low reductions in pressure across the composite material.  The macroporous gel also provides the separating function of the composite material in chromatographic and filtration applications.

A gel is a crosslinked polymer network swollen in a liquid medium.  The swelling liquid prevents the polymer network from collapsing and the network, in turn, retains the liquid.

Gels are typically obtained by polymerisation of a monomer and a polyfunctional compound (a crosslinker), or by crosslinking a crosslinkable polymer, in a solvent which is a good solvent for the formed polymer network and which swells the polymer network.  The polymer chains in such a network can be assumed to be uniformly distributed throughout the whole volume of the network and the average distance between the chains, known as mesh size, is determined by the crosslinking density.  As the concentration of the crosslinker is increased, the density of crosslinks in the gel also increases, which .leads to a smaller mesh size in the gel.  The smaller mesh size results in a higher resistance to the flow of liquids through the gel. As the concentration of the crosslinker is increased further, the constituents of the gel begin to aggregate, which produces regions of high polymer density and regions of low polymer density in the gel.  Such gels exhibit what has been called microheterogeneity.  This aggregation normally causes the gel to display a higher permeability to liquids, as the flow of liquids takes place primarily through the areas in the gel that have a lower polymer density. The low density areas of the gels are defined as draining regions while the higher density aggregates are called non-draining regions. When the gel is formed in a poor solvent or in the presence of a porogen it can develop regions in which there is essentially no polymer. These regions are referred to as "macropores" in the present specification.

It is possible to compare the hydrodynamic (Darcy) permeability of a particular composite material of the invention with a reference material.  The reference material

is obtained by filling the pores of a support member identical with that of the composite material with a homogeneous gel of essentially the same chemical composition and the similar mass as the gel of the composite material, that is a gel composed of the same monomers formed in a good solvent, but crosslinked only to such an extent that the gel remains homogeneous and aggregation into regions of high and low polymer density does not occur.  Composite materials having macroporous gels display hydrodynamic (Darcy) permeabilities that are at least one order of magnitude higher than those of the corresponding reference materials, and in some instances the permeabilities are more than two or even more than three orders of magnitude higher.  In this specification, a composite material of the invention whose hydrodynamic (Darcy) permeability is at least an order of magnitude greater than that of the corresponding reference material is said to have a permeability ratio greater than.10.

The permeability ratio is closely related to the size of the macropores in the composite material.  For size-exclusion separations such as ultrafiltration, the permeability ratio can be fairly close to 10.  In other applications, for example adsorption, synthesis or cell growth, where larger macropores are used, the permeability ratio can reach, in some embodiments, values of 100 or greater, or even 1000 or greater.  In some instances it is possible to calculate the hydrodynamic permeability of homogeneous gels, in accordance with the teachings of Mika A. M. and Childs R. P. Calculation of the hydrodynamic permeability of gels and gel-filled microporous membranes, Ind. Eng. Chem. Res., vol. 40 (2001), p. 1694-1705, incorporated herein by

reference.  This depends upon data for the particular gel polymer being available.

From the hydrodynamic permeability there can be derived the hydrodynamic radius, defined as the ratio of the pore volume to the pore wetted surface area.  It can be calculated from the hydrodynamic (Darcy) permeability using the Carman-Kozeny equation as given, for example, in the book J. Happel and H. Brenner, Low Reynolds Numbers Hydrodynamics, Noordhof of Int. Publ., Leyden, 1973,-p. 393, incorporated by reference herein.  It is necessary to assume a value for the Kozeny constant and for the purpose of these calculations the inventors assume a value of 5.  Composite materials of the invention, containing macroporous gels, are found to have a hydrodynamic radius more than three times as high as the hydrodynamic 'radius of the corresponding reference material.

From the definition of the hydrodynamic permeability it can be derived that two composite materials of the same thickness will have hydrodynamic fluxes at the same pressure that will have the same ratio as their permeability ratio.

The size of macropores in the gel can be within a broad range, from a few nanometers to several hundred nanometers. Preferably, the porous gel constituent of the composite material has macropores of average size between about 10 and about 3000, nm, has volume porosity between 30 and 80 % and a thickness equal to that of the porous support member.  In some embodiments, the average size of the macropores is, for example, between 10 ad 1500 nm, preferably between 25 and 1500 nm, more preferably between 50 and 1000 nm, and most

preferably the average size of the macropores is about 700

nm.

In the absence of a support member, the macroporous gels used in the present invention may be non-self supporting, and they may change or even lose their porosity when dried. By inserting the macroporous gel within a porous support member, mechanical•strength is conferred upon the macroporous gel.  The utilization of macroporous gels creates a composite material that permits larger molecules, such as biological molecules, to enter the macropores and the solution containing such molecules to traverse the gel at a high flux.

By a "responsive composite material" is meant a composite material which comprises a macroporous gel whose pore-size can be controlled by varying specific environmental conditions.

BRIEF DESCRIPTION OF THE DRAWINGS

Figure 1 is an environmental scanning electron microscope (ESEM) image of a macroporous poly(APTAC) gel;

Figure 2 is an ESEM image of a macroporous poly(APTAC) gel incorporated into a support member in the form of a membrane/

Figure 3 is a lysozyme adsorption curve of the membrane prepared in Example 3, below.  The membrane volume is 0.467ml;

Figure 4 is a BSA adsorption curve of the membrane prepared in Example 8, below;

Figure 5 is a graphical representation of the hydraulic radius as a function of mass gain with photo- and thermally initiated porous gel containing membranes.  Gel: poly(glycidyl methacrylate-co-ethylene diacrylate) ; solvents: dodecanol (DDC) /cyclohexanol (CHX) 9/91;

Figure 6 is a graphical representation of the mass gain as a function of total monomer concentration during the preparation of composite membranes;

Figure 7 s an AFM image of the surface of the AM610 membrane; (scanned area: 100 /tan2) ;

Figure 8 shows ESEM images of a nascent (top) and AM610 (bottom) surfaces; (magnification: SOOOx);

Figure 9 shows ESEM images of the surface of AM611 membrane; (magnification: top - BOOOx, bottom - 3500x);

Figure 10 shows ESEM images of membranes AM610 (top) and AM611 (bottom); (magnification BOOOx);

Figure 11 is a lysozyme adsorption curve of the membrane prepared in Example 15.  The membrane volume is 0.501ml;

Figure 12 is a lysozyme adsorption curve of the membrane prepared in Example 16.  The membrane volume is 0.470ml;

Figure 13 is a lysozyme adsorption curve of the membrane prepared in Example 17.  The membrane volume is 0.470ml;

Figure 14 is an ESEM image of a wet macroporous gel that is the product of Example 25;

Figure 15 is an ESEM image of a wet microporous gel in a fibrous non-woven support member that is the product of Example 26; and

Figure 16 shows graphically results of using a multi-membrane stack of composite material of Example 22 in a protein (BSA) adsorption test.

Figure 17 graphically displays the effect of monomer concentration on the mass gain of composite materials.

Figure 18 graphically displays the effect of ionic interactions on the flux through a composite material at a pressure of 100 kPa. .

Figure 19 graphically displays changes in trans-membrane pressure and permeate conductivity as a function of salt concentration in the permeate (A and B) and the changes of trans-membrane pressure as a function of permeate conductivity (salt concentration)(C).

•

Figure 20 shows the relationship between trans-membrane pressure, conductivity and absorbance for the HIgG ultrafiltration carried out in Example 39.

Figure 21 shows the relationship between conductivity and absorbance for the HSA ultrafiltration carried out in Example 39.

Figure 22 shows the relationship between trans-membrane. -pressure, conductivity and absorbance for the HSA/HIgG ultrafiltration carried out 'in Example 39.

Figures 23A and 23B show microscope images of a 2-hydroxyethylmethacrylate (HEMA)-based stable composite

material prepared in accordance with Example 41.  Figure 23A displays a sample of the composite material prior to drying while and Figure 23B displays a sample of the composite material after drying.

Figures 24A and 24B show microscope images of a dried N-vinylpyrrolidone (NVP)-based composite material prepared in accordance with Example 43 .  Figures 24A and 24B provide images of the same material but at different magnifications.

Figures 25Aand 25B show microscope images of a HEMA-based composite material prepared in accordance with Example 45, which HEMA-based composite material does not contains a stabilising polymer.  Figures 25A and 25B provide images of the same material but at different magnifications.

Figure 26 shows microscope images of a HEMA-based composite material prepared in accordance with Example 46, wherein poly{ethylene glycol) (PEG) is used as a porogen.

DETAILED DESCRIPTION OF THE INVENTION

Composite materials comprising supported porous gels have previously been described in U.S. Patent Application No 10/769,953 filed on February 2, 2004, which document is incorporated herein by reference.

General Characteristics

Preferably, the macroporous gel is anchored within the support member.  The term "anchored" is intended to mean that the gel is held within the pores of the support member, but the term is not necessarily restricted to mean that the gel is chemically bound to the pores of the support member. The gel can be held by the physical constraint imposed upon

it by enmeshing and intertwining with structural elements of the host, without actually being chemically grafted to the host or support member, although in some embodiments, the macroporous gel may become grafted to the surface of the pores of the support member.

It will be appreciated that as the macropores are present in the gel that fills the pores of the support member, the macropores must be smaller than the pores of the support member.  Consequently, the flow characteristics and separation characteristics of the composite material are dependent on the characteristics of the macroporous gel, but are largely independent of the characteristics of the porous support member, with the proviso, of course, that the size of the pores present in the support member is greater than the size of the macropores of the gel.  The porosity of the composite material can be tailored by filling the support member with a gel whose porosity is primarily controlled by the nature and amounts of monomer or polymer, crosslinking agent, reaction solvent, and porogen, if used.  As pores of the support member are filled with the same macroporous gel material, there is achieved a high degree of consistency in properties of the composite material, and for a particular support member these properties are determined largely, if not entirely, by the properties of the macroporous gel.  The net result is that the invention provides control over macropore-size, permeability and surface area of the composite materials.

The number of macropores in the composite material is not dictated by the number of pores in the support material. The number of macropores in the composite material can be much greater than the number of pores in the support member,

although the macropores are smaller than the pores in the support member.  As mentioned above, the effect of the pore-size of the support material on the pore-size of the macroporous gel is generally quite negligible.  An exception to this is found in those cases where the support member has a large difference in pore-size and pore-size distribution, and where a macroporous gel having very small pore-sizes and a narrow range in pore-size distribution is sought.  In these cases, large variations in the pore-size distribution of the support member are weakly reflected in the pore-size distribution of the macroporous gel.  As such it is preferable to use a support member with a somewhat narrow pore-size range in these situations.

The properties of the composite materials can be tuned, by adjusting the average pore diameter of the macroporous gel. For some purposes, for example ultrafiltration by means of size exclusion, small pores may be required.  For other purposes, for example use as a solid support for a chemical synthesis involving fast-kinetics, large pores may be required.  The size of the macropores is mainly dependent on the nature and concentration of the crosslinking agent, the nature or the solvent or solvents in which the gel is formed, the amount of any polymerization initiator or catalyst and, if present, the nature and concentration of porogen.

Generally, as the concentration of crosslinking agent is increased, the size of the macropores in the gel is also increased.  For example, the molar ratio of polyfunctional compound(s) (crosslinking agent) to monomer(s) may be in the

range of from about 5:95 to about 70:30> preferably in the

range of from about 10:90 to about 50:50, and more preferably in the range of from about 15:85 to about 45:55.

The components of the macroporous gel are introduced into the pores of the support member by means of a liquid vehicle, and solvent selection for in situ polymerization or crosslinking plays a role in obtaining porous gels. Generally, the solvent or solvent mixture should dissolve monomers and polyfunctional compounds, or crosslinkable polymers and crosslinking agents, over a wide range of concentrations.  If the solvent is a good solvent for the gel polymer, porosity can only be introduced into the gel by porogen.  If, however, there is present a solvent that is a thermodynamically poor solvent or non-solvent, this solvent will act as a porogen.  By combining solvents of different affinities to the gel polymer, from a good solvent through a poor solvent to a non-solvent, at different ratios, both porosity and pore dimensions can be altered.  In general, the poorer the solvent or the solvent mixture the higher the porosity and the sizes of macropores.  Preferably, the solvent or solvent mixture for in situ polymerization contains poor solvent in the range from about 0% to about 100%, more preferably from about 10% to about 90%.  Examples of good solvents for poly(2-acrylamido-2-methyl-l-propanesulfonic acid) are water and N,N-dimethylformamide. Examples of poor solvents include dioxane, hydrocarbons, esters, and ketones. An example of a good solvent for poly(acrylamide) is water.  Examples of poor solvents include dioxane, alcohols such as methanol, N,N-dimethylformamide, hydrocarbons, esters, and ketones. Preferably, the solvents used are miscible with water.

When the polymerization is carried out using a liquid vehicle that contains non-solvents or poor solvents, the resulting structure is often built of clusters of agglomerated microspheres that form the body of the macroporous gel.  The pores in such materials consist of the voids located between clusters (macropores), voids between microspheres in the clusters (mesopores), and pores inside •the microspheres themselves (micropores) .

Porogens can be broadly described as pore generating additives.  Examples of porogens that can. be used in the gel-forming reaction include thermodynamically poor solvents or extractable polymers, for example poly (ethyl eneglycol), or surfactants, or salts.  Porogens are known in the art, and a person skilled can determine,, using standard experimental techniques and without exercise of any inventive faculty, which porogens are suitable to prepare macroporous gels for use in a desired composite material.

There is no simple way to predict accurately the structure parameters of porous gels obtained under given conditions, but qualitative rules are available to give some guidance. Generally, the mechanism of porous gel formation via polymerization of one or more monomers and crosslinkers involves, as a first step, an agglomeration of polymer chains to give nuclei.  The polymerization continues both in the nuclei and in the remaining solution to form microspheres which grow in size by capturing newly precipitated nuclei and polymers from the solution. At some point, the microspheres become interconnected with each other in large clusters that form the body of the macroporbus gel.  The poorer the solvent quality the faster nucleation occurs during the gel-forming process.  If the

.number of nuclei formed is very large, as in the case of high concentration of a polymerization initiator, smaller pores may be expected.  If, however,, the number of nuclei is smaller and the reaction kinetics is such that the nuclei can grow larger, large pores are formed in the gel.  High concentration of a crosslinker usually causes early nucleation.  The nuclei, however, may be too highly crosslinked to be able to swell with the monomers, grow and coalesce in clusters.  This may result in very small pores. Because of the different ways that the polymerization may proceed and the polymerization conditions may affect the gel porous structure, a'large variety of structures can be obtained but conditions for each of the structures need to be determined experimentally.

In one embodiment, the composite material comprises

a support member that has a plurality of pores extending therethrough, and

a macroporous crosslinked gel that is located in, and fills, the pores of the support member, such that a liquid passing through the composite material must pass through the macroporous cross-linked gel, in which crosslinked gel is entrapped a stabilising polymer that is substantially water-insoluble but water swellable;

wherein said macroporous cross-linked gel is formed by reacting one or more monomers/polymers with a sufficient amount of one or more cross-linking agents such that said macroporous gel comprises regions of high polymer density defined by aggregation of the polymer and regions of essentially no polymer, defining macropores.

In one preferred embodiment, the pores in the support member have an average size of about 0.1 to about 2 Bum.  In another preferred embodiment, the macropores in the macroporous cross-linked gel have an average size between approximately 25 and approximately 1500 nm,~ and the macroporous gel has a volume porosity between 30 and 80%.

Separations with the Composite Material

In some embodiments of the invention the composite material is used as a separating medium, for example in filtration operations where a liquid to be filtered is passed through the composite membrane and separation of one or more components from the liquid is effected by size exclusion in an uncharged raacroporous gel.  The separation can further be enhanced by the Donnan exclusion of charged molecules by use of a charged macroporous gel.  If the macroporous gel contains a fixed charge and the charge of the solutes can be appropriately adjusted, the solutes can be separated even against their size gradient.  For example with a solution containing a mixture of proteins, if a pH value is selected for which one of the proteins in the mixture is at its isoelectric point while the other proteins retain charge of the same sign as the membrane charge, the other proteins can be held back in the retentate because of the charge repulsion with the membrane.  By tailoring the conditions for fractionation, good selectivity, even for proteins of the same size, can be obtained.

Separation can also be achieved by the presence of reactive functional groups in the macroporous gel.  These functional groups can be used to bear a ligand.or. other specific binding site that has an affinity to a molecule or ion,

including a biomolecule or biomolecular ion.  When a liquid containing the particular molecule or ion is passed through the composite material the ligand or specific binding site interacts with the molecule or ion enough to adsorb it.  In some cases it is possible to subsequently desorb the captured molecule or ion when the environment around the composite material is subsequently altered, for example by changing the nature of the solvent passed through the macropores of the gel.  The binding sites can also include charged groups.

Composition of the Macroporous^ Gels

The macroporous gels can be formed through the in-situ reaction of one or more polymerisable monomers with one or more crosslinkers, or of one or more crosslinkable polymers with one or more crosslinker to form a crosslinked gel that has macropores of a suitable size.  Suitable polymerisable monomers include monomers containing vinyl or acryl groups. For Donnan exclusion, there can be used vinyl or acryl monomers containing at least one polar and/or ionic functional group, or functional group that can be converted into ionic group.  For biological affinity there can be used vinyl or acryl monomers containing at least one reactive functional group.  Preferred polymerisable monomers include acrylamide, 2-acryloxyethyltrimethylammonium chloride, N-acryloxysuccinimide,

ET-acryloyltris (hydroxymethyl)methylamine, 2-aminoethyl methacrylate hydrochloride, N- (3-aminopropyl)methacrylamide hydrochloride, butyl acrylate and methacrylate, N,N-diethylacrylamide, N,N-dimethylacrylamide, 2-(N,N-dimethylamino)ethyl acrylate and methacrylate, N- [3- (N,N-dimethylamino)propyl]methacrylamide,

N,N-dimethylacrylamide,  n-dodecyl  acrylate,  n-dodecyl

methacrylate,  dodecyl methacrylamide,  ethyl  methacrylate,

2-(2-ethoxyethoxy.) ethyl  acrylate and methacrylate,

2,3-dihydroxypropyl  acrylate and methacrylate,  glycidyl

acrylate and methacrylate,  n-heptyl acrylate and

methacrylate,  1-hexadecyl acrylate  and methacrylate,

2-hydroxyethyl  acrylate and methacrylate,

N- (2 -hydroxypropyl) me thacryl amide,  hydroxypropyl  acrylate

and methacrylate,  methacrylamide,  methacrylic  anhydride,

methacryloxyethyltrimethylammonium chloride,

2-(2-methoxy)ethyl  acrylate and methacrylate,  octadecyl

acrylamide,  octylacrylamide,  octyl methacrylate,  propyl

acrylate  and methacrylate,  N-iso-propylacrylatnide,  stearyl

acrylate,  styrene,  4-vinylpyridine,  vinylsulfonic acid,

N-vinyl-2-pyrrodinone.  Particularly preferred monomers

include dimethyldiallylammonium chloride,  a cry land do-2-

methyl-1-propanesulfonic acid  (AMPS) ,  (3-acrylamidopropyl)

trimethylammonium chloride  (APTAC) ,  acrylamide,  methacrylic

acid  (MAA) ,  acrylic  acid  (AA) ,  4-styrenesulfonic acid and

its  salts,  acrylamide,  glycidyl methacrylate, diallylamine,and diallylammonium chloride.

The cirosslinker may be,  for example,  a  compound containing

at  least two vinyl or acryl groups.  Examples  of  crosslinkers

include bisacrylamidoacetic acid,  2,2-bis[4-(2-

acryloxyethoxy)phenyl]propane,  2,2-bis (4-

methacryIpxyphenyl)propane,  butanediol  diacrylate  an^

dimethacrylate,  1,4-butanediol  divinyl  ether,

1,4-cyclohexanediol  diacrylate and dimethacrylate,

1,10-dodecanediol  diacrylate  and dimethacrylate,

1,4-diacryloylpiperazine,  diallylphthalate,

2 , 2-dimethylpropanediol  diacrylate  and dimethacrylate,

dipentaerythritol pentaacrylate,  dipropylene glycol diacrylate  and dimethacrylate,

N,N-dodecamethylenebisacrylamide,  divinylbensene,  glycerol trimethacrylate,  glycerol  tris (acryloxypropyl)  ether, N,N' -hexaTnethylenebisacrylamide,

N,N'-octamethylenebisacrylamide,  1,5-pentanediol  diacrylate and dimethacrylate,  1,3-phenylenediacrylate,  poly (ethylene glycol)  diacrylate and dimethacrylate,  poly(propylene) diacrylate and dimethacrylate,  triethylene glycol  diacrylate and dimethacrylate,  triethylene glycol  divinyl  ether, tripropylene glycol diacrylate  or dimethacrylate,  diallyl diglycol  carbonate,  poly(ethylene glycol)  divinyl  ether, N,N'-diraethacryloylpiperazine,  divinyl glycol,  ethylene glycol  diacrylate,  ethylene glycol  dimethacrylate, N,N' -methylenebisacrylamide,  1,1,1-trimethylolethane trimethacrylate,  1,1,1-trimethylolpropane triacrylate, 1, l, 1-trimethylolpropane trimethacrylate,  vinyl  acrylate, 1, 6-hexanediol diacrylate  and dimethacrylate,  1,3-butylene glycol  diacrylate and dimethacrylate,  alkoxylated cyclohexane  dimethanol dicarylate,  alkoxylated hexanediol diacrylate,  alkoxylated neopentyl glycol  diacrylate, aromatic dimethacrylate,  caprolacone modified neopentylglycol hydroxypivalate diacrylate,  cyclohexane dimethanol  diacrylate  and dimethacrylate,  ethoxylated bisphenol  diacrylate  and dimethacrylate,  neopentyl  glycol diacrylate  and dimethacrylate,  ethoxylated trimethylolpropane.triarylate,  propoxylated trimethylolpropane triacrylate,  propoxylated glyceryl triacrylate,  pentaerythritol  triacrylate,  tris  (2-hydroxy ethyl)isocyanurate  triacrylate,  di-trimethylolpropane tetraacrylate,  dipentaerythritol pentaacrylate, ethoxylated pentaerythritol  tetraacrylate,  pentaacrylate ester,

pentaerythritol tetraacrylate, and caprolactone modified dipentaerythritol hexaacrylate.  Particularly preferred crosslinking agents include N,N'-methylenebisacrylaird.de, diethylene glycol diacrylate and dimethacrylate, trimethylolpropane triacrylate, ethylene glycol diacrylate and dimethacrylate, tetra(ethylene glycol) diacrylate, 1,6-hexanediol diacrylate, divinylbenzene, poly(ethylene glycol) diacrylate.

The concentration of monomer in the macroporous gel can have an effect on the resiliency of the macroporous gel prepared. A low monomer concentration can lead to a macroporous gel that is. non-self supporting.  Such non-self supporting gels might be advantageous as adsorbents, as they could lead to gels having greater adsorption capacity.  In some embodiments, the monomer concentration is 60% or less, for example about 60, 50, 40, 30, 20, 10 or 5%.

When a crosslinkable polymer is used, it can be dissolved and reacted in-situ in the support with a crosslinking agent to form the macroporous gel.  Suitable crosslinkable polymers include poly (ethyleneimine) , poly(4-vinylpyridine) , poly(vinylbenzyl chloride), poly(diallylammonium chloride), poly (glycidyl methacrylate) , poly (allylamine) , copolymers of vinylpyridine and dimethyldiallylammonium chloride, copolymers of vinylpyridine, dime thyladial lyl ammonium chloride, or (3-acrylamidopropyl) trimethylammonium chloride with glycidyl acrylate or methacrylate, of which poly(ethyleneimine) , poly(diallylammonium chloride), and poly (glycidyl methacrylate) 'are preferred.  Use of crosslinkable polymers instead of monomers can, in some instances, require a decrease in the concentration of crosslinking agent.  In order to retain the large size of

the pores in the gel with a lower crosslinking agent concentration, a porogen can be added to the mixture used to prepare the macroporous gel.

The crosslinking agent for reaction with the crosslinkable polymer is selected from molecules containing two or more reactive groups that can react with an atom or group of atoms in the polymer to be crosslinked, such as epoxy groups or alkyl/aryl halides that can react with nitrogen atoms of polyamin.es, or amine groups that can react with alkyl/aryl halides or epoxy groups of glyc idyl-group-containing polymers to be in situ crosslinked.  Suitable crosslinkers include ethylene glycol diglycidyl ether, poly(propylene glycol) diglycidyl ether, 1,3-dibromopropane, 1,4-dibromobutane, 1, 5 -dibromopentane, 1, 6 -dibromohexane, a., a' -dibromo-p-xylene, a,a'-dichloro-p-xylene, l,4-dibromo-2-butene, piperazine, 1,4-diazabicyclo[2.2.2]octane, 1,2-diaminoethane, 1,3-diaminopropane, 1,4-diaminobutane, 1,5-diaminopentane, 1,6-diaminohexane, 1,7-diaminoheptane, 1,8-diaminooctane.

It is also possible to modify polymers containing reactive groups such as an amino, hydroxyl, carboxylic acid, carboxylic acid ester, or epoxy groups with reagents to introduce vinyl groups that can be subsequently polymerized by treatment with a polymerization initiator to form a macroporous gel.  Examples of suitable vinyl groups that can be introduced include vinylbenzene derivatives, ally! derivatives, acrolyl and methacrolyl derivatives.  The crosslinking of these vinyl substituted polymers can in some instances be facilitated by the introduction of further monomers such as acrylamide, N-vinylpyrrolidone, ,acrylic and methacrylic acids and their salts.
