Repository: anandvc/allindianpatents

File: patents/277904-a-system-and-method-for-recovery-of-water-latent-and-sensible-heat-in-quenching-process-for-manufacture-of-white-cement-clinker.html
Indian Patents. 277904:"A SYSTEM AND METHOD FOR RECOVERY OF WATER, LATENT AND SENSIBLE HEAT IN QUENCHING PROCESS FOR MANUFACTURE OF WHITE CEMENT CLINKER"

Indian Patents

Recently Granted Patents

  Recently Published Patents

Title of Invention	"A SYSTEM AND METHOD FOR RECOVERY OF WATER, LATENT AND SENSIBLE HEAT IN QUENCHING PROCESS FOR MANUFACTURE OF WHITE CEMENT CLINKER"

Abstract	The invention provides a process for manufacturing white cement which includes steps of recovering flue gases generated during the quenching and drying process, extracting heat from the recovered flue gases to obtain water condensate and to generate electrical energy.	

Full Text	FORM - 2

THE PATENTS ACT, 1970

  (39 of 1970) 

  & 

THE PATENTS RULES, 2006

COMPLETE SPECIFICATION

(See section 10 and rule 13) 

A PROCESS  FOR MANUFACTURING WHI TE CEMENT

GRASIM INDUSTRIES LTD

an Indian company of Birlagram, Nagda 456 331, Madhya Pradesh, India

THE FOLLOWING SPECIFICATION DESCRIBES THE INVENTION

FIELD OF INVENTION

The present invention relates to manufacturing of white cement. The invention envisages recovery of heat and water from waste heat source generated in the production of white cement.

BACKGROUND

White ordinary Portland cement known is an important raw material used in the construction of a building. White cement with the exception of whiteness has the same properties as Gray ordinary Portland cement. It is as durable and strong as Gray ordinary Portland cement but has high degree of whiteness. Obtaining this color requires substantial modification to the method of manufacture, and because of this, it is somewhat more expensive than the gray product.

White Portland cement is used in combination with inorganic pigments to produce brightly colored concretes and mortars. White Cement is used in decorative works and also wherever vibrant colors are desired. White Cement is used to fill up the gaps between marble and ceramic tiles for a smoother and more beautiful finish.

The characteristic greenish-gray to brown color of ordinary Portland cement derives from a number of transitional elements in its chemical composition. These are, in descending order of coloring effect, chromium, manganese, iron, copper, vanadium, nickel and titanium. The amount of these in white

cement is minimized as far as possible. Cr203 is kept below 0.003%, Mn203 is kept below 0.03%, and Fe203 is kept below 0.35% in the clinker.

Portland cement is usually made from quarried raw materials, and these usually contain substantial amounts of Cr, Mn and Fe. For example, limestones used in cement manufacture usually contain 0.3-1% Fe203, whereas levels below 0.1% are sought in limestones for white cement manufacture.

In general, the rotary kilns used to chemically combine the raw materials are operated at a higher peak temperature (1450-1500°C) than that required for gray clinker manufacture (1400-1450°C). This requires a higher fuel consumption (typically 20-50% more). The reason for this is the relatively small amount of liquid produced during sintering, because of the low iron-content of the mix.

In cases where in the clinker Fe203 content is above 0.2% (which is almost always the case), the unique processes of "quenching" is also employed. In white clinker production, where the iron content is low, this is not an issue. Subsequently, to prevent the re-oxidation of the iron, "quenching" is performed. This consists of rapidly lowering the clinker temperature from 1200°C to below 600°C in a few seconds, as it leaves the kiln. This usually involves dropping it into cold water. This contributes to the relatively poor energy efficiency of the process, since the sensible heat of the clinker is not recycled as in normal clinker manufacture.

The various raw materials required for the production of White Cement are:

Limestone, Clay, Sand, Iron Ore, Nickel, Titanium, Chromium and Vanadium.

The important Unit operations involved in the process of making white cement are as follows:

1.	Crushing

2.	Blending

3.	Grinding

4.	Pre heating and Burning

5.	Quenching and drying

1.	CRUSHING:

Limestone sourced from mines is crushed in specific size (it is passed 100% through +50 mm sieve for vertical roller mil), in accordance with the grinding equipment requirement and conveyed through a belt conveyor to the stacker for homogenization.

2.	BLENDING:

Crushed limestone, clay, sand and other additives are blended.

3.	RAW MATERIAL GRINDING:

Blended raw materials (Lime stone + Clay) are fed to a grinding mill through hoppers and weigh feeders to get a desired proportion of each material. Ground material is collected in a blending silo for storage and homogenization. The fineness of the ground material may vary from 6.0% to 11% as per the acceptance of the burning equipment specifications.

4.  PREHEATING AND BURNING:

Homogenized material from the blending silo is extracted from below and fed at the top of the preheater. The preheater section consists of a series of cyclones with a Pre-calcinator and flow of the material and gas in the pre heater is counter current. Fuel is fired in the pre-calcinator to provide heat for preheating and de-carbonation. Before entering in the kiln for burning, 70 to 85% of the de-carbonation is completed.

Fuel is fired in the kiln and pre-calcinator for preheating, de-carbonation and burning of the material. Normally oil is used as a fuel in white cement process, alternate fuels, like petroleum coke, rubber, agro waste, can also be used in white cement process due to high cost of oil.

In the kiln sintering zone, fully calcined material is burned at 1500-1600 °C resulting in formation of clinker granules with all the essential constituents likeC3S, C2SandC3A.

5.	QUENCHING AND DRYING:

The ciinker formed in the kiln is then discharged in a Quencher or Decoloriser for water quenching. Quenching is carried in a reducing atmosphere. In grey cement clinker is cooled by air while in white cement clinker is cooled in water in the absence of air.

6.	CEMENT GRINDING :-

The clinker is next ground to cement (perhaps after a drying stage). Here

Calcium sulfate is added to the control set, in the form of a high-purity grade of gypsum or anhydrite.Ceramic grinding media is preferred in the case of white cement grinding in place of high chrome grinding media for avoiding the detonation of cement whiteness.

In the white cement process cement plants the quantity of heat lost from preheater exist gases ranges from  180 to 250  kCal/ kg clinker at a

o

temperature range of 300 to 400 C. In addition, 80 to  350kCal/ kg clinker

o

heat is lost at a temperature range of 200 to 300 C from exist gases of cooler-(decoloriser /dryer)

Figure 1 illustrates a flow diagram of a conventional white cement manufacturing process. The raw material (typically limestone along with other materials) is fed in to the crusher/ stacker and reclaimer for crushing. The raw material from crusher enters the raw mill for fine crushing and drying and finally enters in to a kiln for heating. The clinker from the exit of the kiln is quenched with the help of water in a cooler (decoloriser /dryer) and finally enters the cement grinding station. In the conventional white cement manufacturing process the exhaust gases at raw mill, kiln and cooler (decoloriser/ dryer) are discharged in to atmosphere through Electrostatic precipitators (ESP) /Bag House.

Figure 2 illustrates a white cement manufacturing plant at operating condition. In conventional white cement manufacturing process the white clinker formed from a kiln is discharged to a decoloriser or quencher for water quenching. The white clinker is cooled in a decoloriser with the help

of water in the absence of air to avoid deterioration in whiteness. The temperature of the clinker at the discharge of the kiln is around 1200-1400°c. The temperature of the clinker at the discharge of dryer after quenching process is around 150-200°C. During the quenching process there is formation of super heated steam along with other gases and clinker dust. This steam with dust laden gases (55% steam + 45% air) is taken to an ESP/Bag House through cyclones and then discharged into the atmosphere. The kiln exhaust gases at 150 to 250°C are discharged into atmosphere through ESPs/ Bag House.

Although there has been several reported studies for recovery of waste heat from the Preheater and cooler area in grey cement, there has been no work done to recovery of waste heat from coolers (the decoloriser and the dryer) which are unique to white cement. The exhaust gases at the coolers stage is at low temperature and laden with steam and heavy dust.

This waste heat can be effectively utilized for electric power generation. Besides mitigating the problem of power shortage, this method of heat recovery for power generation will also help in energy conservation as well as reducing green house gas emissions.

Therefore, there is felt a need for a system and method to extract the energy content and water content that is being wasted and to effectively generate power from the waste heat source in a white cement manufacturing plant.

OBJECT OF THE INVENTION

The main object of the present invention is to develop a process for manufacturing white cement whereby the heat generated during the process is extracted and utilized for generating electric energy and water.

SUMMARY OF THE INVENTION

In accordance with the present invention there is provided a process for manufacturing white cement which includes the steps of:

•	forming cement clinker and feeding the cement clinker at 1100 C to 1400°C to a quencher in which the clinker is decolorized by quenching falling clinker with water spray in the absence of air;

•	recovering superheated steam laden gases produced in the quencher and dryer;

•	leading the quenched clinker to a dryer;

•	using the recovered steam laden gases in the dryer to dry the clinker ;

•	recovering flue gases at a temperature of 160 C -220 C from the dryer after they have extracted moisture from the clinker;

•	extracting specific and sensible & latent heat from the flue gases via a heat exchanger;

•	separating the dust particles from the flue gases either before or after heat extraction;

•	condensing the moisture in the flue gases to obtain water; and

•	using the water for the water spray in the quencher or in the process.

Typically, the quenched clinker contains moisture in the range of 10 to 15%. The flue gases recovered from dryer contains 40 to 50 % moisture.

The dust particles are separated by passing the flue gases through a cyclone and a filter bag.

Typically, the dust content in the flue gases is reduced to less than 5mg/m3.

DETAILED DESCRIPTION OF THE PREFERRED EMBODIMENT

The present invention envisages a system and method to reduce the energy and water that is being wasted and to effectively generate power from a waste heat source in a white cement manufacturing plant.

There are several ways to extract waste heat from process stream e.g, Waste heat recovery boilers, recuplators, Heat disc etc. In the white cement Industry waste heat source temperature are at lower ranges but have high heat content because it contains low temperature steam with good amount of latent heat, this needs a special thermodynamic cycle for extraction of heat and collection of condensate from the cooler exhaust gases.

A Thermodynamic cycle such as the Rankine cycle converts heat into work. The heat is supplied externally to a closed loop, which usually uses water. This cycle generates about 80% of electric power used throughout the world including virtually all solar thermal, biomass, coal and nuclear power plants.

The Kalina cycle is a thermodynamic cycle for converting thermal energy to mechanical power, optimized for use with thermal sources which are at a relatively low temperature compared to the heat sink (or ambient) temperature. The cycle uses a working fluid with at least two components (typically water and ammonia) and a ratio between those components is varied in different parts of the system to increase thermodynamic reversibility and therefore increase overall thermodynamic efficiency.

Thermodynamic cycles for waste heat recovery are commonly designed on the Rankine cycle which has been modified using binary fluid of ammonia and water as the working fluid in place of only water for improving the overall efficiency of conventional systems. This modified system is called 'Kalina Cycle'. In this system efficiency gain of upto 50% for low temperature heat sources (200-280 Deg C) and upto 20% for higher temperature heat sources have been observed as compared to conventional Rankine cycle based power plants.

Figure 3 illustrates a flow diagram of a white cement manufacturing process in accordance with the present invention. In modified cement manufacturing process the latent and sensible heat in exhaust gases and steam from the exit of cooler (decoloriser/dryer) is recovered along with the recovery of condensate (water). The exhaust gases from the raw mill and kiln are discharged in to atmosphere through ESP/Bag House.

Following Raw material are used  to make white cement: -

1.	Lime Stone -High Carbonate & Low Iron.

2.	Clay - High Alumina and Low Iron

3.	Oil/Pet Coke/Rubber

4.	Gypsum / Salenite

The cement clinker is formed by using the above raw materials and following the general method as described earlier. The clinker at a temperature range of 1100 °C to 1400 °C is fed to decolourizer/quencher and is quenched by spraying water on the falling clinker. The water is sprayed through nozzles in controlled manner for sudden cooling of clinker from 1250-1350° C to 200-250° Deg C, this process is carried out in the quencher under suction (in absence of air). Quenching of hot clinker results in formation of super saturated steam along some non-condensable gases.

Quenched clinker containing moisture around (10-15%) is fed to dryer where super saturated steam formed during quenching is used for drying of quenched clinker. Retention time of clinker in dryer is 15-20 min. The gases at the exhaust of the dryer contain 45% moisture, 55% non condensable

gases.

The gases as generated above are passed through a heat exchanger to extract sensible and latent heat form the exhaust gases, leaving behind hot condensate (water). The condensed water is used for quenching purpose again. A heat exchanger is part of special thermodynamic cycle which converts the heat extracted to electrical energy.

In one embodiment of the present invention, the gases as generated above are passed through a cyclone for removing clinker dust before passing through a heat exchanger. After passing through cyclone, dust content in the gas stream is in range of 25-35 gms/m3 (160-220° C). A bag filter is further

installed at the exhaust of the dryer to reduce dust content in the exhaust gases to less than 5mg/m3.

The thermal energy available at the decoloriser fan exit is about 15-17 MW and thermal energy available at the dryer fan exit is about 11-13 MW per hour for an 1800tpd production. With the present invention of extracting latent and sensible heat from the decolorizer/ dryer gases, a large amount of condensate in form of water is recovered (about 30000 -38000 kl/hr) and about 1-5MW of electrical energy can be recovered.

Extracted clinker from storage is mixed along with dry Selenite and Gypsum cement setting time retarder, and is fed to the ball mill in a controlled way through weigh feeders and conveyor belts. Roller press or vertical roller mill can also be used for white cement grinding for cost economy. Ceramic grinding media is preferred in case of white cement grinding for avoiding the detonation of cement whiteness.

TECHNICAL ADVANTAGES

A system and method for recovery of water, latent and sensible heat in quenching process for manufacture of white cement clinker as described in the present invention has several technical advantages including but not limited to the realization of:

•  a method for recovery of water from waste heat source in a white

cement manufacturing plant;  a method of generating electricity from waste heat source in a white cement manufacturing plant; and

•  a method for recovery of thermal energy from waste heat source particularly during quenching and reusing during drying process .

While considerable emphasis has been placed herein on the components and component parts of the preferred embodiments, it will be appreciated that many embodiments can be made and that many changes can be made in the preferred embodiments without departing from the principles of the invention. These and other changes in the preferred embodiment as well as other embodiments of the invention will be apparent to those skilled in the art from the disclosure herein, whereby it is to be distinctly understood that the foregoing descriptive matter is to be interpreted merely as illustrative of the invention and not as a limitation.

We claim:

1.	A process for manufacturing white cement which includes the steps of:

•	forming cement clinker and feeding the cement clinker at 1100°C to 1400°C to a quencher in which the clinker is decolorized by quenching falling clinker with water spray in the absence of air;

•	recovering superheated steam laden gases produced in the decolorizer;

•	leading the quenched clinker to dryer;

•	using the recovered steam laden gases in the dryer to dry the clinker ;

•	recovering flue gases at a temperature of 160 C -220 C from the dryer after they have extracted moisture from the clinker;

•	extracting specific, sensible & latent heat from the flue gases via a heat exchanger;

•	separating the dust particles from the flue gases either before or after heat extraction;

•	condensing the moisture in the flue gases to obtain water; and

•	using the water for the water spray in the quenching/ other process .

2.	The process as claimed in claim 1, wherein the cement clinker is fed at

the temperature range of 1250°C to 1350 °C to the decolourizer.

3.	The process as claimed in claim 1, wherein the quenched clinker contains moisture in the range of 10 to 15%.

4.	The process as claimed in claim 1, wherein the flue gases recovered from dryer contains 40 to 50 % moisture.

5.	The process as claimed in claim 1, wherein the dust particles are separated are separated before heat extraction.

6.	The process as claimed in claim 1, wherein the dust particles are separated by passing the flue gases through a cyclone and a filter bag.

7.	The process as claimed in claim 5, wherein the dust content in the flue

gases is reduced to less than 5mg/m3

Documents:

				http://ipindiaonline.gov.in/patentsearch/GrantedSearch/viewdoc.aspx?id=y8prNPQKC4J66qMmRuzIKQ==&amp;loc=vsnutRQWHdTHa1EUofPtPQ==

« Previous Patent

Next Patent »

Patent Number	277904	

Indian Patent Application Number	2286/MUM/2009	

PG Journal Number	51/2016	

Publication Date	09-Dec-2016	

Grant Date	05-Dec-2016	

Date of Filing	01-Oct-2009	

Name of Patentee	ULTRA TECH CEMENT LIMITED	

Applicant Address	AHURA CENTRE,B-WING, 2ND FLOOR, MAHAKALI CAVES ROAD, ANDHERI(E), MUMBAI-400 093, MAHARASHTRA, INDIA	

Inventors:

#	Inventor's Name	Inventor's Address	

1	KAPOOR H. R.	GRASIM INDUSTRIES LTD, BUNGALOW NO.EX-02, P.O. RAJSHREE NAGAR, VIL. KHARIA KHANGAR, TEH. BHOPALGARH, DIST. JODHPUR-342606.	

2	VYAS INDER RAJ	GRASIM INDUSTRIES LTD, BUNGALOW NO.EX-02, P.O. RAJSHREE NAGAR, VIL. KHARIA KHANGAR, TEH. BHOPALGARH, DIST. JODHPUR-342606.	

3	CHHAPERWAL SUNIL	GRASIM INDUSTRIES LTD, BUNGALOW NO.EX-02, P.O. RAJSHREE NAGAR, VIL. KHARIA KHANGAR, TEH. BHOPALGARH, DIST. JODHPUR-342606.	

4	TREHAN SANJEEV	GRASIM INDUSTRIES LTD, BUNGALOW NO.EX-02, P.O. RAJSHREE NAGAR, VIL. KHARIA KHANGAR, TEH. BHOPALGARH, DIST. JODHPUR-342606.	

5	P.M.V SUBBA RAO	VAISHALI APARTMENT, IIT CAMPUS, HAUZ KHAS, NEW DELHI.	

PCT International Classification Number	C04B7/00	

PCT International Application Number	N/A	

PCT International Filing date		

PCT Conventions:

#	PCT Application Number	Date of Convention	Priority Country	

1			NA	

© All Indian Patents, 2013-2021.

  Patent data available in the public domain from Indian Patents Office, Department of Industrial Policy and Promotions, Ministry of Commerce and Industry, Government of India.

File: patents/277928-conducting-polymer-paints-and-coating-composition-for-the-corrosion-protection-of-iron.html
Indian Patents. 277928:CONDUCTING POLYMER PAINTS AND COATING COMPOSITION FOR THE CORROSION PROTECTION OF IRON

Indian Patents

Recently Granted Patents

  Recently Published Patents

Title of Invention	CONDUCTING POLYMER PAINTS AND COATING COMPOSITION FOR THE CORROSION PROTECTION OF IRON

Abstract	A process for the preparation of conducting polymer acrylic resin which can be used by applying to the surface of steel a coating of acrylic paint containing conducting polymer as pigments alongwith other constituents. The invention relates to synthesis of copolymer of aniline and substituted aniline comprising of sec. butyl aniline, o-phenetidine, o-ethyl aniline and o-toluidine. The copolymer of aniline and substituted aniline are synthesized in the presence of acid free environment and are embedded on fillers titanium oxide and are mixed with resin in appropriate ratio. In the present case a coating of copolymer mixed with other materials acrylic resin which is applied on the surface for the corrosion protection of iron and mild steel against hostile environment like saline water comprising NaCI, MgCI2, BaCI2 and so on.	

Full Text	FIELD OF INVENTION

The present invention relates to the a process for the preparation of conducting polymer coating composition for the corrosion protection of iron based surfaces. More particularly the invention relates to a copolymer of aniline and substituted aniline synthesized in the absence of acidic environment and a process for the preparation of the said copolymer and subsequent paint formulations for the corrosion protection of iron.

BACKGROUND OF INVENTION

The corrosion of iron and mild steel is an enormous problem throughout the world. Giving an anticorrosion treatment to articles of iron and materials containing iron is considered essential for durability of the articles due to hostile environmental parameters of humidity, salinity of water etc. Many kinds of treatment, paints and coatings have been developed over the years to address this problem. For a coating to protect iron against corrosion, it should restrict access of water, oxygen and other oxidants to the iron surface. In some instances, corrosion inhibitors such as zinc coatings or organic amines are used. Recently much interest has been shown in the use of conductive polymers in corrosion protection of articles made from iron or mild steel. These articles maybe such as huge ships used for marine transport.

Reference may be made to "Corrosion-Protective Coatings from Electrically Conductive Polymers", Proceedings from Technology 2001, San Jose, California, wherein Thompson et al disclose conductive polymer coatings for the protection of iron surfaces from corrosion. These coatings involved electrically conducting forms of several polymers, including polyaniline which had been appropriately doped with additives serving as electron acceptors to increase conductivity of the polymer. These polymers were used by applying undoped chemically prepared polymers to the steel surface and subsequent doping of the coated surface to the conductive  state.  Doped  polyaniline  was  converted  to  a  non-conducting

emeraldine base which was dissolved in an organic solvent such as, N-methyl-pyrrolidinone (NMP) and coated on steel after which the coating was doped to the conducting state. The dopants used were tosylate ions, zinc nitrate and tetracyanoethylene. After doping, a top coat of standard fully cured epoxy was applied to provide abrasion resistance. In this disclosure the coating of the polymer dissolved in NMP is affected for curing by heating to a temperature of at least 95°C. The use of high temperature with NMP as the solvent is highly undesirable as during high temperature treatment, the NMP releases toxic gases. This work reported a corrosion barrier coating for steel made from an electrically conducting polymer which resists the transfer of electrons from iron to the oxidizing environment. The coating was said to have two layers: an undercoat of polyaniline on steel surface and an epoxy top coat for durability. The bilayer coating was reported to be more effective in resisting corrosion than a coating with epoxy alone.

Reference may be made to US Patent 5441772, wherein a method of protecting carbon steel substrates from corrosion environments is provided by a coating of emeraldine base which has been chemically prepared and cast onto the substrate from NMP solution. The coating also includes other polymers such as polyimides, epoxies and urethane linked diisocyanates, among others. This invention also suffers from the disadvantage of the use of NMP which uses high temperature treatment for effecting a protective coating.

Reference may be made to US Patent 5441772, wherein a method of protecting carbon steel substrates from corrosion environments by a coating of emeraldine base which has been chemically prepared and cast onto the substrate from NMP solution is disclosed. The coating also includes other polymers such as polyimides, epoxies and urethane linked diisocyanates, among others. In this patent disclosure, emeraldine base is dissolved in N-methyl pyrrolidinone which is then applied on carbon steel substrates. A temperature of 80-90°C is required to evaporate the NMP solution resulting in toxic NMP vapours. Reference may be made to US Patent 5853621,wherein an anti corrosion paint of the type comprising one or more polymeric binders dispersed in liquid medium

with an effective amount of non-conductive conjugated polymers is disclosed. In this patent disclosure, polyaniline is mixed with a dispersant from Daniel Products in a solvent propylene glycol methyl ether acetate and aromatic naptha 100.

Reference may be made to US Patent 5922466, wherein the development of a composite comprising a metal substrate and a corrosion protecting layer on at least one major surface, a composition comprising a thermoset or thermoplastic polymeric matrix and a conductive filler component comprising polyaniline, and other conducting polymers has been disclosed. In this patent, a composition of thermoplastic or thermoset polymeric matrix along with polyaniline is applied on iron substrate. For thermoplastic coating, a temperature ranging from 100-200°C is required which is the melting point of the polymeric material. This blend is then applied on the iron surface. In this case firstly, the temperature needed is very high and secondly, this type of process is not suitable for industrial applications because the coating can be applied only when it is in the melt stage and once the temperature lowers down, solidification will start leading to the requirement of again raising the temperature to desired level to effect the coating. Reference may be made to US Patent 6015613, wherein a method of forming corrosion inhibition multilayer coatings is disclosed. When the coating is bonded to a substrate, it forms an inter layer between the metal and substrate. The laminates serve to protect the metal surface from corrosion in acid, salt and alkaline corrosive environments. In the said patent disclosure, C1018 steel electrodes are brush coated with a dispersion of polyaniline and poly(butylmethylacrylate) in butyrolactone. The coating coupons are allowed to dry at 60°C in an air convection oven. An epoxy topcoat of Carboline 890 was then applied at 60°C. In this case, only a dispersion of polyaniline in solvent is used which may not spread uniformly on the surface and once the surface is exposed to hostile atmosphere, corrosion rate may be accelerated. Reference may be made to US Patent 6239251, wherein a method of forming low molecular weight oligomers of aniline based compounds are disclosed which are end fictionalized and capable of being reacted with other monomeric species

to form a variety of copolymers. In this patent, aniline is polymerized in the presence of 1,4-phenylenediamine, 1,4-aminodiphenyl amine, n.n'diphenylhydrazine, benzidine and the like. The coating of the above copolymer is prepared by dissolving the copolymer in dimethylformamide (DMF) and then combining with epoxy resin in the form of bisphenol-A-diglycidyl ether. Curing is done at 120°C for 1 hour. The temperature required for curing in the disclosure is 120°C.

OBJECTIVES OF THE INVENTION

The main objective of the present invention is to provide a process for the

preparation of conducting polymer coating composition useful for corrosion

protection of iron and mild steel, which obviates the drawbacks as, mentioned

above.

Another objective of the present invention is to provide a process for the

preparation of conducting polymer coating composition in acid free condition.

Another objective of the present invention is to provide a process for the

preparation of copolymer of aniline and substituted aniline synthesized in the

absence of acidic conditions which can be useful for the prevention of corrosion

of iron and mild steel in hostile saline atmosphere.

Yet another object of the present invention is to provide a single coat of

conducting polymer coating for the anti corrosive coating.

BRIEF DESCRIPTION OF THE DRAWINGS

The present invention is illustrated in figures 1-2 of the drawing accompanying

this specification:

Figure 1: represents a graph showing impedance plots of paint coated steel in 3

% NaCI after salt spray exposure.

Fig. 2: represents impedance plots of paint with copolymer coated  sample in 3

% NaCI.

SUMMARY OF THE INVENTION

Accordingly, the present invention provides a process for the preparation of conducting polymer coating composition for the corrosion protection of iron based surfaces. The present invention provides a process for the synthesis of copolymer of aniline and substituted aniline in aqueous medium in the temperature range of 0 to 5°C, and stirring the said mixture, adding an oxidant like cupric fluoroborate slowly drop by drop to the said mixture at a temperature in a range of 0 to 5°C, stirring the reaction mixture for a period in a range of 4-6 hours, filtering the said reaction mixture after the completion of the polymerization, washing thoroughly the said mixture with good quality water, filtering the precipitate and drying the polymer at a temperature in the range of 50-60°C under vacuum.

In an embodiment of the present invention a process for the preparation of conducting polymer coating composition useful for corrosion protection of iron and mild steel comprising of: (a) a conducting copolymer of aniline and substituted aniline in the range of 1-30 weight% (b) resin in the range of 10-30 weight %, and (c) filler materials in the range of 10 -35 % .wherein said process comprising the steps:

a.  mixing of aniline and substituted aniline monomers at temperature ranging between 0°C 5°C;

b.  adding an oxidant slowly drop by drop to the reaction mixture as obtained in step (a) at a temperature in the range of-5 to 5°C;

c.  stirring the reaction mixture as obtained in step (b) for a period in a range of 4-6 hours at temperature ranging between 0°C to 5°C;

d.  filtering the reaction mixture as obtained in step  (c) to obtain  a precipitate of copolymer;

e.  washing the precipitate of copolymer as obtained in step (d) with water till the colour of the filtrate is colourless;

f.  drying the copolymer as obtained in step (e) at a temperature in a range of 50-60°C under vacuum;

g. mixing the copolymer as obtained in step (f) with resin and filler materials for 30 to 60 minutes to obtain the conducting polymer coating composition.

In another embodiment of the present invention the substituted aniline used in

step (a) is selected from the group consisting of sec. butyl aniline, o-phenetidine,

ethyl aniline and o-toluidine.

In another embodiment of the present invention acrylic resin used in step (g) is

PRL166.

In another embodiment of the present invention the filler materials used in step

(g) are selected from the group consisting of titanium oxide (anatyse), talc, silica

and aluminum stearate.

In another embodiment of the present invention the oxidant  used in step (b) is

selected from the group consisting of cupric fluoroborate, cupric phosphate,

cupric sulphate, cupric chloride.

In another embodiment of the present invention the ratio of mixture of aniline and

substituted aniline is in the range 1.0 :1.0 to 0.01.

In another embodiment of the present invention the mol ratio of (aniline and

substituted aniline) and oxidant ranges from 1.0: 1.0 mole to 0.01.

In another embodiment of the present invention polymerization of  aniline and

substituted aniline occurs free from acidic conditions.

In another embodiment of the present invention coating composition is applied to

pretreated  iron  based  surface for the corrosion  protection  against  hostile

environment like saline water comprising NaCI, MgCl2, BaCl2.

In another embodiment of the present invention the pretreatment of iron based

surface by conventional known means is done such as buffing,  chemical

cleaning.

DETAILED DESCRIPTION OF THE INVENTION

The  process of preparation  of conducting  polymer is described  herewith. Monomer aniline and monomer o-phenetidine (substituted aniline) are taken in a

glass reaction vessel containing aqueous/methanol solution at 0°C. This reaction mixture is stirred and aqueous solution of the oxidant is added drop wise. The oxidant may be cupric tartarate, cupric tetrafluoroborate, cupric sulphate, cupric chloride, cupric phosphate and the like. More preferably cupric fluoroborate is taken. The reaction mixture is stirred preferably for 4 hours, till a greenish precipitate of copolymer is obtained. The mixture is filtered and washed thoroughly with good quality water and preferably distilled water though de-ionized water may also be suitably used, till the colour of the filtrate is colourless. The precipitate so obtained is vacuum dried at about 55°C. The resultant copolymer was used as a pigment which is mixed with acrylic resin and coated on iron electrode to study its behavior as a corrosion preventive coating in saline water.

Electrochemical impedance measurements were carried out to determine the resistance of the coating after immersion in 3% NaCI.

Organic compounds and polymers inhibit corrosion by absorbing at the metal surfaces. Modes of absorption depend on the chemical structure of the molecule like presence of pi-bonds or available lone pair of electrons, type of metal surfaces, electrochemical potential at the metal solution surface and complexation of molecules with metal ions neutralizing corrodant.

In case of conducting polymer coating, adsorption takes place via functionalized nitrogen atoms of polymer nucleus oriented towards the metal surface and through the delocalized pi-electrons with the aromatic rings parallel to the electrode surface.

The novelty of the present invention is the synthesis of conducting copolymer of aniline with o-phenetidine, o-toluidine, o - ethyl aniline and the like free from acidic conditions. The novelty of the invention lies in eliminating the use of toxic heavy elements like chromium, lead in the coating methods. Both these novelties are realized due to the inventive step of preparation of copolymer of aniline and substituted aniline like o-phenetidine by oxidation.

The following examples are given by way of illustration of the working of the invention in actual practice and should not be construed to limit the scope of the present invention in any way.

Example 1

Preparation of Copolymer

0.05 mole of aniline (4.65 ml) and 0.05 mole of o-phenetidine (6.85 ml) are taken in a reaction vessel containing 1.0 It of distilled water kept at 0°C ±1.0°C. The reaction mixture is stirred and drop wise aqueous solution of 0.1 mole of cupric fluoroborate (23.7 gms) of the oxidant is added in one hour time. The reaction mixture is stirred for 4 hours, till a greenish precipitate of copolymer is obtained. The mixture is filtered and washed thoroughly with distilled water till the colour of the filtrate is colourless. The precipitate so obtained is vacuum dried at 55°C with constancy of temperature maintained to within 1° C. The 30 % acrylic stock solution has to be prepared first. The corresponding wt% of individual ingredients have to be taken, premixed and then added to the acrylic stock solution with calculated amount (given in Table 1) using an attritor for 30 minutes. The formulated paint was characterized for its physical properties such as specific gravity; viscosity, drying time and dry film thickness as per ASTM standards as given in Table 2. The formulated paints were tested for the following physical properties as per the ASTM Standards:

a.  Density (ASTM D 1475)

b.  Viscosity (ASTM D 1200)

c.  Volume solids (ASTM D 5201)

d.  Fineness of Dispersion (ASTM D 1210) For Painted Panels:

a.  Dry film thickness (ASTM D 1400)

b.  Impact resistance (ASTM G 14)

c.  Adhesion (ASTM D 4541)

d.  Flexibility (ASTM D 522)

e.  Abrasion Resistance (ASTM D 4060)

The impedance measurements of these coatings were carried out after 1 day, 2 day, 5 day, 12 day, 30th day and 60th day and corresponding resistance of the coatings were noted. Table 1: The ratios of ingredients to be taken for premixing

Table 2: The physical properties of the formulated paint composition

Table 3: Impedance behaviour of Copolymer of aniline & o-ethoxy aniline-NA as Top coated sample in 3 % NaCI

(Table Removed)

Example -2

0.05 M of aniline (4.65 ml) and 0.05 M of sec. butylaniline (7.46 ml) are taken in a reaction vessel in 1.0 Itr of distilled water and is kept at 0°C. The reaction mixture is stirred and drop wise aqueous solution of oxidant, cupric chloride (0.1 mole, 17.04 gms) is added. The reaction mixture is stirred for 4 hours, till a brownish green precipitate of copolymer is obtained. The mixture is filtered and washed thoroughly with distilled water till the colour of the filtrate is colourless. The precipitate so obtained is vacuum dried at 50°C. 30 % acrylic resin stock solution (PRL166, Pidilite, India. Ltd.) is prepared first. The corresponding wt% of individual ingredients have to be taken, premixed and then added to the acrylic solution with the required calculated amount. The ingredients containing 15 % of copolymer 35 % of titanium oxide (anatyse), 20 % of talc, 20 % of silica and 10 % of aluminum state were premixed and added in the acrylic resin solution using an attritor for 30 minutes. The formulated paint was characterized for its physical properties such as specific gravity; viscosity, drying time and dry film thickness as per ASTM standards. The impedance measurements of these coatings were carried out after 1 day, 7 day, 14 day, 35th day and 60th day and corresponding resistance of the coatings were noted.

Table 4: Impedance parameters of copolymer incorporated coating on Steel in 3 % NaCI

(Table Removed)

Example -3

0.05 M of aniline (4.65 ml) and 0.05 M of o-toluidine (5.35 ml) are taken in a reaction vessel in 1.0 Itr of distilled water and is kept at 0°C. The reaction mixture is stirred and drop wise aqueous solution of oxidant, cupric chloride (0.1 mole, 17.04 gms) is added. The reaction mixture is stirred for 4 hours, till a brownish green precipitate of copolymer is obtained. The mixture is filtered and washed thoroughly with distilled water till the colour of the filtrate is colourless. The precipitate so obtained is vacuum dried at 50°C. 30 % acrylic resin stock solution (PRL166, Pidilite, India. Ltd.) is prepared first. The corresponding wt% of individual ingredients have to be taken, premixed and then added to the acrylic solution with the required calculated amount. The ingredients containing 15 % of copolymer 35 % of titanium oxide (anatyse), 20 % of talc, 20 % of silica and 10 % of aluminum state were premixed and added in the acrylic resin solution using an attritor for 30 minutes. The formulated paint was characterized for its physical properties such as specific gravity; viscosity, drying time and dry film thickness as per ASTM standards. The impedance measurements of these coatings were carried out after 1 day, 2 day, 5 day, 12 day, 30th day and 60th day and corresponding resistance of the coatings were noted.

EXAMPLE 4

0.05 M of aniline (4.65 ml) and 0.05 M of o-ethyl aniline (6.05 ml) are taken in a reaction vessel in 1.0 Itr of distilled water and is kept at 0°C. The reaction mixture is stirred and drop wise aqueous solution of oxidant, cupric chloride (0.1 mole, 17.04 gms) is added. The reaction mixture is stirred for 4 hours, till a brownish green precipitate of copolymer is obtained. The mixture is filtered and washed thoroughly with distilled water till the colour of the filtrate is colourless. The precipitate so obtained is vacuum dried at 50°C. 30 % acrylic resin stock solution (PRL166, Pidilite, India. Ltd.) is prepared first. The corresponding wt% of individual ingredients have to be taken, premixed and then added to the acrylic

solution with the required calculated amount. The ingredients containing 15 % of copolymer 35 % of titanium oxide (anatyse), 20 % of talc, 20 % of silica and 10 % of aluminum state were premixed and added in the acrylic resin solution using an attritor for 30 minutes. The formulated paint was characterized for its physical properties such as specific gravity; viscosity, drying time and dry film thickness as per ASTM standards. The impedance measurements of these coatings were carried out after 1 day, 2 day, 5 day, 12 day, 30th day and 60th day and corresponding resistance of the coatings were noted.

Preparation of Acrylic resin coating without containing the copolymer

Example-5

An acrylic resin (30 %) (PRL166, Pidilite, India. Ltd.) containing filler materials like titanium oxide (anatyse) 35 %, talc 20 %, silica (20%) and aluminum stearate (10 %) was prepared using an attritor for 30 minutes. The formulated paint was characterized for its physical properties such as specific gravity; viscosity, drying time and dry film thickness as per ASTM standards Table 5). The impedance measurements of these coatings were carried out after 1 day, 2 day, 5 day, 12 day, 25th day and 60th day and corresponding resistance of the coatings were given in Table 6.

Table 5: Properties of the paint/ paint film

Table 6: Impedance behaviour of Top coated (Blank) sample in 3 % NaCI

(Table Removed)

Advantages: The main advantage of carrying the above studies was to see how the conducting polymer polyaniline and its copolymer synthesized without using acidic medium affects the corrosion inhibition behavior of iron & mild steel in saline water conditions. Usually, polyaniline is synthesized in the presence of inorganic acid or organic acid medium by oxidant like ammonium persulphate, potassium persulphate, FeCl3, etc. However, in the present case, aniline and the copolymers of aniline are synthesized using cupric fluoroborate and copper phosphate in distilled water without the use of any inorganic or organic acid. And when these pigments are used in the conventional acrylic resins, then a better corrosion inhibition response was obtained.

WE CLAIM:

1. A process for the preparation of conducting polymer coating composition useful for corrosion protection of iron and mild steel comprising of: (a) a conducting copolymer of aniline and substituted aniline in the range of 1-30 weight% (b) resin in the range of 10-30 weight %, and (c) filler materials in the range of 10 -35 % .wherein said process comprising the steps:

a.  mixing of aniline and substituted aniline monomers in the ratio in range between 1.0 : 1.0 to 0.01 at temperature ranging between 0°C 5°C;

b.  adding an oxidant slowly drop by drop to the reaction mixture as obtained in step (a) at a temperature in the range of-5 to 5°C;

c.  stirring the reaction mixture as obtained in step (b) for a period in a range of 4-6 hours at temperature ranging between 0°C to 5°C;

d.  filtering the reaction mixture as obtained in step (c) to obtain a precipitate of copolymer;

e.  washing the precipitate of copolymer as obtained in step (d) with water till the colour of the filtrate is colourless;

f.  drying the copolymer as obtained in step (e) at a temperature in a range of 50-60°C under vacuum;

g.  mixing the copolymer as obtained in step (f) with resin and filler materials for 30 to 60 minutes to obtain the conducting polymer coating composition.

2.  A process as claimed in claim 1, wherein the substituted aniline used in step (a) is selected from the group consisting of sec. butyl aniline, o-phenetidine, ethyl aniline and o-toluidine.

3.  A process as claimed in claim 1, wherein acrylic resin used in step (g) is PRL166.

4.  A process as claimed in claim 1, wherein the filler materials used in step (g) are selected from the group consisting of titanium oxide (anatyse), talc, silica and aluminum stearate.

5.  A process as claimed in claim 1, wherein the oxidant used in step (b) is selected from the group consisting of cupric fluoroborate, cupric phosphate, cupric sulphate, cupric chloride.

6.  A process as claimed in claim 1 of step (b), wherein the mol ratio of (aniline and substituted aniline) and oxidant ranges from 1.0:1.0 mole to 0.01.

7.  A process as claimed in claim 1, wherein polymerization of aniline and substituted aniline occurs free from acidic conditions.

8.  A process as claimed in claim 1, wherein coating composition is applied to pretreated iron based surface for the corrosion protection against hostile environment like saline water comprising NaCI, MgCl2, BaCl2.

9.  A process as claimed in claims 1, wherein the pretreatment of iron based surface by conventional known means is done such as buffing, chemical cleaning.

10. A process for the preparation of conducting polymer coating composition substantially as herein described with reference to the examples and drawing accompanying this specification

Documents:

				http://ipindiaonline.gov.in/patentsearch/GrantedSearch/viewdoc.aspx?id=tjesrF2Rta45Ec/DuW08DQ==&amp;loc=+mN2fYxnTC4l0fUd8W4CAA==

« Previous Patent

Next Patent »

Patent Number	277928	

Indian Patent Application Number	537/DEL/2010	

PG Journal Number	51/2016	

Publication Date	09-Dec-2016	

Grant Date	06-Dec-2016	

Date of Filing	09-Mar-2010	

Name of Patentee	COUNCIL OF SCIENTIFIC & INDUSTRIAL RESEARCH	

Applicant Address	ANUSANDHAN BHAWAN, RAFI MARG, NEW DELHI-110 001, INDIA.	

Inventors:

#	Inventor's Name	Inventor's Address	

1	DHAWAN SUNDEEP KUMAR	NATIONAL PHYSICAL LABORATORY, DR. KS KRISHNAN MARG, NEW DELHI-110012	

2	SADAGOPAN SATHIYANARAYANAN	CENTRAL ELECTROCHEMICAL RESEARCH INSTITUTE	

3	SULTHAN SYED AZIM	CENTRAL ELECTROCHEMICAL RESEARCH INSTITUTE	

4	SAINI PARVEEN	NATIONAL PHYSICAL LABORATORY	

5	S RAHDAKRISHNAN	NATIONAL PHYSICAL LABORATORY	

PCT International Classification Number	B01D15/36;	

PCT International Application Number	N/A	

PCT International Filing date		

PCT Conventions:

#	PCT Application Number	Date of Convention	Priority Country	

1			NA	

© All Indian Patents, 2013-2021.

  Patent data available in the public domain from Indian Patents Office, Department of Industrial Policy and Promotions, Ministry of Commerce and Industry, Government of India.
