Repository: anandvc/allindianpatents

File: patents/277969-electrochemical-composition-and-associated-technology.html (part 1 of 4)
Indian Patents. 277969:ELECTROCHEMICAL COMPOSITION AND ASSOCIATED TECHNOLOGY

Indian Patents

Recently Granted Patents

  Recently Published Patents

Title of Invention	ELECTROCHEMICAL COMPOSITION AND ASSOCIATED TECHNOLOGY

Abstract	A composition for use in an electrochemical redox reaction is described. The composition may comprise a material represented by a general formula M1CO4 or AxMyX04, where each of A (where present), M, and X independently represents at least one element, 0 represents oxygen, and each of x (where present) and y represent a number, and an oxide of at least one of various elements, wherein the material and the oxide are cocrystalline, and/or wherein a volume of a crystalline structural unit of the composition may be different than a volume of a crystalline structural unit of the material alone. An electrode comprising such a composition is also described, as is an electrochemical cell comprising such an electrode. A process of preparing a composition for use in an electrochemical redox reaction is also described.	

Full Text	FORM 2

THE PATENTS ACT, 1970 (39 of 1970)

& THE PATENTS RULES, 2003

COMPLETE SPECIFICATION

[See section 10, Rule 13]

ELECTROCHEMICAL COMPOSITION AND ASSOCIATED TECHNOLOGY;

ADVANCED	LITHIUM

ELECTROCHEMISTRY CO., LTD., A

CORPORATION	ORGANIZED	AND

EXISTING UNDER THE LAWS OF TAIWAN, WHOSE ADDRESS IS NO. 2-1, SINGHUA RD., TAOYUAN CITY, TAOYUAN COUNTY, 330, TAIWAN

THE	FOLLOWING	SPECIFICATION

PARTICULARLY	DESCRIBES	THE

INVENTION AND THE MANNER IN WHICH IT IS TO BE PERFORMED.

14 NOV Z0Q8

CROSS-REFERENCE TO RELATED APPLICATIONS

This application is a continuation-in-part of U.S. Patent Application No. 11/940,276, filed on November 14, 2007, which is a continuation-in-part of U.S. Patent Application No. 11/764,629, filed on June 18, 2007. The aforementioned applications are also related to copending U.S. Patent Application No. 11/940,283, filed on November 14, 2007, which is a continuation-in-part of the following applications: (1) U.S. Patent Application No. 11/747,746, filed on May 11, 2007, which is a continuation-in-part of U.S. Patent Application No. 11/510,096, filed on August 25, 2006, which is a continuation-in-part of U.S. Patent Application No. 11/222,569, filed on September 9, 2005, now abandoned, which claimed priority to Taiwanese Application No. 094115023, filed on May 10, 2005; and (2) U.S. Patent Application No. 11/518,805, filed on September 11, 2006, which claims priority to Chinese Patent Application No. 200610080365.5, filed on May 11, 2006. Each of the aforementioned patent applications is incorporated herein by reference.

BACKGROUND

Many electrochemical applications and devices, such as electrochemical ceils or batteries, for example, employ compositions that demonstrate electrochemical redox activity and/or are capable of participating in electrochemical redox reactions. Merely by way of example, secondary or rechargeable cells or batteries employing alkali ion compositions have generated considerable interest. Lithium ion batteries, for example, typically have a lithium ion electrolyte, a solid reductant as an anode, and a solid oxidant as a cathode, the latter typically being an electronically conducting host into which lithium ions are reversibly inserted from the electrolyte in the discharge stage and from which lithium ions are reversibly released back to the electrolyte in the charge stage. The electrochemical reactions taking place at the anode and the cathode are substantially reversible, rendering the battery substantially rechargeable.

Various solid compositions have been investigated as possible compositions for

2

use as electrochemical redox active electrode materials. Such compositions include those having a spinel structure, an olivine structure, a NASICON structure, and/or the like, for example. Some of these compositions have demonstrated insufficient conductivity or operability or have been linked with other negative associations, such as being expensive or difficult to produce or polluting to the environment, for example.

Development of compositions suitable for use in electrochemical redox reactions, methods of making same, uses of same, and/or associated technology is generally desirable.

SUMMARY

A composition for use in an electrochemical redox reaction is described herein. Such a composition may comprise a material represented by a general formula AxMyXO4, wherein in the general formula A represents at least one element selected from alkali metal elements, beryllium, magnesium, cadmium, boron, and aluminum; M represents at least one element selected from transition metal elements, zinc, cadmium, beryllium, magnesium, calcium, strontium, boron, aluminum, silicon, gallium, germanium, indium, tin, antimony, and bismuth; X represents at least one element selected from phosphorus, arsenic, silicon, and sulfur; O represents oxygen; x represents a number from about 0.8 to about 1.2 inclusive, and y represents a number of from about 0.8 to about 1.2 inclusive. Such a composition may also comprise an oxide component comprising an oxide of at least one element selected from beryllium, magnesium, calcium, strontium, boron, aluminum, silicon, gallium, germanium, indium, tin, antimony, bismuth, and Groups 3, 4, 5, 6, 7, 8, 9, 10 and 12 (new notation) of the Periodic Table of the Elements (hereinafter, simply Groups 3-10 and 12). The oxide component may be referred to herein simply as an oxide of at least one element described above, or simply as an oxide, merely by way of simplicity. The composition may be such that the material and the oxide are cocrystaliine. An excess amount of the oxide, if any, may form a rim around a material-oxide cocrystalline structure. The composition may be nanoscale, comprised of nanoscale cocrystaliine particles, for example.

A composition for use in an electrochemical redox reaction may comprise a material represented by a general formula MyX04, wherein the material is capable of being intercalated with ionic A to form AxMyX04, wherein A, M, X, O, x and y are as described above.

3

Merely by way of example, when the material is placed in a solution comprising ionic A in the presence of a reference electrode and subjected to an ion-insertion or intercalation process, it may form AxMyX04. Further, merely by way of example, when a material represented by the general formula AxMyX04 is placed in a solution comprising ionic A in the presence of a reference electrode and subjected to an ion-extraction or de-intercalation process, it may form MyX04. Such a composition may also comprise an oxide as described above. The composition may be such that the material and the oxide are cocrystalline. The composition may be nanoscale, comprised of nanoscale cocrystalline particles, for example.

A composition described herein may be useful in a variety of applications, environments, and devices. By way of example, an electrode, such as a cathode, for example, may comprise a composition described herein. Further by way of example, an electrochemical cell, such as a battery, for example, may comprise a composition described herein.

A process of preparing a composition for use in an electrochemical redox reaction is also described herein. Such a process may comprise combining a first material comprising M, wherein M represents at least one element selected from transition metal elements, zinc, cadmium, beryllium, magnesium, calcium, strontium, boron, aluminum, silicon, gallium, germanium, indium, tin, antimony, and bismuth, and a solution comprising a second material comprising X, wherein X represents at least one element selected from phosphorus, arsenic, silicon, and sulfur. Depending on the nature of X, as just described, the second material may correspondingly comprise at least one material selected from phosphate, arsenate, silicate, and sulfate. The solution may comprise a surfactant sufficient to facilitate reaction of the first material and the second material. Combining the first material and the solution may produce a resulting solution.

A preparation process described herein may comprise combining the resulting solution and a third material comprising ionic A, wherein A represents at least one element selected from alkali metal elements, beryllium, magnesium, cadmium, boron, and aluminum, in a reaction solution. Combining the resultant solution and the third material may comprise adjusting pH of the reaction solution, which may facilitate reaction. A particle mixture may be obtained from the reaction solution. When the material being formed does not comprise an A component,

4

a preparation process may comprise obtaining a particle mixture from the resulting solution described above, rather than the reaction solution just described.

Obtaining the particle mixture may comprise milling the particle mixture. Milling may result in the destruction of crystalline structure, such that the particle mixture is semi crystalline, for example.

A preparation process described herein may comprise milling the particle mixture with an oxide of at least one element selected from beryllium, magnesium, calcium, strontium, boron, aluminum, silicon, gallium, germanium, indium, tin, antimony, bismuth, and Groups 3-10 and 12. Milling may produce a semi crystalline particle mixture, which may be dried to provide a precursor. The particles of the semicrystalline particle mixture may be smaller than microscale, such as nanoscale, for example, in size. In such a case, the mixture may be referred to as a semicrystalline nanoscale particle mixture. The preparation process may comprise calcining the precursor to produce a nanoscale composition. Such calcining may comprise calcining the precursor in the presence of an inert gas, or in the presence of an inert gas and carbon particles suspended in the inert gas. The nanoscale composition may comprise a material represented by a general formula AxMyXO4 or MyXO4 and the oxide in a cocrystalline form.

These and various other aspects, features, and embodiments are further described herein. Any other portion of this application is incorporated by reference in this summary to the extent same may facilitate a summary of subject matter described herein, such as subject matter appearing in any claim or claims that may be associated with this application.

BRIEF DESCRIPTION OF THE DRAWINGS

A description of various aspects, features, embodiments, and examples is provided herein with reference to the accompanying drawings, which are briefly described below. The drawings may illustrate one or more aspect(s), feature(s), embodiment(s), and/or example(s) in whole or in part. The drawings are illustrative and are not necessarily drawn to scale.

Figure 1A (FIG. 1A) and Figure 1B (FIG. 1B) are schematic illustrations of a reaction of a metal and a solution comprising a phosphate, as same may be facilitated by a

5

surfactant, as further described herein. Figure 1A and Figure 1B may be collectively referred to herein as Figure I (FIG. 1).

Figure 2 is a schematic illustration of a precursor particles, as further described herein.

Figure 3A (FIG. 3A), Figure 3B (FIG. 3B) and Figure 3C (FIG. 3C) are schematic illustrations is a schematic illustration of a structure of a material that may be formed during processing of precursor particles, as further described herein.

Figure 4A (FIG. 4A), Figure 4B (FIG. 4B), Figure 4C (FIG. 4C) and Figure 4E (FIG. 4E) are photographs showing the surface morphology of particles of three different composite materials and a comparative material, respectively, as further described in Example 5. Figure 4D is a graphical representation of an EDS spectrum of the composite material shown in Figure 4C, as further described in Example 5. Each of Figure 4F (FIG. 4F) and Figure 4G (FIG. 4G) is a photograph showing an electron energy loss spectroscopy (EELS) mapping concerning a composite material, as further described in Example 5.

Figure 5A (FIG. 5A) and Figure 5B (FIG. 5B) are graphical representations of cyclic voltammograms obtained in connection with Example 7, as further described herein. Figure 5A and Figure 5B may be collectively referred to herein as Figure 5 (FIG. 5).

Figure 6 (FIG. 6) is a graphical representation of diffraction patterns obtained in connection with two composite materials and a comparative material, as further described in Example 9.

Figure 7 (FIG. 7) is a graphical representation of X-ray absorption spectra (absorption vs. energy (eV)) obtained in connection with two composite materials and a comparative material, an enlarged portion of which appears in an inset, as further described in Example 10.

Figure 8 (FIG. 8) is a graphical representation of radial structure function (FT magnitude) as a function of the interatomic distance, R (A), obtained in connection with two composite materials and  a comparative material,  including a graphical representation of

6

theoretical results of an FEFF fit analysis of LiFeP04 (showing a first peak only), as further described in Example 10.

Figure 9 (FIG. 9) is a graphical representation of radial structure function (FT magnitude) as a function of the interatomic distance, R (A), obtained in connection with a composite material and a comparative material, including a graphical representation of theoretical results of an FEFF fit analysis of the composite material and the comparative material, as further described in Example 11.

Figure 10 (FIG. 10) is a graphical representation of radial structure function (FT magnitude) as a function of the interatomic distance, R (A), obtained in connection with a composite material and a comparative material, including a graphical representation of theoretical results of an FEFF fit analysis of the composite material and the comparative material, as further described in Example 12.

Figure 11A (FIG. 11A) is a graphical representation of Fourier transform infrared spectra (transmission (%) vs. frequency (cm-1)) obtained in connection with a composite material in a particular frequency range, and Figure 11B (FIG. 11B) a graphical representation of Fourier transform infrared spectra (transmission (%) vs. frequency (cm-1)) obtained in connection with a composite material and a comparative material in a particular frequency range, as further described in Example 14.

Figure 12 (FIG. 12) is a graphical representation of charge and discharge results (potential (V) vs. capacity (mAh/g)) obtained in connection with a half-cell comprising a comparative material, as further described in Example 15.

Figure 13 (FIG. 13) is a graphical representation of the first discharge capacity (mAh/g) obtained in connection with each of several half-cells comprising different composite materials, as further described in Example 15.

Figure 14 (FIG. 14) is a graphical representation of discharging results (potential (V) vs. normalized capacity (%)) obtained in connection with a half-cell comprising a model composite material and a half-cell comprising a comparative material, an enlarged portion of which appears in an inset, as further described in Example 15.

7

Figure 15 (FIG. 15) is a graphical representation of charging results (potential (V) vs. normalized capacity (%)) obtained in connection with a half-cell comprising a model composite material and a half-cell comprising a comparative material, an enlarged portion of which appears in an inset, as further described in Example 15.

DESCRIPTION

A composition suitable for use in an electrochemical redox reaction is described herein. A process of making such a composition is also described herein. Additionally, a description of various aspects, features, embodiments, and examples, is provided herein.

It will be understood that a word appearing herein in the singular encompasses its plural counterpart, and a word appearing herein in the plural encompasses its singular counterpart, unless implicitly or explicitly understood or stated otherwise. Further, it will be understood that for any given component described herein, any of the possible candidates or alternatives listed for that component, may generally be used individually or in any combination with one another, unless implicitly or explicitly understood or stated otherwise. Additionally, it will be understood that any list of such candidates or alternatives, is merely illustrative, not limiting, unless implicitly or explicitly understood or stated otherwise. Still further, it will be understood that any figure or number or amount presented herein is approximate, and that any numerical range includes the minimum number and the maximum number defining the range, whether the word "inclusive" or the like is employed or not, unless implicitly or explicitly understood or stated otherwise. Generally, the term "approximately" or "about" or the symbol "~" in reference to a figure or number or amount includes numbers that fall within a range of ± 5% of same, unless implicitly or explicitly understood or stated otherwise. Yet further, it will be understood that any heading employed is by way of convenience, not by way of limitation. Additionally, it will be understood that any permissive, open, or open-ended language encompasses any relatively permissive to restrictive language, less open to closed language, or less open-ended to closed-ended language, respectively, unless implicitly or explicitly understood or stated otherwise. Merely by way of example, the word "comprising" may encompass "comprising"-, "consisting essentially of'-, and/or "consisting of-type language.

All patents, patent applications, publications of patent applications, and other

8

material, such as articles, books, specifications, publications, documents, things, and/or the like, referenced herein are hereby incorporated herein by this reference in their entirety for all purposes, excepting any of same or any prosecution file history associated with same that is inconsistent with or in conflict with the present document, or that may have a limiting affect as to the broadest scope of the claims now or later associated with the present document. By way of example, should there be any inconsistency or conflict between the description, definition, and/or the use of a term associated with any of the incorporated material and that associated with the present document, the description, definition, and/or the use of the term in the present document shall prevail.

Various terms may be generally described, defined, and/or used herein to facilitate understanding. It will be understood that a corresponding general description, definition, and/or use of these various terms applies to corresponding linguistic or grammatical variations or forms of these various terms. It will also be understood that a general description, definition, and/or use, or a corresponding general description, definition, and/or use, of any term herein may not apply or may not fully apply when the term is used in a non-general or more specific manner. It will also be understood that the terminology used herein, and/or the descriptions and/or definitions thereof, for the description of particular embodiments, is not limiting. It will further be understood that embodiments described herein or applications described herein, are not limiting, as such may vary.

Generally, the term "alkali metal element" refers to any of the metals in group 1A of the periodic table, namely, lithium, sodium, potassium, rubidium, cesium, and francium. Generally, the term "transition metal element" refers to any of the elements 21 to 29 (scandium through copper), 39 through 47 (yttrium through silver), 57-79 (lanthanum through gold), and all known elements from 89 (actinium) onwards, as indicated by atomic numbers in the Periodic Table of Elements. Generally, the term "first row transition metal element" refers to any of the elements 21-29, namely, scandium, titanium, vanadium, chromium, manganese, iron, cobalt, nickel, and copper; the term "second row transition metal element" refers to any of the elements 39-47, namely, yttrium, zirconium, niobium, molybdenum, technetium, ruthenium, rhodium, palladium, and silver; and the term "third row transition metal element" refers to any of the elements 57-79, namely, lanthanum, halfnium, tantalum, tungsten, rhenium, osmium, iridium,

9

platinum, and gold. Generally, the term "oxide" refers to a mineral in which at least one elemental atom, such as a metallic atom, for example, is bonded to at least one oxygen atom.

Generally, the term "crystalline" refers a characteristic of a material, namely, that of having the atoms of each element in the material arranged or bonded in a substantially regular, repeating structure in space. Generally, the term "semicrystalline" refers a characteristic of a material, namely, that of being composed partially of crystalline matter and partially of non¬crystalline matter, such as amorphous matter, for example. Generally, the term "cocrystalline" refers to a characteristic of a material, namely, that of having a crystal aggregate and molecules distributed substantially evenly in the surface or in the molecular structure of the crystal aggregate. A cocrystalline material may thus comprise a mixed crystalline phase in which molecules are distributed within a crystal lattice that is associated with the crystal aggregate. A cocrystalline characteristic may occur via any suitable process, such as paragenesis, precipitation, and/or spontaneous crystallization, for example. Generally, the term "nanoscale" refers a characteristic of a material, namely, that of being composed of particles, the effective diameter of an individual particle of which is less than or equal to about 500 nanometers, such as from about 200 nanometers to about 500 nanometers, inclusive, or from about 300 nanometers to about 500 nanometers, for example.

Generally, the term "milling" refers to grinding of a material. Ball mills and pebble mills are examples of apparatus that may be used for milling. Generally, the term "calcining" refers to heating a material to a temperature below its melting point to bring about loss of moisture, reduction, oxidation, a state of thermal decomposition, and/or a phase transition other than melting. Generally, the term "surfactant" refers to a surface-active agent.

Generally, the term "electrode" refers to a working electrode at which a material is electrooxidized or electroreduced. Anodes and cathodes are examples of electrodes. Generally, other specific electrodes, such as reference electrodes, are specified as such herein. Generally, the term "electrochemical cell" refers to a cell at which an electrochemical reaction may take place. Electrochemical fuel cells, power cells, and batteries are examples of electrochemical cells.

A composition suitable for use in an electrochemical redox reaction is now

10

described. Such a composition may comprise a material represented by a general formula I: AxMyX04, which is further described below.

In the general formula I, A represents at least one element selected from alkali metal elements, beryllium, magnesium, cadmium, boron, and aluminum. Examples of some suitable alkali metal elements include lithium, sodium, and potassium. As mentioned previously, batteries employing alkali ion compositions, such as lithium ion compositions, have been the subject of considerable interest. Accordingly, an example of a suitable alkali metal element is lithium, as further demonstrated herein.

In the general formula I, M represents at least one element selected from transition metal elements, zinc, cadmium, beryllium, magnesium, calcium, strontium, boron, aluminum, silicon, gallium, germanium, indium, tin, antimony, and bismuth. Examples of some suitable transition metal elements include first row transition metal elements, second row transition metal elements, and third row transition metal elements. An example of a suitable first row transition metal element is iron. Further, in the general formula I, X represents at least one element selected from phosphorus, arsenic, silicon, and sulfur, and 0 represents oxygen.

In the general formula I, x represents a number from about 0.8 to about 1.2 inclusive, such as from about 0.9 to about 1.1 inclusive, for example. When A represents more than one element, the x of Ax represents a number that is the total of each of the numbers associated with each of those elements. For example, if A represents Li, Na, and K, the xl of Lix1 represents a first number, the x2 of Nax2 represents a second number, and the x3 of Kx3 represents a third number, such that Ax represents Lix1Nax2Kx3, then the x of Ax represents the sum of the first number represented by xl, the second number represented by x2, and the third number represented by x3. In the general formula I, y represents a number from about 0.8 to about 1.2, such as from about 0.9 to about 1.1 inclusive, for example. When M represents more than one element, the y of My represents a number that is the total of each of the numbers associated with each of these elements. For example, if M represents Fe, Co, and Ni, the yl of Fey1 represents a first number, the y2 of Coy2 represents a second number, and the y3 of Niy3 represents a third number, such that My represents Fey1Coy2Niy3, then the y of My represents the sum of the first number represented by yl, the second number represented by y2, and the third number

11

represented by y3. The number represented by x and the number represented by y in the general formulas I, II and III described herein may be determined by a suitable technique, such as atomic emission spectrometry (AES) that relies on inductively coupled plasma (ICP), for example. See Goldstone et al, Introduction to Atomic Emission Spectrometry, ICP Optical Emission Spectroscopy, Technical Note 12, incorporated herein by reference. Merely for purposes of convenience or simplicity, each of x and y of general formulas I, II and III described herein may appear as representing the number 1, while still maintaining its broader meaning.

A suitable composition may also comprise an oxide of at least one element selected from beryllium, magnesium, calcium, strontium, boron, aluminum, silicon, gallium, germanium, indium, tin, antimony, bismuth, and Groups 3-10 and 12. Examples of some suitable transition metal elements include any of the foregoing elements selected from first row transition metal elements, second row transition metal elements, and third row transition metal elements. Examples of suitable first row transition metal elements include titanium, vanadium, and chromium.

The composition may be such that the material represented by the general formula I described above and the oxide described above are cocrystalline. In such a case, the cocrystalline material may be represented by a general formula II: AxMyX04-zB, wherein A, M, X, O, x and y are as described above in connection with the material represented by general formula I, B represents the oxide described above, z represents a number greater than 0 and less than or equal to about 0.1, and the symbol, •, represents cocrystallinity of the material and the oxide. The number represented by z in the general formulas II and III described herein may be determined via any suitable technique, such as AES/ICP techniques mentioned above, for example. The number represented by z represents a mole ratio of the B component relative to the composition. Merely for purposes of convenience or simplicity, z may appear in an unspecified manner, while still maintaining its broader meaning.

The general formulas I, II and III described herein indicate the presence of four oxygen constituents. It is believed that in the case in which the material represented by the general formula I and the oxide form a cocrystal, the crystalline lattice structure associated with the material represented by the general formula I is altered during formation of the cocrystal

12

represented by general formula II or general formula III. Merely by way of example, the lattice structure of the cocrystalline composition may differ, with at least one constant of lattice constants a, b, and c and lattice volume (a x b x c) or unit cell volume differing from the lattice structure, constants, and volume, respectively, of the material represented by the general formula I. Data concerning the lattice structure, namely, lattice constants a, b, and c and lattice volume, of various cocrystalline compositions are provided herein.

It is believed that in this alteration, at least a portion of the oxygen constituents in the cocrystalline composition may be more closely associated with M than with X of the general formula II or the general formula III, although it may be difficult or impossible to determine the precise nature of this association by present methods, such as AES/ICP techniques mentioned above, for example. It is believed that any binding association between any portion of the oxygen constituents and M or X is covalent in nature. Each of the general formulas II and III is general in this sense and represents the cocrystalline composition regardless of the precise association of any portion of the oxygen constituents with M or X, and thus, encompasses what might otherwise be represented by AxMy04.wXOw-zB or AxMy04wXOwzB/C, respectively, where w represents a number from about 0 to about 4, such as AxMyX04zB or AxMyXO4zB/C, respectively, where w represents 4, for example, AxMyO2XO2zB or AxMyO2XO2'zB/C, respectively, where w represents 2, for example, or AxMy04X-zB or AxMy04XzB/C, respectively, where w represents 0, for example. Merely by way of example, w may represent a number from greater than 0 to less than about 4.

It is believed that a cocrystalline structure (i.e., differing from the crystal structure of the material represented by the general formula I) may facilitate an ion-insertion process or intercalation process and an ion-extraction or de-intercalation process involving A, and as such, may facilitate any such processes. An example of an ion-extraction process or de-intercalation process involving the oxidation of the iron center (M=Fe) of a cocrystalline composite material, LiFe(II)P04-ZnO/C, from Fe(II) to Fe(III), and an ion-insertion process involving the reduction of the iron center (M=Fe) of a co-crystalline composite material, Fe(III)P04-ZnO/C, from Fe(III) to Fe(II), is provided in Example 7 herein. It is believed that the example demonstrates the ion-conductivity of the LiFe(II)P04-ZnO/C cocrystalline composite material and its Fe(III)PO4-ZnO/C counterpart cocrystalline composite material.

13

A composition described herein may be such that the material represented by the general formula I and the oxide form a cocrystalline material. As mentioned above, such a composition may be represented by the general formula II when the material and the oxide are in a cocrystalline form. An excess amount of oxide, if any, may form a substantially uniform rim that at least partially surrounds, such as substantially surround, for example, the cocrystalline material. Such a composition may have at least one layer, such as a layer or coating of carbon particles, for example. If a rim of oxide is present, the result will be a multiiayered configuration. The composition may be represented by a general formula III: AxMyXO4zB/C, when the material and the oxide are in a cocrystalline form and the carbon particles, represented by C, form a layer or coating, wherein the "/" symbol represents an interface between the cocrystalline form and the carbon layer, and the absence or presence of an excess oxide rim is unspecified. The carbon particles may serve to enhance the conductivity of the composition.

A composition represented by the general formula II or III may be nanoscale, comprised of nanoscale cocrystalline particles. An individual nanoscale cocrystalline particle may have an effective diameter which is less than or equal to about 500 nanometers, such as from about 200 nanometers to about 500 nanometers, inclusive, for example. It is believed that the nanoscale aspect of the particles of the composition is associated with a relatively higher discharge capacity of the composition. That is, a nanoscale composition described herein would be expected to be associated with a higher discharge capacity than a non-nanoscale version of a composition described herein under the same conditions. Any nanoscale compositions described herein may have an excess oxide rim, as described above that is less than or equal to about 10 nanometers in thickness, such as about 5 or about 3 nanometers in thickness, for example.

As mentioned above, a composition for use in an electrochemical redox reaction may comprise a material represented by a general formula MyX04, wherein the material is capable of being intercalated with ionic A to form AxMyX04, wherein A, M, X, O, x and y are as described above. For such a composition, general formulas I, II and II may take the form of corresponding general formula I: MyXO4; general formula II: MyXCVzB; and general formula III: MyX04-zB/C, respectively, where M, X, O, B, C, y and z are as described above. Merely by way of example, when such a material is placed in a solution comprising ionic A in the presence of a reference electrode and subjected to an ion-insertion or intercalation process, it may form

14

AxMyX04, AxMyX04-zB, or AxMyX04-zB/C, respectively. Further, merely by way of example, when a material represented by the general formula AxMyX04, AxMyX04"zB, or AxMyXO4zB/C is placed in a solution comprising ionic A in the presence of a reference electrode and subjected to an ion-extraction or de-intercalation process, it may form AxMyXO4, AxMyX04zB, or AxMyX04-zB/C, respectively.

A composition described herein may be useful in a variety of applications, environments, and devices. By way of example, an electrode, such as a cathode, for example, may comprise a composition described herein. Further by way of example, an electrochemical cell, such as a battery, for example, may comprise a composition described herein. Examples of suitable compositions, applications, environments, and devices are provided herein, after a description of a process for preparing a composition, as now described.

A process of preparing a composition for use in an electrochemical redox reaction may comprise combining a first material comprising M, wherein M represents at least one element selected from transition metal elements, zinc, cadmium, beryllium, magnesium, calcium, strontium, boron, aluminum, silicon, gallium, germanium, indium, tin, antimony, and bismuth, and a solution comprising a second material comprising X, wherein X represents at least one element selected from phosphorus, arsenic, silicon, and sulfur. The combining may comprise mixing, such as thorough mixing or stirring, for example. Merely by way of example, M may represent Fe.

As to the solution, when X represents phosphorus, the second material may be in phosphate form; when X represents arsenic, the second material may be in arsenate form; when X represents silicon, the second material may be in silicate form; when X represents sulfur, the second material may be in sulfate form; or when X represents more than one of foregoing elements, the second material may be in more than one of the foregoing forms, accordingly. By way of example, a solution comprising a phosphate and/or an arsenate, may be prepared by dissolving phosphoric acid and/or a salt thereof, and/or arsenic acid and/or a salt thereof, respectively, in an aqueous medium, such as deionized water.

The solution may comprise a surfactant and/or a pH-adjusting agent sufficient to facilitate reaction of the first material and the second material. Such a surfactant and/or agent

15

may be sufficient to adjust the pH of the solution to a level suitable for the formation of a protective shell, as further described in the example below. Any suitable amount of surfactant and/or agent may be used, such as about 1 ml of surfactant, for example. Examples of suitable surfactants include ionic, non-ionic, and amphoteric surfactants. Examples of suitable surfactants include DNP (dinitrophenyl, a cationic surfactant), Triton X-100 (octylphenol ethoxylate, a non-ionic surfactant), and BS-12 (dodecyl dimethyl betaine or cocoal kanoyl amido propyl betaine, an amphoteric surfactant), merely by way of example. Any suitable pH-adjusting agent, such as NH3 or NH4OH, for example, or suitable combination thereof may be used. Any such surfactant and/or agent may be added to the solution under suitable mixing conditions, such as thorough mixing or stirring, for example. The solution may be sufficient without a surfactant, a pH-adjusting agent, and/or adjustment of pH.

Combining the first material and the solution may produce a resulting solution, which comprises a reaction product. Merely by way of convenience or simplicity in this portion of the description, M will now be referred to as a single metal element, such as Fe, for example, even though it may be other than a metal element or may be more than one element, as noted above, and X will now be referred to as comprising simply phosphorus, even though it may comprise phosphorus, arsenic, silicon and/or sulfur, as noted above. The first material comprising the metal and the solution comprising the phosphate may be combined, such that the metal and the phosphate react, and a resulting solution comprising the reaction product is provided. The reaction may take place over a suitable period, such as about 12 hours, for example.

It is believed that during the reaction of the metal and the phosphate, a protective shell, which may be referred to as a self-assembled colloidal monolayer husk, is formed. It is further believed that if the free acid content in the solution comprising the phosphate is too low, the protective shell is difficult to dissolve, and if the free acid content in the solution is too high, the protective shell is more readily dissolved, such that shell formation is hindered. (In the case of X comprising phosphorus, arsenic, silicon, and/or sulfur and the solution comprising a corresponding second material or corresponding second materials, it is believed that a protective shell would be formed and would be affected by free acid content levels in a similar manner.) As such, the pH of the solution may be adjusted for suitable shell formation. An example of a

16

suitable pH range is from about 1 to about 2.5. It may be that the pH of the solution is sufficient, such that no pH adjustment is desirable or need be made.
