Repository: anandvc/allindianpatents

File: patents/277984-high-strength-galvanized-steel-sheet-and-method-of-manufacturing-the-same.html (part 1 of 3)
Indian Patents. 277984:"HIGH-STRENGTH GALVANIZED STEEL SHEET AND METHOD OF MANUFACTURING THE SAME"

Indian Patents

Recently Granted Patents

  Recently Published Patents

Title of Invention	"HIGH-STRENGTH GALVANIZED STEEL SHEET AND METHOD OF MANUFACTURING THE SAME"

Abstract	Provided is a galvanized steel sheet having a tensile strength of 770 MPa or more including a steel sheet portion, and a plated layer formed on the surface of the steel sheet portion, in which the plated layer is a galvanized plated layer or an galvannealed plated layer, the steel sheet portion has a soft layer that directly adjoins the interface with the plated layer and an inside layer that is other than the soft layer, the thickness D of the soft layer is 0.001% to 5% of the thickness t of the steel sheet portion, and, when the hardness of the soft layer measured by the nano-indentation method is indicated by H1, and the representative hardness of the steel sheet portion measured by the nano-indentation method is indicated by Ha in a cross section that goes along the thickness direction of the steel sheet portion, H1 is 5% to 75% of Ha.	

Full Text	1

DESCRIPTION

Title of Invention

HIGH-STRENGTH GALVANIZED STEEL SHEET AND METHOD OF

MANUFACTURING THE SAME

Technical Field

[0001]

The present invention relates to a high-strength galvannealed steel sheet and a method of manufacturing the same.

Priority is claimed on Japanese Patent Application No. 2009-200467, filed August 31, 2009, Japanese Patent Application No. 2009-217578, filed September 18, 2009, and Japanese Patent Application No. 2009-216986, filed September 18, 2009, the content of which are incorporated herein by reference.

BackgroTind Art

[0002]

A typical example of a plated steel sheet having favorable corrosion resistance is a galvaimealed steel sheet.  The galvannealed steel sheet is generally manufactured by degreasing a steel sheet, preheating the steel sheet in a non-oxidizing fiimace or direct fired furnace, carrying out reduction annealing in a reduction furnace for cleaning the surface and securing the material quality, immersing the steel sheet in a galvanizing bath, controlling the adhered amount of molten zinc, and carrying out alloying.  Since the steel sheet has excellent corrosion resistance, plate adhesiveness, and the like, the steel sheet is widely used mainly for automobiles, construction materials, and the like.

2 [0003]

Particularly, in recent years, in order to both secure a function for protecting passengers in case of collision and reduce the weight for improving the gas mileage in the automobile field, there has been a demand for an increase in the strength of a plated steel sheet.  However, generally, an increase in the strength results in degradation of the formability, and thus there has been a demand to establish a method for increasing the strength while the formability is maintained.

[0004]

Examples of the method for increasing the strength while the formability is maintained include methods as described in Patent Documents 1 and 2.  These methods are for increasing the strength and obtaining favorable formability at the same time by dispersing residual austenite in steel and using the fact that the residual austenite causes a stress induction and deformation induction during a process.  In the steel sheet as described in Patent Documents 1 and 2, C, Si, and Mn are used as basic alloy elements, annealing is carried out in a two-phase region of ferrite (a) + austenite (y), and then a thermal treatment is carried out in a temperature region of approximately 300°C to 450°C, thereby using a bainite transformation and obtaining residual austenite even at room temperature.  However, since carbides, such as cementite, tend to be precipitated during the thermal treatment of 300°C to 450°C, and austenite is decomposed, it is necessary to add Si or Al.

[0005]

However, since Si and Al are more liable to be oxidized than Fe, it is likely that oxides containing Si or Al are formed on the surface in the above steel sheet.  These oxides have poor wetting properties with molten Zn, and thus, in steel sheets containing Si or Al, there is a problem in that non-plated portions are liable to be formed.  In

3 addition, the above oxides delay the alloying reaction between Zn and Fe.  Therefore, in

steel sheets containing Si or Al, long alloying treatment with a high-temperature is

required compared with mild steel sheets, degradation of the productivity is caused,

austenite is decomposed into a bainite structure including pearlite and carbides by long

alloying treatment with the high-temperature, and an excellent formability cannot be

obtained.

[0006]

Patent Document 3 describes a method for solving the above problems.  This method is for improving the wetting properties of steel sheets and molten Zn and accelerating the alloying reaction by adding an appropriate concentration of Al to molten Zn.

[0007]

This method makes it possible to suppress propagation of fatigue cracking that propagates through soft ferrite by structural strengthening that strengthens soft ferrite using a hard structure, such as hard martensite or residual austenite, and thus this method contributes to improving the fatigue durability up to a certain fraction of hard phases. However, since fatigue cracking propagates through soft structures, there is a limit to increasing the fatigue limit simply with an increase in the fraction of hard structures. As a result, when the fraction of hard structures reaches a certain extent or more, the strength of the steel sheet is increased, but the fatigue limit is not increased.  Therefore, it was difficult to achieve both an increase in the strength and fatigue dvirability to a high level (for example, refer to Non Patent Document 1).

[0008]

Meanwhile, since steel sheets used for automobiles or construction materials have a thin sheet thickness, there are cases in which, when fatigue cracking is formed, the

4 sheet thickness is immediately penetrated and fractured.  Due to this fact, suppression of

the formation of fatigue cracking is particularly important.

[0009]

Ordinary techniques for improving the fatigue durability include a method of using precipitation strengthening (for example, refer to Patent Document 4).  However, in order to use precipitation strengthening, it is necessary to heat the steel sheet to a high temperature sufficient to melt precipitates (for example, carbonitrides of Nb or Ti) and then cool the steel sheet, and therefore this technique can be applied to hot-rolled steel sheets, but it is difficult to apply the technique to cold-rolled steel sheets.

[0010]

In addition. Patent Document 5 describes a technique that isolates and disperses a soft phase (ferrite) in a hard second phase, and controls the thickness of the hard phase to be greater than the value specified by the grain diameter of the soft phase, thereby improving the fatigue durability.  However, this technique is for suppressing the propagation of cracking formed on the surface of the steel sheet, and is not for suppressing the formation of cracking on the surface, and therefore it is difficult to sufficiently improve the fatigue durability of the steel sheet using this technique.

[0011]

In addition, Patent Document 6 describes a technique that controls the depths of grain boundary oxides in the interface between a plated layer and a steel sheet to 0.5 i^m or less, thereby improving the fatigue durability.  The reason why the fatigue durability is improved is considered to be because the decrease in the depths of the grain boundary oxides suppresses stress concentration in the interface between the plated layer and the steel sheet.  However, even with this technique, it was difficult to sufficiently suppress the formation of cracking on the surface.

5 [0012]

In addition, addition of Si to steel is carried out as an inexpensive method of strengthening a high-strength steel sheet.  However, when the amount of Si in the steel exceeds 0.3% by mass%, there was a problem in that the wetting properties are '  significantly degraded in the Sendzimir method in which a plating bath containing ordinary Al is used, parts of the surface are not plated, and therefore the appearance quality is deteriorated.  It is reported that the above phenomenon is because Si oxides are concentrated on the surface of the steel sheet during the reduction annealing, and the wetting properties of the Si oxides with respect to molten Zn are deteriorated.

[0013]

As measvires for solving the above problem. Patent Document 7 describes a method in which heating is carried out in an atmosphere having an air ratio of 0.9 to 1.2 so as to generate Fe oxides, the thicknesses of the oxides are controlled to 500 A or less in a reduction zone in an atmosphere including H2, and then plating is carried out in a bath to which Mn and Al are added.  However, in actual production Imes, various kinds of steel sheets including a variety of added elements are threaded, which makes it very difficult to control the thicknesses of the oxides.  In addition. Patent Documents 8, 9, and the like describe methods in which specific plating is carried out so as to improve the plating properties as other measures for suppression, but these methods require installation of a new plating facility to the galvanizing line ahead of the aimealing furnace, or require a plating treatment that is carried out in advance in an electrical plating line, which significantly increases costs.

[0014]

Steel sheets having a tensile strength of, ordinarily, 780 MPa or more and, recently, 980 MPa or more are used as high-strength steel sheets for the reinforcing

6 members of automobiles.  The high-strength steel sheet is formed generally by a process

that is mainly intended for bending.  It is known that a high-strength steel sheet having a

high C concentration increases the hardness of the steel sheet itself, and the average

hardness of the surface layer of the steel sheet, which is measured by the

nano-indentation method, exceeds 3.5 GPa.

[0015]

Here, the nano-indentation method refers to one of methods for evaluating the mechanical properties of thin films.  In this method, a small needle is pressed to the measurement target of a thin film under a certain load, the ingression depth of the needle is measured with nanometer (nm) accuracy, and the property values, such as hardness or elasticity, of the thin film are computed.

[0016]

A problem in a case in which a high-strength steel sheet having a high C concentration is used is hydrogen embrittlement.  The hydrogen embrittlement is breaking that is caused by atomic hydrogen which has intruded in the grain boundary and the like under a tensile stress, such as a residual stress.  The hydrogen embrittlement can be suppressed by a method in which the concentration of hydrogen in steel is decreased by carrying out a dehydrogenating treatment after the steel sheet is processed into a member, but the number of the manufacturing steps is increased, and the costs are increased.

[0017]

In addition, when the surface layer of a high-strength steel sheet is hard, cracking is liable to occur in the surface layer of the steel sheet during the bending process, cracking develops during use, and the steel sheet is broken in the sheet thickness direction.  This degradation of bending properties causes a significant problem.  Patent

7 Document 4 describes a method in which an isothermal treatment is carried out during

the annealing step for improving the bending properties, but 3 minutes or more of the

isothermal treatment is essential, and this method carried out using a continuous plating

facility causes a significant degradation of productivity.

[0018]

In Patent Documents 11 and 12, the structure or C concentration in the ferrite portion is controlled in order to improve the plating properties.  These documents focus to the svirface properties of the ferrite while plating is carried out.  However, these documents do not sufficiently disclose the analysis, which is carried out after the plating, of the properties of the ferrite portion that directly adjoins the interface with the plate. In the method of Patent Document 12, it is difficult to measure the concentration of C immediately below the interface, particularly, at a depth of 1 (J,m or less.

Citation List Patent Documents

[0019]

[Patent Document 1]  Japanese Unexamined Patent Application, First Publication No. H05-70886

[Patent Document 2]  Japanese Unexamined Patent Application, First Publication No. H05-195143

[Patent Document 3]  Japanese Unexamined Patent Application, First Publication No. 2003-105516

[Patent Document 4]  Japanese Unexamined Patent Application, First Publication No. 2006-57120

[Patent Document 5]  Japanese Unexamined Patent Application, First

8

Publication No. 2005-194586

[Patent Document 6]  Japanese Unexamined Patent Application, First Publication No. 2003-171752

[Patent Document 7]  Japanese Unexamined Patent Application, First Publication No. H04-276057

[Patent Document 8]  Japanese Unexamined Patent Application, First Publication No. H03-28359

[Patent Document 9]  Japanese Unexamined Patent Application, First Publication No. H03-64437

[Patent Document 10]  Japanese Unexamined Patent Application, First Publication No. 2006-9057

[Patent Document 11]  Japanese Unexamined Patent Application, First Publication No. 2002-088459

[Patent Document 12]  Japanese Unexamined Patent Application, First Publication No. 2003-073772 Non Patent Documents

[0020]

[Non Patent Document 1 ]  The preprint of the 40* academic conference by The Japan Institute of Metals, written by Yokomaku Toshinori and three other authors, 1991, page 16

Disclosure of the invention Technical Problem

[0021]

In order to improve the fatigue durability of a steel sheet, it is necessary to

9

suppress formation of cracking on the surface, but it was difficult to stably suppress

formation of cracking on the surface in the related art.  The present invention has been made in consideration of such a circumstance, and an object of the present invention is to provide a high-strength galvannealed steel sheet that can stably produce favorable fatigue durability.

Solution to Problem

[0022]

In order to solve the above problem, aspects of the present invention are as follows:

(1) A first aspect of the present invention is a galvanized steel sheet having a tensile strength of 770 MPa or more including a steel sheet portion containing, by mass %, C: 0.05% to 0.50%, Si: 0.005% to 2.5%, Mn: 0.01% to 3.0%, Al: 0% to 0.5%, Ni: 0% to 2.0%, Cu: 0% to 2.0%, Cr: 0% to 2.0%, Mo: 0% to 2.0%, B: 0% to 0.002%, Ti: 0% to 0.1%, Nb: 0% to 0.1%, V: 0% to 0.1%, REM: 0% to 0.1%, and Ca: 0% to 0.1% a remainder of Fe and inevitable impurities, in which P, S, and N are limited to 0.03% or less, 0.02%) or less, and 0.0060% or less respectively, and a plated layer formed on the surface of the steel sheet portion, in which the plated layer is a galvanized plated layer or a galvannealed plated layer, the galvanized plated layer containing Al: 0.01% to 1.5%) and one or more selected from Pb, Sb, Si, Sn, Mg, Mn, Ni, Cr, Co, Ca, Cu, Li, Ti, Be, Bi, and REM in total of 0% to 3.5% with the remainder of Zn and inevitable impurities, and the galvannealed plated layer containing Fe: 5% to 15%), Al: 0.01%) to 1%) and one or more selected from Pb, Sb, Si, Sn, Mg, Mn, Ni, Cr, Co, Ca, Cu, Li, Ti, Be, Bi, and REM in a total of 0%) to 3.5%) with the remainder of Zn and inevitable impurities, the steel sheet portion has a soft layer that directly adjoins the interface with the plated layer and

10 an inside layer that is other than the soft layer, the thickness D of the soft layer is 0.001%

to 5% of the thickness t of the steel sheet portion, and, when the hardness of the soft layer

measured by the nano-indentation method is indicated by HI, and the representative

hardness of the steel sheet portion measured by the nano-indentation method is indicated

by Ha in a cross section that goes along the thickness direction of the steel sheet portion,

HI is 5% to 75% of Ha.

(2)	In the galvanized steel sheet according to the above (1), when an oxide including one or two of Si and Mn is present in the steel sheet surface layer portion within a depth d or less fi-om the plate/ferrite interface, the depth d in which the oxide is present and D may satisfy d/4 
(3)	In the galvanized steel sheet according to the above (1), the steel sheet portion may further contain more than 0.10% to 0.50% of C.

(4)	In the galvanized steel sheet according to the above (1), the C concentration in the soft layer may be 10% to less than 30% of the C concentration of the entire steel sheet portion.

(5)	A second aspect of the present invention is a method of manufacturing the galvanized steel sheet according to the above (1), in which the conditions for annealing ahead of plating in a continuous galvanizing line for the steel sheet portion are: the peak sheet temperature is controlled to 650°C to 900°C; the aimealing atmosphere at the peak sheet temperature is controlled to contain, by volume%, 1% to 10% of hydrogen and the remainder composed of nitrogen and inevitable impurities; and, furthermore, the dew point is controlled to be higher than 0°C to 50°C.

(6)	A third aspect of the present invention is a method of manufacturing the galvanized steel sheet according to the above (1) having a process in which a direct current magnetic field that traverses the thickness of a slab is applied so as to form a

11

direct current electric field zone during continuous casting, and an upper pool that forms the upper area of the slab after the casting and a lower pool that forms the lower area are partitioned, and a process in which a steel material composed of Fe or an alloy mainly containing Fe is supplied to the upper pool.

Advantageous Effects of Invention

[0023]

The galvanized steel sheet and galvannealed steel sheet according to an aspect of the present invention have excellent fatigue durability and hydrogen embrittlement resistance.  In addition, since cracking does not occur in the surface layer of the plated steel sheet even when the steel sheet is subjected to a bending process, the bending properties are excellent.

In addition, according to the method according to an aspect of the present invention, it becomes possible to manufacture a plated steel sheet having excellent fatigue durability, hydrogen embrittlement resistance, and bending properties without degrading productivity.

Brief Description of Drawings

[0024]

FIG. 1 is a microscopic photograph showing the result of etching the cross section of the typical steel sheet and observing the same using an optical microscope.

Description of Embodiments [0025] Any of the above related art does not consider improvement in the fatigue

12 durability of a plated steel sheet.  The fatigue durability is a deformation characteristic

in a case in which a sufficiently low stress is repeatedly added with respect to the tensile

strength, and is an indispensible characteristic for structural members that receive a

repetitive stress, such as automobiles, construction machines, and construction materials.

When a steel sheet receives a repetitive stress, fine deformation occurs in the steel sheet

even when the intensity of the stress is smaller than the yield stress, and accumulation of

the deformation results in fracture of the steel sheet.  This fracture is caused by cracking

that is formed on the surface and propagates into the steel sheet.  From this fact, it

becomes important to suppress formation of fatigue cracking or suppress propagation of

cracking in order to improve the fatigue durability.

[0026]

Particularly, in a case in which application to automobile members is taken into consideration, there is a concern that even fine cracking may act as a starting point of fracture in case of collision of a vehicle body.  In this case, since there is a concern that predetermined collision stability may not be obtained, it is considered to be important to suppress fine cracking in order to improve the collision characteristics.  Therefore, it becomes particularly important to suppress formation of cracking on the surface to improve fatigue durability.

In order to suppress formation of cracking, the characteristics of the plated steel sheet, particularly in a portion immediately below the plate interface (a portion that directly adjoins the plate) are important.  The steel sheet portion immediately below the interface, particularly in a range of 1 )j.m or less from the plate interface sometimes has a different hardness from that of the entire steel sheet due to a plurality of causes, such as the increased C concentration compared with the entire steel sheet, accumulation of oxides, and formation of a different composition of the steel structure from the inside of

13 the steel sheet.  Therefore, it was found that it is difficult to obtain a stable fatigue

durability of a plated steel sheet if the manufacturing method and the quality are not

controlled based on an accurate measurement of the hardness of the steel sheet

immediately below the plate interface.

[0027]

In the related art, when investigation on a steel portion below the plate interface was carried out, for example, a method in which the plate is removed using an inhibitor-containing solution, the steel sheet is dissolved up to a depth of approximately 5 |am, and an average carbon concentration and the like of the dissolved steel sheet are measured was used.  However, in the measurement results by the present inventors, there were cases in which a stable correlation between the measvirement results and the fatigue durability was not obtained particularly in high-strength steel sheets having a tensile strength of 770 MPa or more.  As a result of additional investigations, it was found that the characteristics of the steel sheet in a portion of a depth of 1 |J.m or less from the interface are accurately correlated with the fatigue durability.  In a measurement according to the related art, the range of measurement of a portion of a depth of 5 )J,m or less is too broad, and therefore the characteristic of the steel sheet immediately below the interface cannot be investigated sufficiently, which is considered to be a cause of the poor correlation.

[0028]

In addition, as a result of repetitive thorough studies regarding improvement in the fatigue durability of a high-strength galvannealed steel sheet, the inventors fovmd that the fatigue durability can be improved without degrading the formability by forming a microstructure, in which the area ratio of ferrite is 95% or more, in the interface between the high-strength steel sheet and the galvannealed plated layer in an average thickness of

14 0.01 i^m to 10 |j,m.  Particularly, as long as the area ratio of ferrite is appropriately

controlled immediately below the interface, that is, at a depth of 1 )im or less, the fatigue

durability can be stably improved.

[0029]

In addition, the inventors found that it is possible to reduce only the hardness of a close-to-interface layer, which is the steel sheet surface (the vicinity of the plate interface) portion that does not affect the strength of the steel sheet, by adjusting the steel components and the processing steps.  It was found that this method can improve the ductility of the close-to-interface layer, suppress the occurrence of cracking, and further improve hydrogen embrittlement resistance.  In addition, it was found that generation of oxides of Si and Mn in the vicinity of the steel sheet surface layer (in the vicinity of the close-to-interface layer) can improve the hydrogen embrittlement resistance since the oxides suppress propagation of cracking even when cracking occurs, and, furthermore, formation of the oxides inside the steel sheet can secure favorable plating properties.

[0030]

(First embodiment)

Hereinafter, a first embodiment of the present invention will be described in detail.

Firstly, the reasons why the components of the steel sheet are limited will be described.  Furthermore, % in the present invention refers to mass% unless otherwise specified.

[0031]

(Steel sheet components)

C is an essential element in a case in which increasing the strength of the steel sheet is attempted through structural strengthening which is achieved by martensite or

15 residual austenite.  The reason why the amount of C is set to 0.05% or more is that,

when the amount of C is less than 0.05%, cementite or pearlite is liable to be generated in

a galvanizing line in which it is difiFicult to quench the steel sheet from the annealing

temperature using mist or water jets as a cooling medium, and it is difficult to secure the

necessary tensile strength.  In order to stably achieve a high strength of 770 MPa or

more, the C amount is preferably set to more than 0.08%, and more preferably to more

than 0.10%.  On the other hand, the reason why the amount of C is set to 0.50% or less

is that, when the amount of C exceeds 0.50%, the weldability is significantly degraded.

Meanwhile, in a case in which a more preferably weldability is required, the amount of C

is set to 0.25%) or less, and more preferably to 0.20% or less.

[0032]

Si is an element that increases the strength without significantly impairing the formability, particularly elongation of the steel sheet, and is added at 0.005% to 2.5%. The reason why the amount of Si is set to 0.005% or more is to secure a sufficient tensile strength.  Furthermore, in order to stably obtain a tensile strength of 770 MPa or more, the amo\mt of Si is more preferably set to 0.5% or more, and still more preferably to 1.0% or more.  The reason why the upper limit of the amount of the Si is set to 2.5% or less is that, as long as the upper limit is within the above range, the effect of increasing the strength is not saturated, and the ductility is not degraded.  Particularly, in order to obtain favorable weldability and plating properties, the upper limit of Si is more preferably set to 2.0%, and still more preferably to 1.5%.

In addition, when Si is added four times or more than the amount of C, the progress of the pearlite and bainite transformation is significantly delayed by reheating for an alloying treatment, which is carried out immediately after the plating, a micro structure in which one or two kinds of 5% to 70% of martensite or residual

16 austenite by the area ratio is included in ferrite even after the steel sheet is cooled to room

temperature, and it becomes easy to secure a sufficient strength.

[0033]

The range of the Mn amount is set to 0.01% to 3.0% by mass%.  The lower limit at which the efifect of increasing the strength is exhibited was set to 0.01%, and the upper limit was set to 3.0% from the viewpoint of manufacturing costs.  Meanwhile, since Mn decreases the free energy of austenite together with C, Mn is more preferably added at 1.5% or more, and still more preferably at 2.0% or more for the purpose of stabilizing austenite until the steel sheet is immersed in a plating bath.  In addition, in a case in which Mn is added 12 times or more than the amount of C, the progress of the pearlite and bainite transformation is significantly delayed in reheating for an alloying treatment, which is carried out immediately after the plating, a microstructure in which one or two kinds of 5% to 70% of martensite or residual austenite by the area ratio is included in ferrite even after the steel sheet is cooled to room temperature, and it becomes easy to secure a sufficient strength.  However, when the added amount becomes excessive, since cracking is liable to occur in the slab, and the weldability is also deteriorated, the upper limit is more preferably set to 2.8%, and still more preferably to 2.5% in a case in which the strength, formability, and costs are taken into consideration.

[0034]

Generally, P is included in steel as an inevitable impurity; however, when the amount of P exceeds 0.03%, the spot weldability is significantly deteriorated.  In addition, in this case, in a high-strength steel sheet having a tensile strength of more than 770 MPa, such as the embodiment, both the toughness and the cold rolling properties are significantly deteriorated.  Therefore, the amount of? is set to 0.03% or less.  A

17 smaller amount of P results in a more favorable formability, and the amount of P is more

preferably set to 0.02% or less, and still more preferably to 0.01% or less.  On the other

hand, since reduction of the amount of P to less than 0.001% excessively increases the

refinement costs, the lower limit of the amount is set to 0.001%.  The amount of P is

preferably set to 0.003% to 0.01% in terms of the balance among the strength, the

formability, and the costs.

[0035]

S is also, generally, included in steel as an inevitable impurity, and, when the amount thereof exceeds 0.02%, MnS stretched in the rolling direction is significantly generated, and the bending properties of the steel sheet are adversely affected. Therefore, the amoimt of S is limited to 0.02% or less.  The amount of S is more preferably set to 0.01% or less, and still more preferably to 0.005% or less.  However, it costs money to reduce the amount of S.  From the viewpoint of the formability and the plate adhesiveness, it is not necessary to excessively reduce the amount of S, and the amount of S may be reduced to a level necessary for the conditions of the hot rolling formability, corrosion resistance, and the like.

[0036]

N is also, generally, included in steel as an inevitable impurity.  When the amoimt of N exceeds 0.0060%, elongation and brittleness are deteriorated, and therefore the amount of N is limited to 0.0060% or less.  Particularly, in a case in which a favorable formability is required, the amount of N is more preferably set to 0.004% or less, and still more preferably to 0.003% or less.  A smaller amount of N is preferred, but reducing the amount to less than 0.0005% increases the costs excessively, and therefore the lower limit of the amount is set to 0.0005%.

[0037]

18 Addition of Al is not essential; however, in a case in which Al is added, Al is

added as a deoxidizing element of steel, and exhibits an effect of the refinement of a

hot-rolled material through AIN and suppressing the coarsening of crystal grains in a

series of thermal treatment processes, thereby improving the material quality.  In a case

in which this effect is required, Al needs to be added at 0.005% or more, and preferably

0.01% or more.  However, when more than 0.5% or Al is added, since the costs are

increased, and the surface properties are deteriorated, the amount of Al is set to 0.5% or

less, preferably to 0.3% or less, more preferably to 0.1% or less, and still more preferably

to 0.05% or less.

[0038]

In addition, one or more of Ni, Cu, Cr, Mo, B, Ti, Nb, V, REM (for example, La and Ce), and Ca may be added to steel containing the above elements as the main components.  Containing these elements does not impair the effects of the embodiment, and, also, there are preferable cases in which the strength or formability is improved depending on the amounts thereof.  Specifically, the amoimts are as follows: Ni: 0.05% to 2.0%, Cu: 0.05% to 2.0%, Cr: 0.05% to 2.0%, Mo: 0.05% to 2.0%, B: 0.0001% to 0.002%, Ti: 0.001% to 0.1%, Nb: 0.001% to 0.1%, V: 0.001% to 0.1%, REM: 0.0001% to 0.1%, and Ca: 0.0001% to 0.1%.

[0039]

Addition of Ni, Cu, Cr, and Mo is not essential; however, in a case in which Ni, Cu, Cr, and Mo are added, similarly to Si, there is a tendency of delaying the generation of carbides, and remaining of austenite is helped.  In addition, these alloy elements lower the martensite transformation start temperature of austenite.  Therefore, addition of Ni, Cu, Cr, and Mo is effective for increasing the formability or fatigue strength. However, in a case in which the added amount of each of the alloy elements is less than

19 0.05%, the above effects are not sufficient, and therefore it is desirable to set 0.05% as

the lower limit values of the added amounts of these elements.  On the other hand, when

the added amount is increased, since the effect of increasing the strength is saturated, and

the deterioration rate of the ductility is increased, it is desirable to set 2% as the upper

limit value of the added amount of each of these elements.

[0040]

In addition, when the total added amount of elements Ni, Cu, Cr, and Mo exceeds 3.5%, since the hardenability of a steel material is increased more than necessary, it becomes difficult to manufacture a steel sheet that mainly includes ferrite and has a favorable formability, and an increase in the costs for the steel material is caused. Therefore, the upper limit value of the total added amount of the above alloy elements is preferably set to 3.5%.

[0041]

Addition of B is not essential, but B is known as an element that increases the hardenability when added, and it is desirable to add Q.0001% or more of B in order to delay the pearlite and bainite transformation when reheating is carried out for an alloying treatment.  However, when the added amoimt exceeds 0.005%, since a sufficient area ratio of ferrite is not grown during cooling from the two-phase coexisting temperature region of ferrite and austenite, and it becomes difficult to manufacture a steel sheet that mainly includes ferrite and has a favorable formability, it is desirable to set 0.005% as the upper limit value, and it is more desirable to set 0.002% as the upper limit value.

[0042]

Addition of Ti, Nb, and V is not essential, but these elements are effective for increasing the strength of a steel sheet since the elements form carbides and nitrides (or carbonitrides), and strengthen the ferrite phase.  However, in a case in which the added

20 amount of each of these alloy elements is less than 0.001%, the above effects are not

sufiFicient, and therefore, it is desirable to set 0.001% as the lower limit values of the

added amounts of these elements.  On the other hand, in a case in which more than

0.1% is added, since an increase in the costs for a steel material is caused, the effect of

increasing the strength is saturated, and, furthermore, C is unnecessarily wasted, it is

desirable to set 0.1% as the upper limit value of the added amount of each of the

elements.

[0043]

In addition, similarly, in a case in which Ti, Nb, and V are added in a total of more than 0.20%, since an increase in the costs for a steel material is caused, the effect of increasing the strength is saturated, and, furthermore, C is uimecessarily wasted, it is desirable to set the upper limit value of the total added amount of these alloy elements to 0.2%.

[0044]

Addition of REM and Ca is not essential, but REM and Ca combine with S so as to spheroidize inclusions, and improve the cold workability or fatigue durability. However, in a case in which the added amount of each of them is less than 0.0001%, the effects are not sufficient.  Therefore, 0.0001% is set as the lower limit of the added amount.  In addition, when these elements are excessively added, since the effects are saturated, and defects in welded portions are increased, the upper limit value of the added amount of each is set to 0.1%.

[0045]

Next, the galvannealed plated layer will be described.  In the embodiment, the galvannealed plated layer refers to a plated layer that mainly includes a Fe-Zn alloy generated by dispersion of Fe in steel during Zn plating, which is caused by the alloying

21 reaction.  The amount of Fe is set to 1 % to 30%.  When an amount of Fe in the plate of

less than 7 mass%, there are cases in which a soft Zn-Fe alloy is formed on the plated

surface, and the press formability is deteriorated, and, when the amount of Fe exceeds 15

mass%, there are cases in which a brittle alloy layer is developed excessively in the

ferrite interface, and the plate adhesiveness is deteriorated.  Therefore, the amoimt of Fe

is more preferably 7 mass% to 15 mass%.

[0046]

In addition, when galvanizing is carried out, since Al is added to a plating bath in order to suppress the alloying reaction in the plating bath, 0.01 % to 1.5 mass % of Al is included in the plate.  This is because, when the added amount of Al is less than 0.01%, Zn oxide-dominant dross is significantly generated on surface of the plating bath, and the appearance after plating is degraded.  Since the effect of suppressing the generation of dross is saturated at the added amount of more than 1.5%, the upper limit was set to 1.5% from the viewpoint of manufacturing costs.  The added amount of Al is more preferably 0.05% to 0.50%, and still more preferably 0.10% to 0.30%.  In addition, since diffusion of Fe and dififiision of elements added to steel occur at the same time in the process of alloying, these elements are also included in the plate.

[0047]

The adhered amount of the plate is not particularly limited, but a single surface thickness is preferably 1 )am or more, and more preferably 3 ^m or more from the viewpoint of corrosion resistance.  In addition, the single surface adhered amount is preferably 20 yun or less from the viewpoint of formability, weldability, and economic efficiency.

[0048]

Meanwhile, it is still within the scope of the embodiment to plate a top layer or

22 carry out a variety of chemical conversion treatments, for example, a phosphate treatment,

a weldability-improving treatment, a lubricity-improving treatment, or the like on the

plated steel sheet of the embodiment in order to improve the painting properties and

weldability.

[0049]

The steel sheet of the embodiment does not impair the effects of the embodiment even when the total of 3.5% or less of one or more of Pb, Sb, Si, Sn, Mg, Mn, Ni, Cr, Co, Ca, Cu, Li, Ti, Be, Bi, and rare earth elements are contained or mixed in the galvanizing bath or the zinc plate, and, sometimes, preferably, the corrosion resistance or formability is improved depending on the amount thereof.  The adhered amount of the alloyed molten zinc plate is not particularly limited, but is 20 g/m or more from the viewpoint of the corrosion resistance, and preferably 150 g/m or less from the viewpoint of economic efficiency.

[0050]

In addition, since the steel sheet of the embodiment satisfies both a high strength and favorable formability, the single-phase ferrite structure has the maximum area ratio in a complex structure of the microstructure in the steel sheet.  The remaining portions of the complex structure are a non-ferrite structure (structures other than the single-phase ferrite) havmg one or more of bainite, martensite, residual austenite, and the like mixed therein.  The area ratio of this non-ferrite structure is set to be from 5% to 70%.  The reason why the microstructure in the steel sheet is made into the above complex structure is that it becomes possible to increase the strength while the favorable formability is maintained by strengthening the soft ferrite with the hard non-ferrite structure.  When the area ratio of the hard structure is less than 5%, the effect of increasing the strength is not sufficient, and, when the area ratio exceeds 70%, the formability is significantly

23 deteriorated, and therefore the area ratio of one or two of martensite and residual

austenite is set to be from 5% to 70%.  In a case in which particularly favorable

formability is required, it is preferable to set the area ratio of the residual austenite to 5%

or more, and effectively use the TRIP (Transformation Induced Plasticity) effect.  In a

case in which particularly favorable formability is required, the upper limit value of the
