Repository: anandvc/allindianpatents

File: patents/278070-silated-cyclic-core-polysulfides-their-preparation-and-use-in-filled-elastomer-compositions.html (part 1 of 3)
Indian Patents. 278070:SILATED CYCLIC CORE POLYSULFIDES, THEIR PREPARATION AND USE IN FILLED ELASTOMER COMPOSITIONS

Indian Patents

Recently Granted Patents

  Recently Published Patents

Title of Invention	SILATED CYCLIC CORE POLYSULFIDES, THEIR PREPARATION AND USE IN FILLED ELASTOMER COMPOSITIONS

Abstract	This invention relates to novel sulfur-containing silane coupling agents, and organic polymers containing carbon-carbon double bonds. These novel silanes can be carried on organic and inorganic fillers. The invention also relates to articles of manufacture, particularly tires, made from the elastomer compositions described herein.	

Full Text	FORM  2

THE PATENT ACT 1970 (39 of 1970)

&

The Patents Rules, 2003

COMPLETE SPECIFICATION

'See Section 10, and rule 13

TITLE OF INVENTION

SILATED CYCLIC CORE POLYSULFIDES, THEIR PREPARATION AND USE IN

FILLED ELASTOMER COMPOSITIONS

APPLICANT(S)

a)	Name

b)	Nationality

c)	Address

MOMENTIVE PERFORMANCE MATERIALS, INC.

AMERICAN Company

18 7 DANBURY ROAD,

WILTON, CONNECTICUT 06897,

U.S.A.

3.  PREAMBLE TO THE DESCRIPTION

The following specification particularly describes the invention and the manner in which it is  to be  performed : -

The present application is directed to an invention which was developed pursuant to a joint research agreement wherein the meaning of 35 U.S.C. § 103(c). The joint research agreement dated May 7, 2001 as amended, between Continental AG, and General Electric Company, on behalf of GE Advanced Materials, Silicones Division, now Momentive Performance Materials Inc.

CROSS-REFERENCE TO RELATED APPLICATIONS

The present application is related to the following applications, filed on even date herewith, with the disclosures of each the applications being incorporated by reference herein in their entireties:

U.S. Application Serial No. 11/617,683, filed on even date herewith, entitled "Tire Compositions And Components Containing Silated Cyclic Core Polysulfides".

U.S. Application Serial No. 11/617,649, filed on even date herewith, entitled "Tire Compositions And Components Containing Free-Flowing Filler Compositions".

U.S. Application Serial No. 11/617,678, filed on even date herewith, entitled "Tire Compositions And Components Containing Free-Flowing Filler Compositions".

U.S. Application Serial No. 11/617,663, filed on even date herewith, entitled "Tire Compositions And Components Containing Silated Core Polysulfides".

U.S. Application Serial No. 1 1/617,659, filed on even date herewith, entitled "Tire Compositions And Components Containing Blocked Mercaptosilane Coupling Agent".

U.S. Application Serial No. 11/648,460, filed on even date herewith, entitled "Free-Flowing Filler Composition And Rubber Composition Containing Same".

U.S. Application Serial No. 11/647,903, filed on even date herewith, entitled "Free-Flowing Filler Composition And Rubber Composition Containing Same".

2

U.S. Application Serial No. 11/647,780, filed on even date herewith, entitled "Blocked Mercaptosilane Coupling Agents, Process For Making And Uses In Rubber".

U.S. Application Serial No. 11/648,287, filed on even date herewith, entitled "Silated Core Polysulfides, Their Preparation And Use In Filled Elastomer Compositions".

FIELD OF THE INVENTION

The present invention generally relates to silated cyclic core polysulfides compositions, process for their preparation, and rubber compositions comprising same.

BACKGROUND OF THE INVENTION

Sulfur-containing coupling agents used for mineral-filled elastomers involve silanes in which two alkoxysilylalkyl groups are bound, each to one end of a chain of sulfur atoms. The two alkoxysilyl groups are bonded to the chain of sulfur atoms by two similar, and in most cases, identical, hydrocarbon fragments. The general silane structures just described, hereinafter referred to as "simple bis polysulfide silanes," usually contain a chain of three methylene groups as the two mediating hydrocarbon units. In some cases, the methylene chain is shorter, containing only one or two methylenes per chain. The use of these compounds is primarily as coupling agents for mineral-filled elastomers. These coupling agents function by chemically bonding silica or other mineral fillers to polymer when used in rubber applications. Coupling is accomplished by chemical bond formation between the silane sulfur and the polymer and by hydrolysis of the alkoxysilyl groups and subsequent condensation with silica hydroxyl groups. The reaction of the silane sulfur with the polymer occurs when the S-S bonds are broken and the resulting fragment adds to the polymer. A single linkage to the polymer occurs for each silyl group bonded to the silica. This linkage contains a single, relatively weak C-S and/or S-S bond(s) that forms the weak link between the polymer and the silica. Under high stress, this single C-S and/or S-S linkages may break and therefore contribute to wear of the filled elastomer.

The use of polysulfide silanes coupling agents in the preparation of rubber is well known. These silanes contain two silicon atoms, each of which is bound to a

3

disubstituted hydrocarbon group, and three other groups of which at least one is removable from silicon by hydrolysis. Two such hydrocarbon groups, each with their bound silyl group, are further bound to each end of a chain of at least two sulfur atoms. These structures thus contain two silicon atoms and a single, continuous chain of sulfur atoms of variable length.

Hydrocarbon core polysulfide silanes that feature a central molecular core isolated from the silicon in the molecule by sulfur-sulfur bonds are known in the art. Polysufide silanes containing a core that is an aminoalkyl group separated from the silicon atom by a single sulfur and a polysulfide group and where the polysulfide group is bonded to the core at a secondary carbon atom are also know in the art. As well as core fragments in which only two polysulfide groups are attached to the core.

When the polysulfide groups are attached directly to an aromatic core, the reactivity with the polymer (rubber) is reduced. The aromatic core is sterically bulky which inhibits the reaction. Compositions in which the polysulfides are attached directly to cyclic aliphatic fragments derived by vinyl cyclohexene contain more than one silated core and form large rings. The cyclohexyl core is sterically more hindered than the aromatic core and is less reactive. Although these compositions can form more than one sulfur linkage to the polymer rubber for each attachment of the coupling agent to the silica through the silyl group, their effectiveness is low due to the low reactivity.

The low reactivity is due to the attachment of the polysulfide to the secondary carbon of cyclic core structure. The positioning of the polysulfide group is not optimal for reaction with the accelerators and reaction with the polymer.

The present invention overcomes the deficiencies of the aforementioned compositions involving silane coupling agents in several ways. The silanes of the present invention described herein are not limited to two silyl groups nor to one chain of sulfur atoms. In fact the molecular architecture in which multiple polysulfide chains are oriented in a noncollinear configuration (i.e. branched, in the sense that the branch points occur within the carbon backbone interconnecting the polysulfide chains) is novel.

4

The silanes of the present invention have advantages over that in the prior art by providing a means to multiple points of sulfur attachment to polymer per point of silicon attachment to filler. The silanes described herein may be asymmetric with regard to the groups on the two ends of the sulfur chains. The silyl groups, rather than occurring at the ends of the molecule, tend to occur more centrally and are chemically bonded to the cyclic core through carbon-carbon, carbon-sulfur and carbon-silicon bonds. The carbon-sulfur bonds of the thio ester linkages (sulfide) are more stable than the sulfur- sulfur bonds of the disulfide or polysulfide functional groups- These thio ether groups are therefore less likely to react with the accelerators and curing agents or to decompose when subjected to high shear or temperatures normally associated with the mixing and curing of rubber compounds. The thio ether linkage also provides a convenient synthetic route for making the silanes of the present invention. The cyclic core also contains multiple polysulfide groups that are attached to ring by means of a divalent, straight chain alkylene group. The attachment of the polysulfide group to the primary carbon of the alkylene group decreases significantly the steric hinderance of the core, and increases the reactivity of the polysulfides with the polymer. In addition, the cyclic core orients these alkylene chains containing the polysulfide groups away from each other to further reduce the steric hindrance near the polysulfide groups. This distinction is what allows silica to become and remain bonded (through the intermediacy of a sequence of covalent chemical bonds) to polymer at multiple points using the silanes of the present invention.

The examples presented herein demonstrate that the silanes of the present invention impart a desirable balance of physical properties (performance to mineral-filled elastomer compositions) and better wear characteristics to articles manufactured from these elastomers. Improvements in rolling resistance are also apparent for elastomers used in tire applications.

SUMMARY OF THE INVENTION

In a first embodiment of the present invention, novel silated cyclic core polysulfides of the present invention can be represented by Formula (1)

	(Formula 1)

5

wherein each occurrence of G1 is independently selected from polyvalent cyclic hydrocarbon or heterocarbon species having from 1 to about 30 carbon atoms and containing a polysulfide group represented by Formula (2)

[(CH2)b-]kR4[-(CH2)dSx-}c;	(Formula 2)

each occurrence of G2 is independently selected from a polyvalent cyclic hydrocarbon or heterocarbon species of 1 to about 30 carbon atoms and containing a polysulfide group represented by Formula (3)

{(CH2)b-]cR5[-(CH2)dSx-}c;	(Formula 3)

each occurrence oi R1 and R3 are independently selected from a divalent hydrocarbon fragment having from 1 to about 20 carbon atoms that include branched and straight chain alkyl, alkenyl, alkynyl, aryl or aralkyl groups in which one hydrogen atom was substituted with a Y1 or Y2 group;

each occurrence of Y1 and Y2 is independently selected from, but not limited to silyl (-SiX1X2X3), alkoxy (-OR6), hydrogen, carboxylic acid (-C(=O)OH), ester (- C(=O)OR6, in which R6 is any monovalent hydrocarbon group having from 1 to 20 carbon atoms, and includes branched or straight chain alkyl, alkenyl, aryl or aralkyl groups, and the like;

each occurrence of R2 is independently selected from a divalent hydrocarbon fragment having from 1 to about 20 carbon atoms that include branched and straight chain alkyl, alkenyl, alkynyl, aryl or aralkyl groups;

each occurrence of R4 is independently selected from a polyvalent cyclic hydrocarbon fragment of 1 to about 28 carbon atom that was obtained by substitution of hydrogen atoms equal to the sum of a + c + e, and include cyclic and polycyclic alkyl, alkenyl, alkynyl, aryl and aralkyl groups in which a + c + e -1 hydrogens have been replaced, or a polyvalent cyclic heterocarbon fragment from 1 to 27 carbon atoms that was obtained by substitution of hydrogen atoms equal to the sum of a + c + e;

each occurrence of R5 is independently selected from a polyvalent cyclic hydrocarbon fragment of 1 to about 28 carbon atom that was obtained by substitution of hydrogen atoms equal to the sum of c + e, and include cyclic and polycyclic alkyl, alkenyl, alkynyl, aryl and aralkyl groups in which c + e - 1

6

hydrogens have been replaced, or a polyvalent cyclic heterocarbon fragment from 1 to 27 carbon atoms that was obtained by substitution of hydrogen atoms equal to the sum of c + e;

each occurrence of X1 is independently selected from hydrolyzable groups consisting of -CI, -Br, -OH, -OR6, and R6C(=0)0-, wherein R6 is any monovalent hydrocarbon group having from 1 to 20 carbon atoms, and includes branched or straight chain alkyl, alkenyl, aryl or aralkyl groups;

each occurrence of X2 and X3 is independently selected from the group consisting of hydrogen, the members listed above for R6, the members listed above for X1 and -OSi containing groups that result from the condensation of silanols;

each occurrence of the subscripts, a, b, c, d, e, m, n, o, p, and x, is independently given by a is 1 to about 3; b is 1 to about 5; c is 1 to about 3; d is 1 to about 5; e is 1 to about 3; m is 1 to about 100, n is 1 to about 15; o is 0 to about 10; p is 1 to about 100, and x is 1 to about 10.

In a second embodiment of the present invention, a process for the preparation of the silated cyclic core polysulfide composition comprising reacting a cyclic hydrocarbon or cyclic heterocarbon containing vinyl groups with a thioacid, the acyl group is removed, and the mercapto groups are reacted with base and a halo containing hydrocarbon silane and finally base, sulfur and a halo containing substituted hydrocarbon.

In accordance with a third embodiment of the present invention, a rubber composition is provided comprising (a) a silated cyclic core polysulfide composition having the general formula:

wherein Y1 R1, G1 R2, X1 X2, X3, G2, R3, Y2, a, o, p, x, m, and n have the aforestated meanings; (b) an inorganic filler; and (c) a rubber.

BRIEF DESCRIPTION OF THE DRAWING

Fig. 1 shows HPLC analysis of the product of Example 1.

7

DETAILED DESCRIPTION OF THE PRESENT INVENTION

The novel silated cyclic core polysulfides of the present invention are represented by Formula (1)

  (Formula 1)

wherein each occurrence of G1 is independently selected from polyvalent cyclic hydrocarbon or heterocarbon species having from 1 to about 30 carbon atoms and containing a polysulfide group represented by Formula (2)

  (Formula 2)

each occurrence of G2 is independently selected from polyvalent cyclic hydrocarbon or heterocarbon species of 1 to about 30 carbon atoms and containing a polysulfide group represented by Formula (3)

  (Formula 3)

each occurrence of R1 and R3 are independently selected from a divalent hydrocarbon fragment having from 1 to about 20 carbon atoms that include branched and straight chain alkyl, alkenyl, alkynyl, aryl or aralkyl groups in which one hydrogen atom was substituted with a Y1 or Y2 group; each occurrence of Y1 and Y2 is independently selected from, but not limited to silyl (-SiX1X2X3)/ alkoxy (-OR6), hydrogen, carboxylic acid (-C(=0)OH), ester (-C(=0)OR6, wherein R6 is a monovalent hydrocarbon group having from 1 to 20 carbon atoms, and includes branched or straight chain alkyl, alkenyl, aryl or aralkyl groups, and the like;

each occurrence of R2 is independently selected from a divalent hydrocarbon fragment having from 1 to about 20 carbon atoms that include branched and straight chain alkyl, alkenyl, alkynyl/ aryl or aralkyl groups;

each occurrence of R4 is independently selected from a polyvalent cyclic hydrocarbon fragment of 1 to about 28 carbon atom that was obtained by substitution of hydrogen atoms equal to the sum of a + c + e, and include cyclic and polycyclic alkyl, alkenyl, alkynyl, aryl and aralkyl groups in which a + c + e -1

8

hydrogens have been replaced, or a polyvalent cyclic heterocarbon fragment from 1 to 27 carbon atoms that was obtained by substitution of hydrogen atoms equal to the sum of a + c + e;

each occurrence of R5 is independently selected from a polyvalent cyclic hydrocarbon fragment of 1 to about 28 carbon atom that was obtained by substitution of hydrogen atoms equal to the sum of c + e and include cyclic and polycyclic alkyl, alkenyl, alkynyl, aryl and aralkyl groups in which c + e -1 hydrogens have been replaced, or a polyvalent cyclic heterocarbon fragment from 1 to 27 carbon atoms that was obtained by substitution of hydrogen atoms equal to the sum of c + e;

each occurrence of X1 is independently selected from hydrolyzable groups consisting of -CI, -Br, -OH, -OR6, and R6C(=O)O-, therein R6 is any monovalent hydrocarbon group having from 1 to 20 carbon atoms, and includes branched or straight chain alkyl, alkenyl, aryl or aralkyl groups;

each occurrence of X2 and X3 is independently selected from the group consisting of hydrogen, the members listed above for R6, the members listed above for X1 and -OSi containing groups that result from the condensation of silanols; each occurrence of the subscripts, a, b, c, d, e, m, n, o, p, and x, is independently given by a is 1 to about 3; b is 1 to about 5; c is 1 to about 3; d i$ 1 to about 5; e is 1 to about 3; m is 1 to about 100, n is 1 to about 15; o is 0 to about 10; p is 1 to about 100, and x is 1 to about 10.

The term, "heterocarbon", as used herein, refers to any hydrocarbon structure in which the carbon-carbon bonding backbone is interrupted by bonding to atoms of nitrogen and/or oxygen, or in which the carbon-.carbon bonding backbone is interrupted by bonding to groups of atoms containing sulfur, nitrogen and/or oxygen, such as cyanurate (C3N3). Heterocarbon fragments also refer to any hydrocarbon in which a hydrogen or two or more hydrogens bonded to carbon are replaced with a sulfur, oxygen or nitrogen atom, such as a primary amine (-NH2), and oxo (=0), and the like.

Thus, R4 and R5 include, but is not limited to cyclic, and/or polycyclic polyvalent aliphatic hydrocarbons that may be substituted with alkyl, alkenyl, alkynyl, aryl and/or aralkyl groups; cyclic and/or polycyclic polyvalent heterocarbon optionally containing ether functionality via oxygen atoms each of which is bound to two separate carbon atoms, polysulfide functionality, in which the polysulfide group (-Sx-) is bonded to two separate carbon atoms on G1 or G2 to form a ring, tertiary amine functionality via nitrogen atoms each of which is bound to three separate carbon atoms, cyano (CN) groups, and/or cyanurate (C3N3)  groups; aromatic

9

hydrocarbons; and arenes derived by substitution of the aforementioned aromatics with branched or straight chain alkyl, alkenyl, alkynyl, aryl and/or aralkyl groups.

As used herein, "alkyl" includes straight, branched and cyclic alkyl groups; "alkenyl" includes any straight, branched, or cyclic alkenyl group containing one or more carbon-carbon double bonds, where the point of substitution can be either at a carbon-carbon double bond or elsewhere in the group; and "alkynyl" includes any straight, branched, or cyclic alkynyl group containing one or more carbon-carbon triple bonds and optionally also one or more carbon-carbon double bonds as well, where the point of substitution can be either at a carbon-carbon triple bond, a carbon-carbon double bond, or elsewhere in the group. Examples of alkyls include, but are not limited to, methyl, ethyl, propyl, isobutyl. Examples of alkenyls include vinyl, but are not limited to, propenyl, allyl, methallyl, ethylidenyl norbornane, ethylidene norbornyl, ethylidenyl norbornene, and ethylidene norbornenyl. Some examples of alkynyls include, but are not limited to, acetylenyl, propargyl, and methylacetylenyl.

As used herein, "aryl" includes any aromatic hydrocarbon from which one hydrogen atom has been removed; "aralkyl" includes any of the aforementioned alkyl groups in which one or more hydrogen atoms have been substituted by the same number of like and/or different aryl (as defined herein) substituents; and "arenyl" includes any of the aforementioned aryl groups in which one or more hydrogen atoms have been substituted by the same number of like and/or different alkyl (as defined herein) substituents. Some examples of aryls include, but are not limited to, phenyl and naphthalenyl. Examples of aralkyls include, but are not limited to, benzyl and phenethyl, and some examples of arenyls include tolyl and xylyl.

As used herein, "cyclic alkyl", "cyclic alkenyl", and "cyclic alkynyl" also include bicyclic, tricyclic, and higher cyclic structures, as well as the aforementioned cyclic structures further substituted with alkyl, alkenyl, and/or alkynyl groups. Representive examples include, but are not limited to, norbornyl, norbornenyl, ethylnorbornyl, ethylnorbornenyl, cyclohexyl, ethylcyclohexyl, ethylcyclohexenyl, cyclohexylcyclohexyl, and cyclododecatrienyl, and the like.

Representative examples of X1 include, but are not limited to, methoxy, ethoxy, propoxy, isopropoxy, butoxy, phenoxy, benzyloxy, hydroxy, chloro, and acetoxy. Representative examples of X2 and X3 include the representative examples listed above for X1 as well as hydrogen, methyl, ethyl, propyl, isopropyl, sec-butyl, phenyl,

10

vinyl, cyclohexyl, and higher straight-chain alkyl, such as butyl, hexyl, octyl, lauryl, and octadecyl, and the like.

Representative examples of R1, R2 and R3 include the terminal straight- chain alkyls further substituted terminally at the other end, such as -CH2-, -CH2CH2-V -CH2CH2CH2-, and -CH2CH2CH2CH2CH2CH2CH2CH2-, and their beta-substituted analogs, such as -CH2(CH2)uH(CH3)-, where u is zero to 17; the structure derivable from methallyl chloride, -CH2CH(Cr-b)CH2-; any of the structures derivable from divinylbenzene, such as

-CH2CH2(C6H4)CH2CH2- and -CH2CH2(C6H4)CH(CH3)-, where the notation C6H4

denotes a disubstituted benzene ring; any of the structures derivable from

diallylether, such as -CH2CH2CH2OCH2CH2CH2- and -CH2CH2CH2OCH2CH(CH3)-;

any of the structures derivable from butadiene, such as -CFhCIHbCIrbChb-,

-CH2CH2CH(CH3)-/ and -CH2CH(CH2CH3)-; any of the structures derivable from

piperylene, such as - CHiC^CHzCHXCHs)-, -C^CHzCHipHzCHa)-, and

-CH2CH(CH2CH2CH3)-; any of the structures derivable from isoprene, such as

-CH2CH(CH3)CH2CH2-, - CH2CH(Cfi3)CH(CH3)-/ -CH2C(CH3)(CH2CH3)-,

-CH2CH2CH(CH3)CH2-, - CH2CH2C(CH3)2- and -CH2CH[CH(CH3)2]-; any of the

isomers of -CIrbCIrfe-norbornyl-, -CH2CH2-cyclohexyI-; any of the diradicals

obtainable	from	norbornane,	cyclohexane,	cyclopentane,

tetrahydrodicyclopentadiene, or cyclododecene by loss of two hydrogen atoms; the structures derivable from limonene, -CH2CH(4-methyI-l-C6H9-)CH3/ where the notation C6H9 denotes isomers of the trisubstituted cyclohexane ring lacking substitution in the 2 position; any of the monovinyl-containing structures derivable from trivinylcyclohexane, such as -CH2CH2(vinylC6H9)CH2CH2- and-CH2CH2(vinylC6H9)CH(CH3)-, where the notation QH9 denotes any isomer of the trisubstituted cyclohexane ring; any of the monounsaturated structures derivable from myrcene containing a trisubstituted C=C, such as -

and-  and any of the monounsaturated structures derivable from myrcene lacking a trisubstituied C=C, such as -

11

Representative examples of G1 include, but are not limited to, structures derivable from divinylbenzene, such as -CH2CH2(C6H4)CH(CH2-)- and -CH2CH2(C6H3-) CH2CH2-, -CH2(CHO(C6H4)CH(CH2-)-, where the notation C6H4 denotes a disubstituted benzene ring and C6H3- denotes a trisubstituted ring; any structures derivable from trivinylcyclohexane, such as -CH2(CH-)(vinyIC6H9)CH2CH2-; (-CH2CH2)3C6H9/ and (- CH2CH2)2C6H9CH(CH3)-/ -CH2(CH-)(vinylC6H9)(CH-)CH2-/ -CH2CH2C6H9[(CH-)CH2-]2/ -CH(CH3)C6H9[(CH-)CH2-]2, and C6H9[(CH-)CH2-]3, -CH2(CH-)C6H9[CH2CH2-]2, and -CH2(CH-)C6H9[CH(CH3)-] [CH2CH2-], where the notation C6H9 denotes any isomer of the trisubstituted cyclohexane ring.

Representative examples of G2 include, but are not limited to, structures derivable

from divinylbenzene, such as -CH2CH2(C6H4)CH2CH2-, - CH2CH2(C6H4)CH(CH2-)-

and -CH2CH2(C6H3-)CH2CH2-, -CH2(CH-)(C6H4)CH(CH2-)-, where the notation C6H4

denotes a disubstituted benzene ring; any structures derivable from

trivinylcyclohexane,	such	as	-CH2CH2(vinylC6H9)CH2CH2-/	and

(- CH2CH2)C6H9CH2CH3,

where the notation C6H9 denotes any isomer of the trisubstituted cyclohexane ring.

Representative examples of silated cyclic core polysulfide silanes of the present invention include any of the isomers of 4-(6-triethoxysilyl-3-thiahexyl)-l,2-bis-(13-triethoxysilyl)-3,4,5,6-tetratmatridecy])cyc!ohexane; 4-(6-triethoxysilyl-3-thiahexy!)-

l,2-bis-(13-triethoxysi!yl-3t4-dithiatridccy])cyclohcxane;4{6-triethoxysilyl-3-thiahexyl)-l,2-bis-(13-triethoxysilyl-3,4,5-trithiatridccyl)cyclohexane:4-(6-triethoxysily1-3-thiahcxyl)-l,2-bis-{l2-triethoxysi]yl-3,4,5-tetrathiadodecyl)cyclohexane; l-(6-triethoxysilyl-3-thiahexyl)-2,4-bis-(l 1 -triethoxysilyl-3,4-

tetrathianidecyi)cyclohexane4-(3-triethoxysi]y]-l-thiaethyI)-l,2-bis-(13-triethoxysilyl-3,4,5,6,7-pentathiatridecyl)cyclohexane;4-(6-dielhoxymethylsily l-2-thia hexyl)-l12-bis-(13-triethoxysilyl-3t4,5t6-Tetrathiatridecyl)cyclohexane;4-(4-triethoxysily-2-thiabutyl)-1,2-bis-(9-triethoxysilyl-3,4,5,6-tetrathianonyl)cyclohcxaric;4-(7-tricthoxysily!-3-thiaheptyl)-l,2-bis-(9-triethoxysilyl-3,4,5-trithianonyl)cyclohexane; 4-{5-triethoxysily)-2-thiapentyl)-l,2-bis-(9-triethoxysilyi-3,4J5f6-tctrathianonyl)benzene; 4-(5-triethoxysily]-2-thiapentyl)-l,2-bis-(9-triethoxysily!-3,4,5-trithianonyl)benzene;4-(5-triethoxysily)-2-thiapentyl)-l,2-bis-{9-triethoxysi]yl-3,4-dithianonyl)benzene;bis-2-[4-{3-triethoxysilyl-2-thiapropyl)-3-(9-tricthoxysiiyl-3,4,5,6-tetrathianonyl)cycIohcxyl]ethyl tetrasulfide; bis-2-[4-(3-triethoxysilyl-l-thiapropyl)-3-(9-triethoxysilyl-3,4,5,6-tetraihiationyl)cyclohexyt]ethyl trisulfide; bis-2-[4-(3-triethoxysilyl- t-thiapropyl)-3-{7-triethoxysilyl-3,4-dithiaheptyl)cyclohexyl]elhyI disulfide; bis-2-f4-(6-triethoxysilyl-3-thiahexyl)-3-(9-triethoxysilyl-3,4,5-trithianonyl)phenyl)ethy] tetrasulfide; bis-2-[4-(6-triethoxysiIyl-3-thiahexyl)-3-(9-triethoxysilyl-3,4,5-trithianonyt)nathyl]ethy] tetrasulfide; bis-2-[4-(4-diethoxymcthylsilyl-2.thiabutyl)-3-(9-tricthoxysilyl-3,4,5,6-tetrathianonyl)phenyl]ethyl trisulfide; bis-2-[4-(4-triethoxysilyl-2-thiaethyl)-3'(7-triethoxysiiyl-3,4-dithiaheptyl)cycloheptyl]ethyl disulfide; bis-2-[4-(4-triethoxysilyl-2-thiaethyl)-3-{7-triethoxysilyl-3(4-dithiaheptyl)cyclooctyl]ethyl disulfide; bis-2-[4-(4-triethoxysilyl-2-thiaethyl)-3-(7-triethoxysilyl-3,4-dithiaheptyl)cyclodadccyl]ethyl disulfide; 4-(6-trtethoxysilyl-3-thiahexyl)-1.2-bis-(9-triethoxysilyi-3,4,5,6-tctrathianonyI)cyclohexane; 2-(6-triethoxysilyl-3-thiahexyl)-!,4-bis-(9-tricthoxysilyl-3,4,5,6-tetrathianonyl)cyclohexane; l-(6-triethoxysilyl-3-thiahexyl)-2,4-bis-(9-triethoxysilyl-3,4t5,6-tetrathianonyl)cyclohexane; 4-(6-triethoxysilyl-3-thiahexyl)-l,2-bis-(7-triethoxysiiyl-3,4-dithiaheptyi)cyclohexane;2-(6-triethoxysilyl-3-thiahexyl)-l,4-bis-(7-tricthoxysilyl-3,4-dithiahepty|)cyclohcxanc; l-(6-tricthoxysilyl-3-thiahexyl)-2,4-bis-(7-triethoxysilyl-3t4-dithiahepryl)cyclohexane.

13

In another embodiment of the present invention, the Formulae (1), (2) and (3), are described wherein each occurrence of R1 and R3 are independently selected from a divalent hydrocarbon fragment having from 1 to about 5 carbon atoms that include branched and straight chain alkyl, alkenyl, alkynyl, aryl or aralkyl groups in which one hydrogen atom was substituted with a Y1 or Y2 group; each occurrence of Y1 and Y2 is chosen independently from silyl (-SiX1X2X3); each occurrence of R2 is a straight chain hydrocarbon represented by -(CH2)f- where f is an integer from about 1 to about 5; each occurrence of R4 is chosen independently from a polyvalent cyclic hydrocarbon fragment of 5 to about 12 carbon atom that was obtained by substitution of hydrogen atoms equal to the sum of a + c + e, and include cyclic alkyl, aryl and arenyl in which a + c + e -1 hydrogens have been replaced; each occurrence of R5 is chosen independently from a polyvalent cyclic hydrocarbon fragment of 5 to about 12 carbon atom that was obtained by substitution of hydrogen atoms equal to the sum of a + c, and include cyclic alkyl, aryl and arenyl in which a + c -1 hydrogens have been replaced;

each occurrence of X1 is chosen independently from the set of hydrolyzable groups consisting of -OH, -OR6, in which R6 is a monovalent hydrocarbon group having from 1 to 5 carbon atoms, and includes branched or straight chain alkyl, alkenyl, aryl or aralkyl groups; each occurrence of X2 and X3 is chosen independently taken from the group consisting of the members listed above for R6, the members listed above for X1 and -OSi containing groups that result from the condensation of silanols; each occurrence of the subscripts, a, b, c, d, e, f, m, n, o, p, and x, is independently given by a is 1 to about 2; b is 1 to about 3; c is 1; d is 1 to about 3; e is 1; f is 0 to about 5; m is 1, n is 1 to about 10; o is 0 to about 1 ; p is 1 , and x is 1 to about 6.

In another embodiment, 30 to 99 weight percent of the silated cyclic core polysulfide of the present invention is blended with 70 to 1 weight percent of another silane, including silanes of the structure represented in Formula (4)

  (Formula A)

wherein each occurrence of each occurrence of R1 and R3 are chosen independently from a divalent hydrocarbon fragment having from 1 to about 20 carbon atoms that include branched and straight chain alkyl, alkenyl, alkynyl, aryl or aralkyl groups in which one hydrogen atom was substituted with independently a -SiX1X2X3 group, wherein X1 is chosen independently from the set of hydrolyzable groups consisting of -C1, -Br, -OH, - OR6, and R6C(=O)O-, in which R6 is any monovalent hydrocarbon

14

group having from 1 to 20 carbon atoms, and includes branched or straight chain alkyl, alkenyl, aryl or aralkyl group and X2 and X3 is chosen independently taken from the group consisting of hydrogen, the members listed above for R6, the members listed above for X1 and -OSi containing groups that result from the condensation of silanols. Representative examples of the silane described by Formula 4 are listed in U. S. Patent 3,842,111 and include bis- (3-triethoxysilylpropyl) disulfide; bis-(3-triethoxysilyIpropyl) trisulfide; bis-(3-triethoxysilylpropyl) tetrasulfide, bis-(3-triethoxysilyIpropyI) pentasulfide; bis-(3-diethoxymethylsilylpropyl) disulfide; bis-(3-ethoxydimethylsilylpropyl) disulfide; bis- (triethoxysilylmethyl) disulfide; bis-(4-triethoxysiIylbenzyl) disulfide; bis-(3-triethoxysilylphenyl) disulfide and the like.

The bonding of sulfur to a methylene group on R4 and R5 is required because the methylene group mitigates excessive steric interactions between the silane and the filler and polymer. Two successive methylene groups mitigate steric interactions even further and also add flexibility to the chemical structure of the silane, thereby enhancing its ability to accommodate the positional and orientational constraints imposed by the morphologies of the surfaces of both the rubber and filler at the interphase, at the molecular level. The silane flexibility becomes increasingly important as the total number of silicon and sulfur atoms bound to G1 and G2 increases from 3 to 4 and beyond. Structures in which the polysulfide group is bonded directly to secondary and tertiary carbon atoms, ring structures, especially aromatic structures, are rigid and sterically hindered. The accelerators and curatives cannot readily orient themselves with the polysulfide group to affect reaction and the silated cyclic core polysulfide cannot readily orient itself to meet available binding sites on silica and polymer. This would tend to leave sulfur groups unbound to polymer, thereby reducing the efficiency by which the principle of multiple bonding of silane to polymer via multiple sulfur groups on silane, is realized.

The use of a sulfide group to attach the silyl group to the core, -S-R2SiX1X2X3, provides a convenient and cost effective way to bond the silyl group to the core. The sulfide group is less reactive than the polysulfide groups of the present invention and therefore is less likely to be broken during the curing of the rubbers containing the silated cyclic core polysulfides. The sulfide linkage of the silyl group to the core also makes it easier synthesize molecules with different lengths of the R2 relative to R1 and R3 and therefore to optimize the chemical structure of the silated cyclic core polysulfides to achieve bonding between the inorganic filler, such as silica, and the rubber.

15

The function of the other silanes in the blend are to occupy sites on the surface of the silica which aid in dispersing the silica and coupling with the polymer.

PROCESS FOR PREPARING SILATED CYCLIC CORE POLYSULFIDES

In another embodiment of the present invention, the silated cyclic core polysulfides are prepared by (a) reacting a thioacid with the structure, R6C(=O)SH with a hydrocarbon containing reactive double bonds; (b) deblocking the mercapto group using a proton donator; (c) reacting the intermediate mercaptan in step b with a base and then a halo containing hydrocarbon silane; (d) reacting the intermediate mercapto silane from step c with a base and sulfur; (e) reacting the imtermediate in step d with a substituted or unsubstituted hydrocarbon containing a leaving group selected from chlorine, bromine or iodine.

The structure of the hydrocarbon containing reactive double bonds in step (a) can be represented by the chemical structure shown if Formula (5)

  {Formula5)

wherein each occurrence is described supra and the subscripts g, h and i are independently given by g is about 0 to 3; h is 0 to about 3; and i is 0 to about 3.

The free radical reagent include oxidizing agents that are capable of converting the thiocarboxylic acid to a thiocarboxylic acid radical, i.e. R6C(=0)S. and include, but are not limited to oxygen, peroxides, hydroperoxides, and the like.

The proton donor species are any hydrogen containing heterocarbon or substituted heterocarbon that is capable of reacting with the thiocarboxylic acid ester intermediate in step (c) to generate an unblocked mercaptan. Representative examples of these hydrogen donor species include alcohols, such as methanol, ethanol, isopropyl alcohol, propanol, and the like; amines such as ammonia, methyl amine, propyl amine, diethanol amine, and the like; mercaptans, such as propyl mercaptans, butyl mercaptan, and the like.

16

The structure of the substituted or unsubstituted hydrocarbon containing a leaving group used in step (e) is represented by Formulae (6) and (7)

Y'R'Z	(Formula6)

Y2R3Z 

wherein each occurrence of Y1, Y2, R1, and R2 are as previously defined and Z is selected from the group C1 Br and I.

The structure of the halo containing hydrocarbon silane used in step (c) is represented by Formula (8)

ZR2SiX 1X2X3 (Formula8)

wherein each occurrence of R2, X1, X2 and X3 are as previously defined and Z is selected from the group CI, Br and I.

The reaction may be carried in the presence or absence of organic solvents, including methanol, ethanol, isopropyl alcohol, tetrahydrofuran, diethyl ether, hexanes, cyclohexane, toluene, xylenes, and the like.

USE IN RUBBER COMPOSITIONS

In one embodiment of the present invention, a rubber composition comprising:

(a)	the silated cyclic core polysulfide of the present invention (Formula 1);

(b)	inorganic filler; and,

(c)	rubber.

In another embodiment of the present invention , a cured rubber composition comprising;

17

(a)	The silated cyclic core polysulfide of the present invention (Formula l)r;

(b)	inorganic filler;

(c)	rubber;

(d)	curatives; and,

(e)	optionally, other additives.

The rubbers useful with the coupling agents described herein include sulfur vulcanizable rubbers including conjugated diene homopolymers and copolymers, and copolymers of at least one conjugated diene and aromatic vinyl compound. Suitable organic polymers for preparation of rubber compositions are well known in the art and are described in various textbooks including The Vanderbilt Rubber Handbook, Ohm, R.F., R.T. Vanderbilt Company, Inc., 1990 and in the Manual for the Rubber Industry, Kemperman, T and Koch, S. Jr., Bayer AG, LeverKusen, 1993.

One example of a suitable polymer for use herein is solution-prepared styrene-butadiene rubber (sSBR). In one embodiment of the invention, the solution prepared sSBR has a bound styrene content in a range of about 5 to about 50 weight percent. In another embodiment of the invention, the solution prepared sSBR has a bound styrene content in a range of about 9 to about 36 weight percent. Other useful polymers include emulsion-prepared styrene-butadiene rubber (eSBR), natural rubber (NR), ethylene-propylene copolymers and terpolymers (EP, EPDM), acrylonitrile- butadiene rubber (NBR), polybutadiene (BR); and so forth.

In another embodiment, the rubber composition is comprised of at least one diene-based elastomer, or rubber. Suitable conjugated dienes include, but are not limited to, isoprene and 1,3-butadiene and suitable vinyl aromatic compounds include, but are not limited to, styrene and alpha methyl styrene. Polybutadiene may be characterized as existing primarily, typically about 90% by weight, in the cis-1,4-butadiene form, but other compositions may also be used for the purposes described herein.

Thus, the rubber is a sulfur curable rubber. Such diene based elastomer, or rubber,

may be selected, for example, from at least one of cis-l,4-po!yisoprene rubber

(natural and/or synthetic), emulsion polymerization prepared styrene/butadiene

copolymer rubber, organic solution polymerization prepared styrene/butadiene

rubber,	3,4-polyisoprene	rubber,	isoprene/butadiene	rubber,

styrene/isoprene/butadiene  terpolymer  rubber,  cis-l,4-polybutadiene,  medium

18

vinyl polybutadiene rubber (35-50 percent vinyl), high vinyl polybutadiene rubber

(50-75 percent vinyl), styrene/isoprene copolymers, emulsion polymerization

prepared	styrene/ butadiene/ acrylonitrile	terpolymer	rubber	and

butadiene/acrylonitrile copolymer rubber. In one embodiment of the invention, an emulsion polymerization derived styrene/butadiene (eSBR) having a relatively conventional styrene content of about 20 to about 28 percent bound styrene is used. In another embodiment, an eSBR having a medium to relatively high bound styrene content of about 30 to about 45 percent may be used.

Emulsion polymerization prepared styrene/butadiene/acrylonitrile terpolymer rubbers containing from about 2 to about 40 weight percent bound acrylonitrile in the terpolymer are also contemplated as diene based rubbers for use in this invention.

A particulate filler may also be added to the crosslinkable elastomer compositions of the present invention including siliceous fillers, carbon black, and so forth. The filler materials useful herein include, but are not limited to, metal oxides such as silica (pyrogenic and/or precipitated), titanium dioxide, aluminosilicate and alumina, clays and talc, carbon black, and so forth.

Particulate, precipitated silica is also sometimes used for such purpose, particularly when the silica is used in conjunction with a silane. hi some cases, a combination of silica and carbon black is utilized for reinforcing fillers for various rubber products, including treads for tires. Alumina can be used either alone or in combination with silica. The term, alumina, can be described herein as aluminum oxide, or A12O3he fillers may be hydrated or in anhydrous form.

The silated cyclic core polysulfide silane(s) may be premixed or pre-reacted with the filler particles, or added to the rubber mix during the rubber and filler processing, or mixing stages. If the silated cyclic core polysulfide silanes and filler are added separately to the rubber mix during the rubber and filler mixing, or processing stage, it is considered that the silated cyclic core polysulfide silane(s) then combine(s) in an in-situ fashion with the filler.
