Repository: anandvc/allindianpatents

File: patents/278077-thermosetting-composition.html
Indian Patents. 278077:"THERMOSETTING COMPOSITION"

Indian Patents

Recently Granted Patents

  Recently Published Patents

Title of Invention	"THERMOSETTING COMPOSITION"

Abstract	A thermosetting composition comprising (a) 97.9 to 40 percent by weight of at least one bis(dihydrobenzoxazine) prepared by the reaction of an unsubstituted or substituted bisphenol with at least one unsubstituted position ortho to each hydroxyl group, formaldehyde and a primary amine; (b) 2 to 50 percent by weight of at least one organic polyamine; and (c) 0.1 to 10 percent by weight of at least one curing catalyst, selected from the group of carboxylic acids, sulfonic acids and phosphonic acids having at least two acid groups and no other reactive groups; wherein the percent by weight refer to the total amount of components (a), (b) and (c) in the composition, with the proviso that (a), (b) and (c) add up to 100 percent by weight; and (d) and optionally other components. Cured products of these compositions show valuable chemical, physical and mechanical properties.	

Full Text	THERMOSETTING COMPOSITION

TECHNICAL FIELD

This invention relates to thermosetting composition comprising, (a) 97.9 to 40 percent by weight of at least one bis(dihydrobenzoxazine) prepared by the reaction of an unsubstituted or substituted bisphenol with at least one unsubstituted position ortho to each hydroxyl group, formaldehyde and a primary amine; (b) 2 to 50 percent by weight of at least one organic polyamine; and (c) 0.1 to 10 percent by weight of at least one curing catalyst, selected from the group of carboxylic acids, sulfonic acids and phosphonic acids having at least two acid groups and no other reactive groups. The invention also relates to the use of this composition for the manufacture of any materials with a cured resin of this thermosetting composition.

BACKGROUND OF THE'lNVENTION

Benzoxazine compounds have been employed satisfactorily to produce prepregs, laminates, moulding material, RTM (resin transfer moulding) systems, sealants, sinter powders, cast articles, structural composites parts, varnishes, surface coatings, electrical and electronic components by impregnating, coating, laminating or moulding processes. Such resins are dimension stable and have good electrical and mechanical resistance, low shrinkage, low water absorption, medium to high glass transition temperatures and good retaining properties, in term of mechanical properties.

Benzoxazine compounds can easily be produced in several, well known ways by the reaction of bisphenols with a primary amine and formaldehyde, whereby the process can be carried out in the presence of solvents (see for example US 5,152,993 or US 5,266,695) or in the absence of solvents (see for example US 5,543,516). The common manufacture and various curing possibilities using hardeners such as novolacs, polyepoxides or polyamines optionally together with catalysts, or the catalytical and/or thermal curing as well as the valuable properties of the resins make this class of thermosetting resins attractive.

EP 0 149 987 A2 describes a thermosetting resin composition with improved storage stability comprising dihydrobenzoxazines of polyphenols and a reactive polyamine or polyamine generating  compound.  The  composition  is  used  for the  manufacture  of moulded,

encapsulated articles or laminates, or of coatings. The composition is conveniently used as solution in organic solvents for surface coating applications. The solution with poly(dihydrobenzoxazines) and polyamines is stabilized by formation of an organic acid salt of the polyamines, whereby acids are selected from preferably volatile aliphatic mono carboxylic acids. The only disclosed purpose of an organic acid addition is the stabilization of the solution at about room temperature.

SUMMARY OF THE INVENTION

It has now been surprisingly found that organic poly acids are excellent curing catalysts for the polymerization of bis(dihydrobenzoxazine) compounds and organic polyamines, providing improved reactivity and correspondingly lower gel times at high temperatures. It was also found that a composition comprising bis(dihydrobenzoxazine) compounds, organic polyamines and an organic poly acid catalyst such as alkylene dicarboxylic acids possess an unusual high latency and storage stability regarding the increased reactivity. The admixed components can be stored in one container and shipped to users, which is a significant economic advantage and much more comfortable for users. Additionally, the processability and control during moulding operations, such as pressing, is improved by the reduction of flow due to the higher reactivity, thus resulting in improved dimensional accuracy. The cured polymers possess a high temperature stability due to their high glass transition temperatures, good mechanical and also good physical properties. Glass transition temperatures are even unexpectedly higher, when curing is carried out in the presence of organic poly acids. Depending on the selection of monomers, even a reduced combustibility can be achieved.

DETAILED DESCRIPTION OF THE INVENTION

A first object of the invention is a thermosetting composition comprising,

(a)	97.9 to 40 percent by weight of at least one bis(dihydrobenzoxazine) prepared by the reaction of an unsubstituted or substituted bisphenol with at least one unsubstituted position ortho to each hydroxyl group, formaldehyde and a primary amine;

(b)	2 to 50 percent by weight of at least one organic polyamine; and

(c)	0.1 to 10 percent by weight of at least one curing catalyst, selected from the group of carboxylic acids, sulfonic acids and phosphonic acids having at least two acid groups and no other reactive groups;

wherein the percent by weight refer to the total amount of components (a), (b) and (c) in the composition, with the proviso that (a), (b) and (c) add up to 100 percent by weight; and (d) and optionally other components.

The term "no other reactive groups" means that only carboxylic, sulfonic or phosphonic acid groups are present in the acid and no other groups which would interfere with the polymerisation reaction. Examples for such interfering groups are hydroxyl, thiol, amine or amide. In the context of this invention, the term amine (in polyamine) encompasses reactive amines such as secondary or preferably primary amine groups.

In a first preferred embodiment the composition according to the invention comprises

(a)	96,5 to 50, preferably 96,5 to 60 and more preferably 96 to 70 percent by weight of at least one bis(dihydrobenzoxazine),

(b)	3 to 42, preferably 3 to 34 and more preferably 3,5 to 25 percent by weight of at least one organic polyamine; and ,

(c)	0.5 to 8, preferably 0.5 to 6 and more preferably 0,5 to 5 percent by weight of a curing catalyst, selected from the group of carboxylic acids, sulfonic acids and phosphonic acids having at least two acid groups and no other reactive groups.

It was found that cured resins with a lower content of aromatic polyamines possess higher glass transition temperatures and thermostability, respectively. Such thermosetting compositions in addition are highly reactive at elevated temperatures. Therefore, in another preferred embodiment, the composition according to the invention comprises

(a)	97,9 to 80, preferably 97 to 83 and more preferably 96.5 to 85 percent by weight of at least one bis(dihydrobenzoxazine);

(b)	2 to 15, preferably 2,5 to 12 and more preferably 3 to 10 percent by weight of at least one organic polyamine; and

(c)	0.1 to 5 preferably 0.5 to 5 and more preferably 0.5 to 5 percent by weight of a curing catalyst, selected from the group of carboxylic acids, sulfonic acids and phosphonic acids having at least two acid groups and no other reactive groups.

The composition according to the invention is cured at high temperatures such as above 130 °C. Curing catalysts are useful to accelerate the curing process. These are preferably incorporated at low levels to avoid formation of volatile decomposition products which would

effect the properties of the thermosetting plastics. In a very preferred embodiment, the amount of curing catalyst is 0.5 to 4 percent by weight.

Preferred curing catalysts are aliphatic or aromatic polycarboxylic acids, polysulfonic acids and polyphosphonic acids, having 1 to 20, and preferably 2 to 12 carbon atoms in the skeleton. The aliphatic and aromatic residues (the skeleton) linking the acid groups may contain hetero atoms and groups such as O, S, -N=, C=0, and -N(C1-C4alkyl). The aliphatic and aromatic residues may be unsubstituted or substituted with one or more C1-C6alkoxy groups or halogen (F or CI). The acids may contain preferably 1 to 4 and more preferably 1 or 2 carboxylic, sulfonic or phosphonic acid groups. The aliphatic or aromatic residue can be selected from alkanes, alkenes, cycloalkanes, heterocycloalkanes, cycloalkenes, heterocycloalkenes, carbocyclic or heterocyclic aromatic compounds, such as C1-C18alkylene, C1-C18alkenylene, C3-C12cycloalkylene, C3-C12heterocycloalkylene, C6-C18arylene, C6-C18heteroarylene. A preferred group of acids is selected from those of formulae Y1-CnH2n-Y1, Y1-CnH2n-2-Y1 and Y1-C6-C10arylen-Y1, wherein Yi is selected from the groups -COOH, -S03H or -P03H2 and n is a number of 1 to 12, preferably 1 to 6.

Some preferred examples for carboxylic acids are fumaric acid, maleic acid, succinic acid, nonyl- or dodecyl-succinic acid, glutaric acid, adipic acid, pimelic acid, suberic acid, azelaic acid, cyclohexane-1,4-dicarboxylic acid, phthalic acid, isophthalic acid, terephthalic acid and naphthalene dicarboxylic acid. Other examples are methylene disulfonic acid, ethylene disulfonic acid, benzene-1,4-disulfonic acid, methylene diphosphonic acid, ethylene diphosphonic acid and benzene-1,4-diphosphonic acid.

Bis(dihydrobenzoxazines) on the basis of bisphenols are well known, commercially available and can be prepared according to well known and published methods. Bis(dihydrobenzoxazines) on the basis of bisphenols may correspond to formula I,

(Formula Removed) 

wherein

R1 is C1-C18alkyl, or C3-C12cycloalkyl, C3-C12cycloalkyl-Ci-C4alkyl, C6-C18aryl or C6-C18aryl-C1-

C4alkyl, which are unsubstituted or substituted by one or more C1-C6alkyl groups or C1-

C6alkoxy groups;

R2  hydrogen,  dialkylamino;  alkyithio;  alkylsulfonyl;  C1-C18alkyl;  C1-C18alkoxy;  C1-

C18alkoxyalkyl; C5-C12cycloalkyl that is unsubstituted or substituted by one or more C1-C6alkyl

groups or C1-C6alkoxy groups; C6-C12aryl that is unsubstituted or substituted by one or more

C1-C6alkyl groups or C1-C6alkoxy groups; or C7-C13aralkyl that is unsubstituted or substituted

by one or more C1-C6alkyl groups or C1-C6alkoxy groups;

X1 is a direct bond or a bivalent bridging group selected from -0-, -S-, -S(O)-, -S(0)2-, -C(O)-,

-NR3-, -O-C(O)-, -0-C(0)-0-, -S02-O-, -0-S02-0-, -NR3-C(0)-, -NR3-C(0)-0-, -NR3-C(0)-

NR3-,  -NR3SO2-,  -NR3-S02-0-,  -0-S02NR3-,-NR3S02-NR3-,  -P(0)(OR3)0-,  -0P(0R3)0-,

-(0)P(OR3)-,  -P(OR3)-,  -P(R3)-,  -0-(0)P(R3)-0-,  C1-C18alkylen,  C2-C18alkyliden,  C3-

C12cycloalkylen,C3-C12cycloalkyliden, -Si(OR3)2- and -Si(R3)2-; and

R3 is H or C1-C12alkyl, C5- or C6-cycloalkyl, C5- or C6-cycloalkyl-methyl or -ethyl, phenyl,

benzyl or 1-phenyleth-2-yl.

When the radicals R1 to R3 are alkyl, alkoxy or alkoxyalkyl, those alkoyl or alkoxy radicals can be straight-chained or branched and may contain 1 to 12, more preferably 1 to 8 and most preferable 1 to 4 C atoms.

Examples of alkyl groups are methyl, ethyl, isopropyl, n-propyl, n-butyl, isobutyl, sec-butyl, tert-butyl and the various isomeric pentyl, hexyl, heptyl, octyl, nonyl, decyl, undecyl, dodecyl, tridecyl, tetradecyl, pentadecyl, hexadecyl, heptadecyl and octadecyl groups.

Suitable alkoxy groups are, for example, methoxy, ethoxy, isopropoxy, n-propoxy, n-butoxy, isobutoxy, sec-butoxy, tert-butoxy and the various isomeric pentyloxy, hexyloxy, heptyloxy, octyloxy, nonyloxy, decyloxy, undecyloxy, dodecyloxy, tridecyloxy, tetradecyloxy, pentadecyloxy, hexadecyloxy, heptadecyloxy and octadecyloxy groups.

Examples of alkoxyalkyl groups are 2-methoxyethyl, 2-ethoxyethyl, 2-methoxypropyl, 3-methoxypropyl, 4-methoxybutyl and 4-ethoxybutyl.

Cycloalkyl is preferably C5-C8cycloalkyl, especially C5- or C6-cycloalkyl. Some examples thereof are cyclopentyl, methylcyclopentyl, cyclohexyl, cycloheptyl and cyclooctyl.

-Ary! groups are, for example, phenyl, naphthyl and anthryl.

Aralkyl preferably contains from 7 to 12 carbon atoms and especially from 7 to 11 carbon atoms. It may be, for example, benzyl, phenethyl, 3-phenylpropyl, cc-methyibenzyl, 4-phenylbutyl or a,cc-dimethylbenzyl.

R1 is preferably C1-C12alkyl, C5-C8cycloalkyl or C5-C8cycloalkyl-C1-C2alkyl that is unsubstituted or substituted by one or more C1-C4alkyl groups or C1-C4alkoxy groups, C6-C10aryl or C6-C10aryl-CrC2alkyl that is unsubstituted or substituted by one or more C1-C4alkyl groups or C1-C4alkoxy groups.

R1 is more preferably C1-C6alkyl, or phenyl or benzyl that is unsubstituted or substituted by one or more methyl groups or methoxy groups.

According to the invention, compounds of formula I in which R1 is isopropyl, iso- or tertiary-butyl, n-pentyl or phenyl, are most preferred.

R2 in the compounds of formula I is preferably hydrogen.

Cycloalkylen X1 may be a polycycloalkylen having 2 to 4 condensed and/or bridged carbon cycles such as bicyclo-[2,2,1]-heptanylene ortricyclo-[2,1,0]-decanylene.

X1 is preferably a direct bond or more preferably a bivalent bridging group selected from -0-, -S-, -S(O)-, -S(0)2-, -C(O)-, -P(0)(OR3)0-, -OP(OR3)0-, -OP(OR3)-, -P(OR3)-, -P(R3)-, C1-C2alkylen, and C1-C12alkyliden, wherein R3 C1-C4alkyl, C5- or C6-cycloalkyl, phenyl or benzyl.

It was found that S and P containing bridging groups improve flammability resistance and these groups may be selected if said resistance is desired.

R3 is preferably H, C1-C12alkyl, C5- or C6-cycloalkyl, C5- or C6-cycloalkyl-methyl or -ethyl, phenyl, benzyl or 1-phenyleth-2-yl. If R3 is part of the groups -P(0)(OR3)0-, -OP(OR3)0-, -OP(OR3)-, -P(OR3)- and -P(R3), then it is preferably not hydrogen.

R3 is more preferably, C1-C4alkyl, cyclohexyl, phenyl or benzyl.

Some especially preferred examples for selected bisphenols used to prepare bis(dihydrobenzoxazines) are 4,4'-biphenol, (4-hydroxyphenyl)2C(0) (DHBP), (4-hydroxyphenyl)ether, (4-hydroxyphenyl)thioether, bisphenol A, bisphenol AP, bisphenol E, bisphenol H, bisphenol F, bisphenol S, bisphenol Z, phenolphthalein and bi(4-hydroxyphenyl)tricyclo-[2,1,0]-decan.

The organic polyamines comprise secondary amine groups or preferably primary amine groups -NH2 or a mixture of these. Secondary amine groups may comprise -NH-groups, which are a ring member replacing a -CH2-group of a carbon ring. Secondary amine groups may also comprise -NR-groups, wherein R is a hydrocarbon residue having 1 to 8, preferably 1 to 6 and in particular 1 to 4 carbon atoms, such as methyl, ethyl, propyl, butyl, cyclohexyl and phenyl. The organic polyamines may comprise 2 to 4, preferably 2 or 3 and most preferably 2 primary and/or secondary amine groups.

9

The skeleton of the organic polyamines may comprise an aliphatic, cycloaliphatic, aromatic, aromatic-aliphatic, heteroaromatic or heteroaromatic-aliphatic residue having from 2 to 50, preferably 2 to 30, and more preferably 2 to 20 carbon atoms and additionally one or more hetero atoms selected from the group of -0-, -S-, -N= or -NR-, wherein R is a hydrocarbon residue having 1 to 8 carbon atoms. The skeleton may un-substituted or substituted with one or more C1-C6alkyl groups, C1-C6alkoxy groups, C1-C6alkylthio groups, C1-C6fluoroalkyl groups, -CN, or halogen (F or CI).

The aliphatic residue may be linear or branched alkylene, alktriyl or alktetryl having 2 to 30 carbon atoms and optionally being interrupted by one or more hetero atoms -O- or -NR-, wherein R is a hydrocarbon residue having 1 to 8 carbon atoms, preferably C1-C4alkyl. Linear or branched alkylene is preferably C2-C18alkylene, such as ethylene, 1,2- or 1,3-propylene, 1,2-, 1,3-, 2,3- and 1,4-butylene, 1,2-, 1,3-, 1,4-, 1,5-, 2,3- and 2,4-pentylene, 1,2-, 1,3-, 1,4-, 1,5-, 1,6-, 2,3-, 2,4-, 2,5- and 3,4-hexylene, and the isomers of heptylene, octylene, nonylene, decylene, undecylene, dodecylene, tetradecylene, hexadecylene, octadecylene and eicosylene. Examples for alkylene interrupted by one or more hetero atom(s) (groups) -NR- are N'-methyltriethylene triamine and N",N"'-dimethyltetraethylene tetramine. Examples for alkylene interrupted by one or more hetero atoms -O- are bis(aminoalkyl)ethers of alkylene diols or polyoxaalkylene diols, which may comprise 2 to 50, preferably 2 to 30, and mostly preferred 2 to 20 identical or different oxaalkylene units, such as polyoxaethylene

diols, polyoxa-1,2-propylene diols, polyoxa-1,4-butylene diols or mixed oxaethylene and oxapropylene diols. Bis(aminoalkyl)ethers of polyoxaalkylene diols, also designated as polyoxaalkylene-diamines, are known and are commercially available as Jeffamines®. The aminoalkyl group may be selected from aminoethyl, amino-1,2-propyl and amino-1,3-propyl.

A cycloaliphatic skeleton may be selected from carbon rings or carbon heteroatom rings

(hereinafter named heterocyclic skeleton), whereby the hetero atoms may be selected from

the group of -0-, -S-, -N= or -NR-, wherein R is a hydrocarbon residue having 1 to 8 carbon

atoms. The rings may comprise 5 to 12, preferably 5 to 8 and especially preferred 5 or 6 ring

members. Amino groups may be bonded directly or via a linking group such as methylene or

ethylene to the ring. Secondary amino -NH- may be part of the ring. The cycloaliphatic

skeleton may comprise condensed cycloaliphatic and/or heterocyclic rings, or such rings

linked together optionally via a linking group such as -0-, -S-, -S(O)-, S(0)2-, -C(O)-,

methylene, ethylene, C2-C6alkylidene or C5-C8cycloalkylidene. Some examples for

polyamines with cycloaliphatic and heterocyclic skeletons are 1,3-diamino-cyclopentane, 1,4-

diamino-cyclohexane, isophorone diamine, 4-aminopiperidine, piperazine, 4,4'-diamino-

biscyclohexane,	4,4'-diamino-dicyclohexylmethane,	2,2'dimethyl-4,4'-diamino-

dicyclohexylmethane,	4,4'-diamino-biscyclohexanesulfon	and	1,4-

bis(aminomethyl)cyclohexane.

Aromatic and heteroaromatic skeletons may comprise C6-C2oarene or C3-C16heteroarene, whereby the hetero atoms may be selected from the group of -0-, -S-, -N= or -NR-, wherein R is hydrogen or a hydrocarbon residue having 1 to 8 carbon atoms. The skeletons may comprise condensed ring systems or two rings linked together optionally via a linking group such as -0-, -S-, -S(O)-, S(0)2-, -C(O)-, methylene, ethylene, C2-C6alkylidene or C5-C8cycloalkylidene. Some examples for polyamines with aromatic and heteroaromatic skeletons are benzene-1,4-diamine, naphthaline-2,7-diamine, 3-amino-pyrrol, amino-indol, 1,4-diamino-benzofuran or -thiophen.

In the context of this invention, aromatic-aliphatic and heteroaromatic-aliphatic skeltons are aromatic and heteroaromatic residues substituted by alkylene groups such as methylene or ethylene, to which amino groups are bonded to form polyamines. Some examples for polyamines with aromatic-aliphatic and heteroaromatic-aliphatic skeletons are 1-amino-2-aminomethyl-benzene, 1-amino-3-aminomethyl-benzene, 1-amino-4-aminomethyl-benzene,

1-amino-4-aminoethyl-benzene, xylylene-diamine, 3-aminomethyl-pyrrol, 3-aminoethyl-pyrrol, and 4,4'-diaminomethyl-biphenyl.

The aromatic polyamine skeleton is preferred and may comprise 6 to 20 carbon atoms and this skeleton may be unsubstituted or substituted with 1 to 4 C1-C4alkyl and/or C1-C4alkoxy. The aromatic polyamine may contain 2 to 4 and more preferably 2 primary amine groups. In a preferred embodiment, the aromatic polyamines comprise benzene-1,4-diamine, naphthalin-diamine or bisphenyl diamines. The bisphenyldiamines preferably correspond to formula II,

(Formula Removed) 

wherein

R4 is hydrogen, C1-C4alkyl or C1-C4alkoxy;

X2 is a direct bond or a bivalent bridging group selected from -0-, -S-, -S(O)-, -S(0)2-, -C(O)-,

-NR3-, C1-C18alkylen, C2-C18alkyliden and C3-C12cycloalkyliden; and

R3 is H or C1-C12alkyl, C5- or C6-cycloalkyl, C5- or C6-cycloalkyl-methyl or -ethyl, phenyl,

benzyl or 1-phenyleth-2-yl.

R3 in formula II may independently have the same preferred meanings as R3 in formula I.

In a preferred embodiment, R4 is hydrogen and X2 is a direct bond, -CH2-, -(CH2)2-, cyclohexylidene, -CH(CH3)-, -C(CH3)2-, -0-, -S-, -S(O)-, -S(0)2- or-C(O)-.

Preferred diamines of formula II are (4-aminophenyl)2C(0), 4,4'-diamino-diphenyl, 4,4'-diami-no-diphenylether, 4,4'-diamino-diphenylthioether, 4,4'-diamino-diphenylsulfoxide, 4,4'-diami-no-diphenylsulfone, 4,4'-diamino-diphenyl-methane, 4,4'-diamino-diphenyl-1,2-ethane, 4,4'-diamino-diphenyl-ethylidene, 4,4'-diamino-diphenyl-2,2-proylidene, and 4,4'-diamino-diphenyl-2,2-cyclohexylidene. Diamines with sulfur containing bridging groups may be selected if improvement of high flammability resistance is desired.

In another preferred embodiment the organic polyamine is selected from primary diamines of C5-C8cycloa!kanes or primary diamines of C5-C8cycloalkanes linked together optionally via a linking group, such as -S(0)2-, -C(O)-, methylene, ethylene, C2-C6alkylidene or C5-C8cycloalkylidene.

In a further preferred embodiment the organic polyamine is selected from primary diamines of polyoxaalkylenes (Jeffamines®).

The aromatic polyamines may be used alone or in admixture with aromatic dihydroxy compounds. Aromatic dihydroxy compounds may comprise an aromatic skeleton having 6 to 20 carbon atoms and this skeleton may be unsubstituted or substituted with 1 to 4 C1-C4alkyl and/or C1-C4alkoxy. In a preferred embodiment, the aromatic dihydroxy compound is selected from hydrochinone, resorcinol, catechol, or from bisphenols of formula III,

(Formula Removed) 

wherein

R4 is hydrogen, C1-C4alkyl or C1-C4alkoxy;

X1 is a direct bond or a bivalent bridging group selected from -0-, -S-, -S(O)-, -S(0)2-, -C(O)-,

-NR3-, -O-C(O)-, -0-C(0)-0-, -SO2-O-, -0-S02-0-, -NR3-C(0)-, -NR3-C(0)-0-, -NR3-C(0)-

NR3-,  -NR3S02-,  -NR3-S02-0-,  -0-S02NR3-,-NR3S02-NR3-,  -P(0)(0R3)0-,  -OP(OR3)0-,

-(0)P(OR3)-,  -P(OR3)-,  -P(R3)-,  -0-(0)P(R3)-0-,  C1-C18alkylen,  C2-C18alkyliden,  C3-

C12cycloalkyliden, -Si(OR3)2- and -Si(R3)2-; and

R3 is H or CrCi2alkyl, C5- or C6-cycloalkyl, C5- or C6-cycloalkyl-methyl or -ethyl, phenyl,

benzyl or 1-phenyleth-2-yl.

R3 in formula III may independently have the same preferred meanings as R3 in formula I. R4 is in particular hydrogen or C1-C4alkyl, such as methyl or ethyl.

X1 in formula III preferably is a direct bond or a bivalent bridging group selected from -0-, -S-, -S(0)2-, -C(O)-, -NR3, C1-C4alkylen (for example methylene or 1,2-ethylene), C2-C6alkyliden (for example ethylidene,  1,1- or 2,2-propylidene,  1,1- or 2,2-butylidene,  1,1-,  2,2- or

3,3-pentylidene, or 1,1-, 2,2- or 3,3-hexylidene) or C5-C8cycloalkyliden (cyclopentylidene, cyclohexylidene or cyclooctylidene), whereby R3 is preferably hydrogen or C1-C4alkyl.

If improved flammability resistance is desired, Xi in formula III is a bivalent bridging group selected from -S-, and -S(0)2-.

Preferred bisphenols of formula III are 4,4'-biphenol, (4-hydroxyphenyl)2C(0) (DHBP), (4-hydroxyphenyl)ether, (4-hydroxyphenyl)thioether, bisphenol A, bisphenol AP, bisphenol E, bisphenol H, bisphenol F, bisphenol S and bisphenol Z. Bisphenols with sulfur containing bridging groups may be selected if improvement of high flammability resistance is desired.

The weight ratio of organic polyamines and aromatic dihydroxy compounds may be from 99:1 to 1:99, preferably 95:1 to 1:95 and more preferably 90:1 to 1:90.

The properties of the ther-mosetting resins can be tailored for certain applications by addition

of usual additives. The following additives are of particular importance:

reinforcement fibers, such as glass, quartz, carbon, mineral and synthetic fibers (Keflar,

Nomex), natural fibres, such as flax, jute, sisal, hemp in the usual forms of short fibers, staple

fibers, threads, fabrics or mats;

plasticizers, especially phosphorus compounds;

mineral fillers, such as oxides, carbides, nitrides, silicates and salts, e.g. quartz powder,

fused silica, aluminium oxide, glass powder, mica, kaolin, dolomite.carbon black or graphite;

pigments and dyestuffs;

micro hollow spheres;

metal powders;

flame retardants;

defoaming agents;

slip agents;

thixotropes;

adhesion promoters; and

mould release agents.

The thermosetting composition according to the invention can also comprise a solvent or a solvent mixture, especially when it is used as laminating or surface coating composition. Examples of solvents that are particularly suitable include methylethylketone, acetone,

N-methyl-2-pyrrolidone, N,N-dimethyl formamide, pentanol, butanol, dioxolane, isopropanol, methoxy propanol, methoxy propanol acetate, dimethylformamide, glycols, glycol acetates and toluene, xylene. The ketones and the glycols are especially preferred. Typically, the laminating composition will contain 20 to 30 % by weight, preferably 30% by weight, of a solvent.

The thermosetting composition according to the invention can be cured or pre-cured at temperatures of about 130 to 240 °C, preferably 150 to 220 °C and in particular 160 to 200 °C for the manufacture of prepregs, laminates or hot melting moulding processes.

The thermosetting composition according to the invention can be used for example for the manufacture of composites from prepregs or B stage resins, and RTM (resin transfer moulding) systems.

The thermosetting compositions according to the invention can be used for example as solvent-free casting resins, surface coating resins, laminating resins, moulding resins, potting resins, encapsulating resins and adhesives to produce moulded or coated articles or composites for the electrical and electronic, automotive and aerospace industry, or for surface protection of any articles, e.g. pipes and pipelines.

Curing of the composition and an impregnation and lamination process is explained in the following:

(1)	A benzoxazin-containing formulation is applied to or impregnated into a substrate by rolling, dipping, spraying, other known techniques and/or combinations thereof. The substrate is typically a woven or nonwoven fiber mat containing, for instance, glass fibers, carbon or mineral fibers or paper.

(2)	The impregnated substrate is "B-staged" by heating at a temperature sufficient to evaporate solvent (if present) from the benzoxazin formulation and to partially cure the benzoxazin formulation, so that the impregnated substrate can be handled easily. The "B- staging" step is usually carried out at a temperature of from 80°C to 220 °C and for a time of from 1 minute to 15 minutes. The impregnated substrate that results from "B-staging" is called a "prepreg". The temperature is most commonly 100 °C for composites and 130 °C to 200°C for electrical laminates.

(3)	One or more sheets of prepreg are stacked on top of each other; this can be in alternating layers with one or more sheets of a conductive material, such as copper foil, if an electrical laminate is desired.

(4)	The laid-up-sheets are pressed at high temperature and pressure for a time sufficient to cure the resin and form a laminate. The temperature of this lamination step is usually between 100 °C and 240 °C, and is most often between 165 °C and 190 °C. The lamination step may also be carried out in two or more stages, such as a first stage between 100°C and 150 °C and a second stage at between 165 °C and 190 °C. The pressure is usually from 50 N/cm2 and 500 N/cm2. The lamination step is usually carried out for a time of from 1 minute to 200 minutes, and most often for 45 minutes to 90 minutes. The lamination step may optionally be carried out at higher temperatures for shorter times (such as in continuous lamination processes) or for longer times at lower temperatures (such as in low energy press processes).

(5)	Optionally, the resulting laminate, for example, a copper-clad laminate, may be post-treated by heating for a time at high temperature and ambient pressure. The temperature of post-treatment is usually between 120 °C and 250 °C. The post-treatment time usually is between 30 minutes and 12 hours.

Solid substrates for coating purposes may be selected from metal, metal alloys, wood, glass, minerals such as silicates, corundum or boron nitride, and plastics.

The cured resins possess a high chemical resistance, corrosion resistance, mechanical resistance, durability, hardness, toughness, flexibility, temperature resistance or stability (high glass transition temperatures), reduced combustibility, adhesion to substrates and de-lamination resistance.

Another object is the use of a thermosetting composition according to the invention for the manufacture of a moulded article, a surface coating, a composite and a laminate.

A further object of the invention are cured products manufactured from the thermosetting composition according to the invention.

EXAMPLES

The following examples explain the invention.

A) Preparation of thermosetting compositions

Example A1:

A solid mixture (parts by weight) of benzoxazine, aromatic diamine and adipic acid is molten at 130-140°C under thorough stirring. The gel time of such homogenous mixture is measured on a hot plate at 180°C. The mixture is cured in an oven at 200°C for 90 minutes. The results are given in Table 1.

Bisphenol F benzoxazine corresponds to formula

(Formula Removed) 

wherein X1 is -CH2-.

Table 1

(Table Removed) 

Example A2:

Example A1 is repeated and 2,2'-dimethyl-4,4'-diamino-dicyclohexylmethane is used instead of 4,4'-diamino-diphenylsulfone. Curing is carried out additionally for 1 hour at 200°C and 2 hours at 220°C. The results are given in Table 2.

Table 2

(Table Removed) 

Example A3:

Example A1 is repeated and polyoxypropylene diamine (Jeffamine) is used instead of 4,4'-diamino-diphenylsulfone. The gel time of such homogenous mixture is measured on a hot plate at 170°C. Curing is carried out additionally for 1 hour at 200°C and 2 hours at 220°C. The results are given in Table 3.

Table 3

(Table Removed) 

Remarks: The enhanced reaction (shorter gel time) rate, when adipic acidic is used as curing catalyst, results in a much shorter gel time. The cured samples show a very high glass transition temperature.

Claims:

1.	A thermosetting composition comprising,

(a)	97.9 to 40 percent by weight of at least one bis(dihydrobenzoxazine) prepared by the reaction of an unsubstituted or substituted bisphenol with at least one unsubstituted position ortho to each hydroxyl group, formaldehyde and a primary amine;

(b)	2 to 50 percent by weight of at least one organic polyamine; and

(c)	0.1 to 10 percent by weight of at least one curing catalyst, selected from the group of carboxylic acids, sulfonic acids and phosphonic acids having at least two acid groups and no other reactive groups;

wherein the percent by weight refer to the total amount of components (a), (b) and (c) in the composition, with the proviso that (a), (b) and (c) add up to 100 percent by weight; and

(d)	and optionally other components.

2.	A thermosetting composition according to claim 1, wherein the

curing catalysts (c) is selected from aliphatic or aromatic polycarboxylic acids, polysulfonic acids or polyphosphonic acids, having 1 to 20 carbon atoms in the skeleton.

3.	A thermosetting composition according to claim 2, wherein the catalyst corresponds to compounds of formulae Y1-CnH2n-Y1, Y1-CnH2n-2-Y1 and Y1-C6-C10arylen- Y1, wherein Y1 is selected from the groups -COOH, -S03H or -PO3H2 and n is a number of 1 to 12.

4.	A thermosetting composition according to claim 1, which comprises

(a)	96,5 to 50, preferably 96,5 to 60 and more preferably 96 to 70 percent by weight of at least one bis(dihydrobenzoxazine),

(b)	3 to 42, preferably 3 to 34 and more preferably 3,5 to 25 percent by weight of at least one organic polyamine; and

(c)	0.5 to 8, preferably 0.5 to 6 and more preferably 0,5 to 5 percent by weight of a curing catalyst, selected from the group of carboxylic acids, sulfonic acids and phosphonic acids having at least two acid groups and no other reactive groups.

5.	A thermosetting composition according to claim 1, which comprises

(a) 97,9 to 80, preferably 97 to 83 and more preferably 96.5 to 85 percent by weight of at least one bis(dihydrobenzoxazine);

(b)	2 to 15, preferably 2,5 to 12 and more preferably 3 to 10 percent by weight of at least one organic polyamine; and

(c)	0.1 to 5 preferably 0.5 to 5 and more preferably 0.5 to 5 percent by weight of a curing catalyst, selected from the group of carboxylic acids, sulfonic acids and phosphonic acids having at least two acid groups and no other reactive groups.

6. A thermosetting composition according to claim 1, which comprises as component (a) bis(dihydrobenzoxazines) of formula I,

(Formula Removed) 

wherein

R1 is C1-C18alkyl, or C3-C12cycloalkyl, C3-C12cycloalkyl-C1-C4alkyl, C6-C18aryl or C6-C18aryl-C1-

C4alkyl, which are unsubstituted or substituted by one or more C1-C6alkyl groups or C1-

C6alkoxy groups;

R2  is  hydrogen,  dialkylamino;  alkylthio;  alkylsulfonyl;  C1-C18alkyl;  C1-C18alkoxy;  C1-

C18alkoxyalkyl; C5-C12cycloalkyl that is unsubstituted or substituted by one or more C1-C6alkyl

groups or C1-C6alkoxy groups; C6-C12aryl that is unsubstituted or substituted by one or more

C1-C6alkyl groups or C1-C6alkoxy groups; or C7-C13aralkyl that is unsubstituted or substituted

by one or more C1-C6alkyl groups or C1-C6alkoxy groups;

Xi is a direct bond or a bivalent bridging group selected from -0-, -S-, -S(O)-, -S(0)2-, -C(O)-,

-NR3-, -O-C(O)-, -0-C(0)-0-, -S02-0-, -0-S02-0-, -NR3-C(0)-, -NR3-C(0)-0-, -NR3-C(0)-

NR3-,  -NR3SO2-,  -NR3-S02-0-,  -0-S02NR3-,-NR3S02-NR3-,  -P(0)(0R3)0-,  -OP(OR3)0-,

-(0)P(OR3)-,  -P(OR3)-,  -P(R3)-,  -0-(0)P(R3)-0-,  C1-C18alkylen,  C2-C18alkyliden,  C3-

C12cycloalkylen, C3-C12cycloalkyIiden, -Si(OR3)2- and -Si(R3)2-; and

R3 is H or C1-C12alkyl, C5- or C6-cycloalkyl, C5- or C6-cycloalkyl-methyl or -ethyl, phenyl,

benzyl or 1-phenyleth-2-yl.

7.	A thermosetting composition according to claim 6, wherein R1 is C1-C6alkyl, or phenyl or benzyl that is unsubstituted or substituted by one or more methyl groups or methoxy groups.

8.	A thermosetting composition according to claim 6, wherein R2 is hydrogen.

9.	A thermosetting composition according to claim 6, wherein Xi is a direct bond or a bivalent

bridging group selected from -0-, -S-, -S(O)-, -S(0)2-, -C(O)-, -P(0)(OR3)0-, -OP(OR3)0-,

-OP(OR3)-, -P(OR3)-, -P(R3)-, C1-C2alkylen, and CrC12alkyliden, wherein R3 C1-C4alkyl, C5-

or C6-cycloalkyl, phenyl or benzyl, and R3 has the meaning as given in claim 6.

10.	A thermosetting composition according to claim 6, wherein R3 is H, CrC12alkyl, C5- or C6-cycloalkyl, C5- or C6-cycloalkyl-methyl or -ethyl, phenyl, benzyl or 1-phenyleth-2-yl, with the proviso that R3 is in the groups -P(0)(OR3)0-, -OP(OR3)0-, -OP(OR3)-, -P(OR3)- and -P(R3)- is not hydrogen.

11.	A thermosetting composition according to claim 1, wherein the organic polyamine is an aromatic polyamine, which comprises 6 to 20 carbon atoms and is unsubstituted or substituted with 1 to 4 C1-C4alkyl and/or C1-C4alkoxy.

12.	A thermosetting composition according to claim 1, wherein the aromatic polyamine has 2 to 4 and more preferably 2 primary amine groups.

13.	A thermosetting composition according to claims 11 and 12, wherein the aromatic polyamine comprises benzene-1,4-diamine, naphthaline diamine or bisphenyl diamines or any mixture thereof.

14.	A thermosetting composition according to claim 13, wherein the bisphenyl diamines correspond to formula II,

(Formula Removed) 

wherein

R4 is hydrogen, C1-C4alkyl or C1-C4alkoxy;

X2 is a direct bond or a bivalent bridging group selected from -0-, -S-, -S(O)-, -S(0)2-, -C(O)-,

-NR3-, C1-C18alkylen, C2-C18alkyliden and C3-C12cycloalkyliden; and

R3 is H or C1-C12alkyl, C5- or C6-cycloalkyl, C5- or C6-cycloalkyl-methyl or -ethyl, phenyl, benzyl or 1-phenyleth-2-yl.

15.	A thermosetting composition according to claim 1, wherein the organic polyamine is selected from primary diamines of C5-C8cycloalkanes and of primary diamines of C5-C8cycloalkanes linked together directly or via a linking group, preferably -S(0)2-, -C(O)-, methylene, ethylene, C2-C6alkylidene or C5-C8cycloalkylidene.

16.	A thermosetting composition according to claim 1, wherein the organic polyamine is selected from primary diamines of polyoxaalkylenes.

17.	A thermosetting composition according to claim 1, additionally comprising aromatic dihydroxy compound, selected from hydrochinone, resorcinol, catechol, or from bisphenols of formula III,

(Formula Removed) 

wherein

R4 is hydrogen, C1-C4alkyl or C1-C4alkoxy;

X1 is a direct bond or a bivalent bridging group selected from -0-, -S-, -S(O)-, -S(0)2-, -C(O)-,

-NR3-, -O-C(O)-, -0-C(0)-0-, -SO2-O-, -O-SO2-O-, -NR3-C(0)-, -NR3-C(0)-0-, -NR3-C(0)-

NR3-,  -NR3S02-,  -NR3-SO2-O-,  -0-S02NR3-,-NR3S02-NR3-,  -P(0)(OR3)0-,  -OP(OR3)0-,

-(0)P(OR3)-,  -P(OR3)-,  -P(R3)-,  -0-(0)P(R3)-0-,  C1-C18alkylen,  C2-C18alkyliden,  C3-

C12cycloalkyliden, -Si(OR3)2- and -Si(R3)2-; and

R3 is H or C1-C12alkyl, C5- or C6-cycloalkyl, C5- or C6-cycloalkyl-methyl or -ethyl, phenyl,

benzyl or 1-phenyleth-2-yl.

18.	A thermosetting composition according to claim 17, wherein R4 is hydrogen or C1-C4alkyl.

19.	A thermosetting composition according to claim 17, wherein X1 is a direct bond or a bivalent  bridging  group  selected  from  -0-,  -S-,  -S(0)2-,  -C(O)-,  -NR3,  C1-C4alkylen,

C1-C6a!kyliden or C5-C8cycloalkyliden, whereby R3 is hydrogen or C1-C4aikyl, preferably from -S-, and -S(0)2-.

20. A thermosetting composition according to claims 1 and/or 17, wherein the weight ratio of organic polyamines to aromatic dihydroxy compounds ranges from 99:1 to 1:99.

21 A thermosetting composition as claimed in claim 1, as and when used for the manufacture of a molded article, a surface coating, a composite or a laminate

22. Cured products manufactured from the mermosetting composition according to claim 1.

Documents:

				http://ipindiaonline.gov.in/patentsearch/GrantedSearch/viewdoc.aspx?id=ksTqNxoy4wdoCW5JwtwdFw==&amp;loc=+mN2fYxnTC4l0fUd8W4CAA==

« Previous Patent

Next Patent »

Patent Number	278077	

Indian Patent Application Number	4135/DELNP/2009	

PG Journal Number	52/2016	

Publication Date	16-Dec-2016	

Grant Date	13-Dec-2016	

Date of Filing	23-Jun-2009	

Name of Patentee	Huntsman Advanced Materials Licensing (Switzerland) GmbH	

Applicant Address	Klybeckstrasse 200, 4057 Basel, Switzerland	

Inventors:

#	Inventor's Name	Inventor's Address	

1	FRANS SETIABUDI	RAPPOLTSTEINERSTRASSE 17, 79427 ESCHBACH, GERMANY	

PCT International Classification Number	C08G 73/00	

PCT International Application Number	PCT/EP2008/051178	

PCT International Filing date	2008-01-31	

PCT Conventions:

#	PCT Application Number	Date of Convention	Priority Country	

1	07101986.3	2007-02-08	EPO	

© All Indian Patents, 2013-2021.

  Patent data available in the public domain from Indian Patents Office, Department of Industrial Policy and Promotions, Ministry of Commerce and Industry, Government of India.
