Repository: anandvc/allindianpatents

File: patents/278086-methods-of-controlling-polymer-properties.html (part 1 of 2)
Indian Patents. 278086:"METHODS OF CONTROLLING POLYMER PROPERTIES"

Indian Patents

Recently Granted Patents

  Recently Published Patents

Title of Invention	"METHODS OF CONTROLLING POLYMER PROPERTIES"

Abstract	The invention generally provides for methods for controlling poiymer properties. In particular, invention provides for methods for controlling the comonomer composition distribution of polyolefms such as ethylene alpha-olefin copolymers by altering at least one or more of the following parameters: the molar ratio of hydrogen to ethylene, the molar ratio of comonomer to ethylene, the partial pressure of ethylene, and the reactor temperature without substantially changing the density and/or the melt index of the copolymer.	

Full Text	METHODS OF CONTROLLING POLYMER PROPERTIES

CROSS REFERENCE TO RELATED APPLICATIONS [0001J  This application claims the benefit of Serial No.  60/899,526,  filed February 5, 2007, the disclosure of which is incorporated by reference in its entirety.

FIELD OF THE INVENTION [0002]  The invention generally relates to methods for controlling polymer properties.  In particular, the invention relates to methods for controlling the comonomer composition distribution of polyolefins such as ethylene alpha-olefin copolymers.

BACKGROUND [0003] The composition distribution of a polyolefin such as an ethylene alpha-olefin copolymer refers to the distribution of comonomer (short chain branches) among the molecules that comprise the polyethylene polymer. When the amount of short chain branches varies among the polyethylene molecules, i.e., the amount of comonomer per 1000 carbons atoms varies with the length of the polyethylene molecules, the resin is said to have a "broad" composition distribution. When the amount of comonomer per 1000 carbons is similar among the polyethylene molecules of different chain lengths, the composition distribution is said to be "narrow."

[0004] The composition distribution is known to influence the properties of copolymers, for example, extractables content, environmental stress crack resistance, heat sealing, and tear strength. The composition distribution of a polyolefin may be readily measured by methods known in the art, for example, temperature raising elution fractionation (TREF) or crystallization analysis fractionation (CRYSTAF).

[0005] Polyolefins such as ethylene alpha-olefin copolymers are typically produced in a low pressure reactor, utilizing, for example, solution, slurry, or gas phase polymerization processes.  Polymerization takes place in the presence of

catalyst systems such as those employing, for example, a Ziegler-Natta catalyst, a chromium based catalyst, a metallocene catalyst, or combinations thereof.

[0006] It is generally known in the art that a polyolefin's composition distribution is largely dictated by the type of catalyst used and typically invariable for a given catalyst system. Ziegler-Natta catalysts and chromium based catalysts produce resins with broad composition distributions, whereas metallocene catalysts normally produce resins with narrow composition distributions. However, U.S. Patent No. 6,242,545 and WO 2004/000919 disclose certain metallocenes, such as hafnocenes, that produce polyethylenes having a broad composition distribution.

[0007] Although the composition distribution is primarily dictated by the catalyst system used, attempts have been made to change the composition distribution of a polyolefin. For example, a desired composition distribution may be achieved with polymer blends. U. S. Patent No. 5,382,630 discloses, inter alia, linear ethylene interpolymer blends made from components that can have the same molecular weight but different comonomer contents, or the same comonomer contents but different molecular weights, or comonomer contents that increase with molecular weight.

[0008] Another way to change the composition distribution utilizes multiple catalysts that respond differently to the comonomer concentration present in the reactor as is disclosed in, for example, U. S, Patent Application Publication Nos. 2004/0225088 and 2004/0122054.

[0009] And still other ways to produce a polyolefins having desired composition distributions is through the use of multiple reactors with one or more catalyst systems and/or with the use of a condensable agent in the reactor. For example, WO2006/007046 discloses, inter alia, a method of broadening the composition distribution breadth index (CDBI) of a single reactor/single catalyst system by increasing the amount of condensable agent in the reactor. However, sometimes there is no condensable agent present in the reactor or increasing the amount of condensable agent is not feasible because doing so would introduce particle stickiness and/or operability problems.

 [0010] Other background references include WO 01/49751, WO 01/98409, EP 1 669 373 A, and U. S. Patent Application Publication Nos. 2004/121922 and 2005/148742.

[0011] Thus, methods to control the composition distribution of a polyolefin, such as an ethylene alpha-olefin copolymer, without having to use mixed catalysts, multiple reactors, condensable agents, and/or post reactor blending would be desirable and advantageous.

SUMMARY [0012] The inventors have discovered such methods where the composition distribution of a polyolefin such as an ethylene alpha-olefin copolymer may be adjusted by altering at least one or more of the following: the molar ratio of hydrogen to ethylene, the molar ratio of comonomer to ethylene, the partial pressure of ethylene, and the reactor temperature.

[0013] The change or altering in composition distribution may be characterized by at least one or more of the following:

a)	the composition distribution changes such that the T75-T25 value changes by at least 5°C or the T90 value changes by at least 5°C (as herein defined);

b)	the area under the high temperature peak in a TREF or CRYSTAF experiment (as herein defined) increases or decreases by at least 5%;

c)	the fraction of non-crystallizing polymer chains changes by at least 5%, wherein the fraction of non-crystallizing polymer chains is indicated by a stepwise increase in the trace below 30°C in a CRYSTAF experiment (as herein defined);

d)	a decrease of one peak in a TREF or a CRYSTAF experiment (as herein defined) of a polyethylene having a bimodal composition distribution changes such that a unimodal composition distribution results; and

e) the appearance of an additional peak in a TREF or a CRYSTAF experiment (as herein defined) of a polyethylene having a unimodal composition distribution changes such that a bimodal composition distribution results.

BRIEF DESCRIPTION OF THE DRAWINGS

[0014] Figure 1 is a representation of the TREF curves from examples 1-4 from Table 1, plotting normalized concentration as a function of elution temperature.

[0015] Figure 2 is a representation of the TREF curves from examples 5-8 from Table 2, plotting normalized concentration as a function of elution temperature.

[0016] Figure 3 is a representation of the CRYSTAF curves from examples 12 and 13 from Table 3, plotting the derivative of the cumulative concentration curve as a function of the crystallization temperature.

[0017] Figure 4 is a representation of the CRYSTAF curves from examples 11 and 12 from Table 3, plotting the derivative of the cumulative concentration curve as a function of the crystallization temperature.

[00181 Figure 5 is a representation of the CRYSTAF curves from examples 9 and 10 from Table 3, plotting the derivative of the cumulative concentration curve as a function of the crystallization temperature.

DETAILED DESCRIPTION [0019] Before the present compounds, components, compositions, and/or methods are disclosed and described, it is to be understood that unless otherwise indicated this invention is not limited to specific compounds, components, compositions, reactants, reaction conditions, Iigands, metallocene structures, or the like, as such may vary, unless otherwise specified. It is also to be understood that the terminology used herein is for the purpose of describing particular embodiments only and is not intended to be limiting.

[0020] It must also be noted that, as used in the specification and the appended claims, the singular forms "a," "an" and "the" include plural referents unless

otherwise specified. Thus, for example, reference to "a leaving group" as in a moiety "substituted with a leaving group" includes more than one leaving group, such that the moiety may be substituted with two or more such groups. Similarly, reference to "a halogen atom" as in a moiety "substituted with a halogen atom" includes more than one halogen atom, such that the moiety may be substituted with two or more halogen atoms, reference to "a substituent" includes one or more substituents, reference to "a ligand" includes one or more ligands, and the like.

[0021] Embodiments of the invention are directed to methods for controlling the composition distribution of polyolefins such as ethylene alpha-olefin copolymers by altering at least one or more of the following: the molar ratio of hydrogen to ethylene, the molar ratio of comonomer to ethylene, the reactor temperature, and the partial pressure of ethylene, in a reactor.

[0022| In another class of embodiments, the invention is directed to a method for changing the composition distribution of an ethylene alpha-olefin copolymer having of a bimodal composition distribution such that the ratio of the high temperature peak to low temperature peak in a CRYSTAF or a TREF experiment changes by at least 10%. Such results may be accomplished by altering at least one or more of the following: the molar ratio of hydrogen to ethylene, the molar ratio of comonomer to ethylene, the partial pressure of ethylene, and the reactor temperature, in a reactor, optionally, without substantially changing the copolymer's density.

[0023] In yet another class of embodiments, the invention is directed to a method for changing the composition distribution of an ethylene alpha-olefin copolymer having of a bimodal composition distribution such that the ratio of the high temperature peak to low temperature peak in a CRYSTAF or a TREF experiment changes by at least 10%. This may be accomplished by altering at least one or more of the following: the molar ratio of hydrogen to ethylene, the molar ratio of comonomer to ethylene, the partial pressure of ethylene, and the reactor temperature, optionally, without substantially changing the copolymer's density or melt index.

 [0024] In a class of embodiments, the invention is directed to a method of changing the composition distribution of an ethylene alpha-olefin copolymer wherein the change in composition distribution is characterized by a change in the T75-T25 value by 5 °C or more. This may be accomplished by altering at least one or more of the following: the molar ratio of hydrogen to ethylene, the molar ratio of comonomer to ethylene, the partial pressure of ethylene, and the reactor temperature, optionally, without substantially changing the copolymer's density or melt index.

[0025] In another class of embodiments, the invention is directed to a method of changing the composition distribution of an ethylene alpha-olefin copolymer wherein the change in composition distribution is characterized by a change in the T90 value by 5 °C or more. This may be accomplished by altering one or more of the following: the molar ratio of hydrogen to ethylene, the molar ratio of comonomer to ethylene, the partial pressure of ethylene, and the reactor temperature, optionally, without substantially changing the copolymer's density or melt index.

[0026] In another class of embodiments, the invention is directed to a method of forming a first and a second ethylene alpha-olefin copolymer, the method comprising contacting a single catalyst system, ethylene, at least one alpha-olefin other than ethylene, under polymerizable conditions in a single reactor;

wherein the first and a second ethylene alpha-olefin copolymer both have a density of 0.910 g/cc or greater, a melt index ratio from 15 to 50, and polymerized in a single reactor using single catalyst, and

(a) wherein said first ethylene alpha-olefin copolymer is characterized by a monomodal composition distribution characterized as having a single peak in a TREF experiment, and

wherein said second ethylene alpha-olefin copolymer has a multimodal composition distribution characterized as having at least two peaks in a TREF experiment; or,

 (b) wherein said first ethylene alpha-olefin copolymer has a multimodal composition distribution characterized by having at least two peaks in a TREF experiment, and

said second ethylene alpha-olefin copolymer has a monomodal composition distribution characterized by having a single peak in a TREF experiment.

Definitions

[0027] As used herein, "polyethylene" refers to at least one ethylene alpha-olefin copolymer, the alpha-olefin being, for example, hexene and/or butene.

[0028] As used herein, "composition distribution" (sometimes referred to and used interchangeably as "comonomer composition distribution" or "short chain branch distribution") is the distribution of comonomer among the molecules that comprise the polyethylene resin. The composition distribution may be determined by a TREF or CRYSTAF experiment as described herein.

[0029] As used herein, a monomodal composition distribution may be identified by having only one distinct peak in a TREF or CRYSTAF experiment as described herein. A multimodal composition distribution, sometimes in some embodiments, a bimodal composition distribution, is identified by the appearance of at least two distinct peaks (e.g., two or more), a high temperature peak and a low temperature peak, in a TREF or a CRYSTAF experiment as described herein. A "peak" is present when the general slope of the graph changes from positive to negative with increasing temperature. Two "peaks" are present when there is a local minimum present between the peaks in which the general slope of the graph changes from negative to positive with increasing temperature. The relative ratio of the two peaks may be determined from a TREF or CRYSTAF curve using a Gaussian fit to each of the peaks in the TREF or CRYSTAF curve and integrating the area under each peak wherein the integral under the entire curve is normalized to 100%.

 [0030] As used herein, the T90, T75, T25, values represent the temperatures at which 90%, 75% and 25%, respectively, of the polymer elutes in a TREF experiment as described herein.

[0031] As used herein, the high density fraction (%high density) is calculated from the integral under the peak that elutes at the higher temperature in the TREF or CRYSTAF wherein the integral under the entire curve is normalized to 100%.

[0032] As used herein, the non-crystallizing (%non-crystallizing) fraction is indicated by a stepwise increase in the trace below 30°C in a CRYSTAF experiment. The non-crystallizing fraction is calculated by integrating the area of the low temperature side under the CRYSTAF curve wherein the integral under the entire curve is normalized to 100%.

[0033] As used herein, density is measured by the gradient technique according to ASTMD1505.

]0034] As used herein, melt index is measured according to ASTM-D-1238-E (190°C, 2.16 kg weight).

[003S[ As used herein, "substantially" in the phrase "without substantially changing the copolymer's density" means that the density change (+/-) is less than 0.015 g/cm in some embodiments, less than 0.008 g/cm in other embodiments and less than 0.004 g/cm in yet other embodiments.

[0036] As used herein, "substantially" in the phrase "without substantially changing the copolymer's density or melt index" means that the density change (+/-) is less than 0.015 g/cm3 in some embodiments, less than 0.008 g/cm3 in other

-5

embodiments and less than 0.004 g/cm in yet other embodiments, and that the melt index change (+/-) is less than 2 g/10 min in some embodiments, less than 1 g/10 min in other embodiments and less than 0.5 g/10 min in yet other embodiments.

[0037] As used herein, TREF is measured using an analytical size TREF instrument (available from Polymerchar, Spain), with a column of the following dimensions: inner diameter (ID) 7.8 mm, outer diameter (OD) 9.52 mm, and a column length of 15 cm. The column is filled with steel beads. 0.5 mL of a 6.4%

 (w/v) polymer solution in orthodichlorobenzene (ODCB) (ODCB, Aldrich 99+% stabilized with 0.5g BHT/4L) containing 6 g BHT/4L (2,6-Di-tert-butyl-4-methylphenol) is charged onto the column and cooled from 140°C to 25°C at a constant cooling rate of 1.0°C/min. Subsequently, the ODCB is pumped through the column at a flow rate of 1.0 ml/min, and the column temperature is increased at a constant heating rate of 2°C/min to elute the polymer. The polymer concentration in the eluted liquid is detected by means of measuring the absorption at a wave number of 2857 cm"1 using an infrared detector. The concentration of the polymer in the solution is then calculated from the absorption and plotted as a function of temperature.

10038] As used herein, CRYSTAF is measured using a commercial instrument by PolymerChar S.A., Model No. 200. Approximately 20-30 mg of polymer are placed in a reactor and dissolved in 30 mL 1,2 dichlorobenzene (ODCB, Aldrich 99+% stabilized with 0.5g BHT/4L) at 160°C for 60 minutes followed by 45 minutes equilibration time at 100°C. The polymer solutions are cooled to 0°C using a crystallization rate of 0.2°C/min. A two wavelength infrared detector is used to measure the polymer concentration during crystallization (3.5 jam, 2853 cm"1 sym. stretch) and to compensate for base line drifts (3.6 um) during the analysis time. The solution concentration is monitored at certain temperature intervals, yielding a cumulative concentration curve. The derivative of this curve with respect to temperature (dw/dT) represents the weight fraction of crystallized polymer at each temperature. This derivative of the cumulative concentration curve then plotted as a function of the crystallization temperature.

Catalyst Components

[0039] The catalyst system comprises any desirable catalyst composition known in the art useful in polymerizing olefins such as, but not limited to, vanadium based catalysts, titanium based Ziegler-Natta catalysts (which may include a magnesium component), metallocenes, such as Group 4 metallocenes (preferably, hafnocenes and zirconocenes), chromium and chromium oxide based catalyst

compositions, and Group 3-10 coordination-type catalysts systems (e.g., bidentate

or tridentate amine/imine coordination complexes with iron, palladium, nickel or

zirconium). As used herein, the International Union of Pure and Applied

Chemistry	(IUPAC)	notation	(3	October	2005)

(www.iupac.org/reports/periodictable/) of the periodic table will be referenced unless otherwise specified.

[0040] In a class of embodiments, the polymerization catalyst comprises a metallocene; in a preferred embodiment, the catalyst composition comprises a hafnocene; in a most preferred embodiment, the metallocene of the catalyst composition consists essentially of a hafnocene, i.e., one metal complex of hafnium and at least one ligand.

[0041] The "hafnocene" may be a catalyst component comprising mono-, bis- or tris-cyclopentadienyl-type complexes of hafnium. In an embodiment, the cyclopentadienyl-type ligand comprises cyclopentadienyl or ligands isolobal to cyclopentadienyl and substituted versions thereof. Representative examples, but not exclusive, of ligands isolobal to cyclopentadienyl include cyclopentaphenanthreneyl, indenyl, benzindenyl, fluorenyl, octahydrofluorenyl, cyclooctatetraenyl, cyclopentacyclododecene, phenanthrindenyl, 3,4-benzofluorenyl, 9-phenylfluorenyl, 8-H-cyclopent[a]acenaphthylenyl, 7H-dibenzofluorenyl, indeno[l,2-9]anthrene, thiophenoindenyl, thiophenofluorenyl, hydrogenated versions thereof (e.g., 4,5,6,7-tetrahydroindenyl, or "PLiInd") and substituted versions thereof. In one embodiment, the hafnocene is an unbridged bis-cyclopentadienyl hafnocene and substituted versions thereof. In another embodiment, the hafnocene excludes unsubstituted bridged and unbridged bis-cyclopentadienyl hafnocenes, and unsubstituted bridged and unbridged bis-indenyl hafnocenes, "unsubstituted" meaning that there are only hydride groups bound to the rings and no other group.

[0042] Preferably, the hafnocene useful in the present invention can be represented by the formula (where "Hf * is hafnium):

(Formula Removed)

[0043] wherein n is 1 or 2, q is 1, 2 or 3, each Cp is independently a cyclopentadienyl ligand or a ligand isolobal to cyclopentadienyl or a substituted version thereof bound to the hafnium; and X is selected from the group consisting of hydride, halides, Ci to Cio alkyls and C2 to C12 alkenyls; and wherein when n is 2, each Cp may be bound to one another through a bridging group A selected from the group consisting of C1 to C5 alkylenes, oxygen, alkylamine, silyl-hydrocarbons, and siloxyl-hydrocarbons. An example of Ci to C5 alkylenes include ethylene (—CH2CH2—) bridge groups; an example of an alkylamine bridging group includes methylamide (—(CH3)N—-); an example of a silyl-hydrocarbon bridging group includes dimethylsilyl (—(CH^Si—); and an example of a siloxyl-hydrocarbon bridging group includes (—O— (CH3)2Si— 0-).

[0044] In an embodiment of the hafnocene represented in formula (1), n is 2 and q is 1 or 2.

[00451 As used herein, the term "substituted" means that the referenced group possesses at least one moiety in place of one or more hydrogens in any position, the moieties selected from such groups as halogen radicals (esp., F, CI, Br), hydroxyl groups, carbonyl groups, carboxyl groups, amine groups, phosphine groups, alkoxy groups, phenyl groups, naphthyl groups, Ci to Cio alkyl groups, C2 to Cio alkenyl groups, and combinations thereof. Examples of substituted alkyls and aryls includes, but are not limited to, acyl radicals, alkylamino radicals, alkoxy radicals, aryloxy radicals, alkylthio radicals, dialkylamino radicals, alkoxycarbonyl radicals, aryloxycarbonyl radicals, carbamoyl radicals, alkyl- and dialkyl- carbamoyl radicals, acyloxy radicals, acylamino radicals, arylamino radicals, and combinations thereof.

[0046J In another class of embodiments, the hafnocene useful in the present invention can be represented by the formula:

(Formula Removed)

wherein each Cp is a cyclopentadienyl ligand and each is bound to the hafnium; each R is independently selected from hydrides and d to Cio alkyls, most

preferably hydrides and Q to C5 alkyls; and X is selected from the group consisting of hydride, halide, Cj to C10 alkyls and C2 to C12 alkenyls, and more preferably X is selected from the group consisting of halides, C2 to C6 alkylenes and C1 to C5 alkyls, and most preferably X is selected from the group consisting of chloride, fluoride, C1 to C5 alkyls and C2 to C6 alkylenes. In an embodiment, the hafnocene is represented by formula (2) above, wherein at least one R group is an alkyl as defined above, preferably a C1 to C5 alkyl, and the others are hydrides. In another embodiment, each Cp is independently substituted with from one two three groups selected from the group consisting of methyl, ethyl, propyl, butyl, and isomers thereof.

[0047] In certain embodiments, the polymerization process may be carried out such that the catalyst composition is heterogeneous and the catalyst composition comprises at least one support material. The support material may be any material known in the art for supporting catalyst compositions, such as an inorganic oxide, preferably silica, alumina, silica-alumina, magnesium chloride, graphite, magnesite, titania, zirconia, and montmorillonite, any of which can be chemically/physically modified such as by fluoriding processes, calcining, or other processes known in the art.

[0048] In an embodiment, the support material may be a silica material having an average particle size as determined by Malvern analysis of from 0.1 to 100 um, most preferably 10 to 50 um.

[0049] In a class of embodiments, the catalyst composition may comprises at least one activator. Such activators are well known in the art and include but are not limited to Lewis acids such as cyclic or oligomeric poly(hydrocarbylaluminum oxides and so called non-coordinating activators ("NCA").

[0050] The at least one activator may also comprise an alumoxane (e.g., methylalumoxane "MAO") and modified alumoxane (e.g., "MMAO" or "TIBAO"). The activators are widely used and known in the art and may be suitable to activate catalyst for olefin polymerization.

 [0051] In a preferred embodiment, the activator is an alumoxane, and most preferably methalumoxane such as described by J.B.P. Soares and A.E. Hamielec in 3(2) POLYMER REACTION ENGINEERING 131-200 (1995). The alumoxane may be co-supported on the support material, optionally, in a molar ratio of aluminum to hafnium (Al:Hf) ranging from 50:1 to 200:1, or 80:1 to 120:1.

Polymerization Process

[0052] The "polymerization reactor" may be any type of reactor known in the art that is useful in producing polyolefins. An example of such reactor is a continuous gas phase reactor, more particularly, a continuous fluidized bed gas phase reactor.

[0053] Such reactors, for example, are generally capable of being operated at an overall pressure of less than 10,000 kPa, preferably less than 8,000 kPa, and even more preferably less than 6,000 kPa, and even more preferably less than 4,000 kPa, and most preferably less than 3,000 kPa.

[0054] In a class of embodiments, the reactor is a "continuous" reactor, meaning that monomers and catalyst composition are continually or regularly fed to the reactor while the polymer product, for example, polyethylene is continually or regularly extracted from the reactor. Such polymerization reactors include so called "slurry" reactors, "solution" reactors, and "fluidized bed gas phase" reactors. Such reactors are outlined by A.E. Hamielec and J.B.P. Soares in Polymerization Reaction Engineering—Metallocene Catalysts, 21 PROG. POLYM. SCI. 651-706 (1996).

[0055] In a special class of embodiments, the polymerization reactor useful in the invention is a continuous fluidized bed gas phase reactor comprising a feed stream or "cycle gas" comprising the ethylene and a comonomer, for example, hexene, butene, octene, and/or mixtures thereof, both of which are flowed continuously through the polymerization reactor by any suitable means. Such reactors are well known in the art and described in more detail in U.S. Patent Nos. 5,352,749, 5,462,999, and WO 03/044061. The amount of comonomer can be expressed as a

molar ratio relative to the amount of ethylene in the reactor. Preferably, the feed stream or "cycle gas" is provided to assist the reactor in maintaining a continuous flow of ethylene and comonomer.

[0056] In embodiments utilizing the fluidized bed gas phase reactor, a monomer stream is passed to a polymerization, section. As an illustration of the polymerization section, there can be included a reactor in fluid communication with one or more discharge tanks, surge tanks, purge tanks, and recycle compressors. In one or more embodiments, the reactor includes a reaction zone in fluid communication with a velocity reduction zone. The reaction zone includes a bed of growing polymer particles, formed polymer particles and catalyst composition particles fluidized by the continuous flow of polymerizable and modifying gaseous components in the form of make-up feed and recycle fluid through the reaction zone. Preferably, the make-up feed includes polymerizable monomer, most preferably ethylene and at least one other a-olefin, and may also include "condensing agents" as is known in the art and disclosed in, for example, U. S. Patent Nos. 4,543,399, 5,405,922, and 5,462,999.

[0057] The fluidized bed has the general appearance of a dense mass of individually moving particles, preferably polyethylene particles, as created by the percolation of gas through the bed. The pressure drop through the bed may be equal to or slightly greater than the weight of the bed divided by the cross-sectional area. It is thus dependent on the geometry of the reactor. To maintain a viable fluidized bed in the reaction zone, the superficial gas velocity through the bed must exceed the minimum flow required for fluidization. Preferably, the superficial gas velocity may be at least two times the minimum flow velocity.

[0058] In general, the height to diameter ratio of the reaction zone may vary in the range of about 2:1 to about 5:1. The range, of course, can vary to larger or smaller ratios and depends upon the desired production capacity. The cross-sectional area of the velocity reduction zone is typically within the range of about 2 to about 3 multiplied by the cross-sectional area of the reaction zone.

[0059] The velocity reduction zone has a larger inner diameter than the reaction zone, and can be conically tapered in shape.  As the name suggests, the velocity

reduction zone slows the velocity of the gas due to the increased cross sectional area. This reduction in gas velocity drops the entrained particles into the bed, reducing the quantity of entrained particles that flow from the reactor. That gas exiting the overhead of the reactor is the recycle gas stream.

[0060] The recycle stream is compressed in a compressor and then passed through a heat exchange zone where heat is removed before it is returned to the bed. The heat exchange zone is typically a heat exchanger which can be of the horizontal or vertical type. If desired, several heat exchangers can be employed to lower the temperature of the cycle gas stream in stages. It is also possible to locate the compressor downstream from the heat exchanger or at an intermediate point between several heat exchangers. After cooling, the recycle stream is returned to the reactor through a recycle inlet line. The cooled recycle stream absorbs the heat of reaction generated by the polymerization reaction.

[0061] Typically, the recycle stream is returned to the reactor and to the fluidized bed through a gas distributor plate. A gas deflector is preferably installed at the inlet to the reactor to prevent contained polymer particles from settling out and agglomerating into a solid mass and to prevent liquid accumulation at the bottom of the reactor as well to facilitate easy transitions between processes which contain liquid in the cycle gas stream and those which do not and vice versa. An illustrative deflector suitable for this purpose is described in, for example, U. S. Patent Nos. 4,933,149 and 6,627,713.

[0062] The catalyst composition or system used in the fluidized bed is preferably stored for service in a reservoir under a blanket of a gas which is inert (or does not react during the polymerization process) to the stored material, such as nitrogen or argon. The catalyst composition may be added to the reaction system, or reactor, at any point and by any suitable means, and is preferably added to the reaction system either directly into the fluidized bed or downstream of the last heat exchanger (the exchanger farthest downstream relative to the flow) in the recycle line, in which case the activator is fed into the bed or recycle line from a dispenser. The catalyst composition is injected into the bed at a point above distributor plate. Preferably, the catalyst composition is injected at a point in the

bed where good mixing with polymer particles occurs. Injecting the catalyst composition at a point above the distribution plate provides satisfactory operation of a fluidized bed polymerization reactor.

[0063] The monomers can be introduced into the polymerization zone in various ways including direct injection through a nozzle into the bed or cycle gas line. The monomers can also be sprayed onto the top of the bed through a nozzle positioned above the bed, which may aid in eliminating some carryover of fines by the cycle gas stream.

{0064] Make-up fluid may be fed to the bed through a separate line to the reactor. The composition of the make-up stream is determined by a gas analyzer. The gas analyzer determines the composition of the recycle stream and the composition of the make-up stream is adjusted accordingly to maintain an essentially steady state gaseous composition within the reaction zone. The gas analyzer can be a conventional gas analyzer that determines the recycle stream composition to maintain the ratios of feed stream components. Such equipment is commercially available from a wide variety of sources. The gas analyzer is typically positioned to receive gas from a sampling point located between the velocity reduction zone and heat exchanger.

[0065] The production rate of polyolefin may be conveniently controlled by adjusting the rate of catalyst composition injection, activator injection, or both. Since any change in the rate of catalyst composition injection will change the reaction rate and thus the rate at which heat is generated in the bed, the temperature of the recycle stream entering the reactor is adjusted to accommodate any change in the rate of heat generation. This ensures the maintenance of an essentially constant temperature in the bed. Complete instrumentation of both the fluidized bed and the recycle stream cooling system is, of course, useful to detect any temperature change in the bed so as to enable either the operator or a conventional automatic control system to make a suitable adjustment in the temperature of the recycle stream.

[0066] Under a given set of operating conditions, the fluidized bed is maintained at essentially a constant height by withdrawing a portion of the bed as product at

the rate of formation of the particulate polymer product. Since the rate of heat generation is directly related to the rate of product formation, a measurement of the temperature rise of the fluid across the reactor (the difference between inlet fluid temperature and exit fluid temperature) is indicative of the rate of particular polymer formation at a constant fluid velocity if no or negligible vaporizable liquid is present in the inlet fluid.

[0067] On discharge of particulate polymer product from reactor, it is desirable and preferable to separate fluid from the product and to return the fluid to the recycle line. There are numerous ways known to the art to accomplish this separation. Product discharge systems which may be alternatively employed are disclosed and claimed in U.S. Patent No. 4,621,952. Such a system typically employs at least one (parallel) pair of tanks comprising a settling tank and a transfer tank arranged in series and having the separated gas phase returned from the top of the settling tank to a point in the reactor near the top of the fluidized bed.

[0068] In order to maintain an adequate reactor operability and catalyst productivity, it is preferable that the reactor temperature of the fluidized bed in the fluidized bed gas-phase reactor embodiment herein ranges from 70°C or 75 °C or 80°C to 90°C or 95°C or 100°C or 110°C, wherein a desirable temperature range comprises any upper temperature limit combined with any lower temperature limit described herein. In addition to using the reactor temperature as a means to maintain reactor operability and catalyst productivity, the present invention provides for a method to use the reactor temperature, among other variables, to alter the composition distribution of the polyolefin.

[0069] In a class of embodiment, in order to maintain an adequate catalyst productivity in the present invention, it is preferable that the ethylene is present in the reactor at a partial pressure at or greater than 100 psia (690 kPa), or 120 psia (830 kPa), or 190 psia (1300 kPa), or 200 psia (1380 kPa), or 210 psia (1450 kPa), or 220 psia (1515 kPa); and less than 10,000 kPa in a preferred embodiment. In addition to using the partial pressure of ethylene as a means to maintain catalyst productivity, the present invention provides for a method to use the partial

pressure of ethylene, among other variables, to alter the composition distribution of the polyolefln.

[0070] In certain embodiments, the process of the invention is characterized in that when the ethylene partial pressure is changed by at least 50 kPa or the reactor temperature is changed by at least 1°C or both, the composition distribution of the produced polyethylene changes. This change in composition distribution may be characterized by one or more of the following:

a)	the composition distribution changes such that the T75-T25 value changes by at least 5°C or the T90 value changes by at least 5°C;

b)	the area under the high temperature peak in a TREF or CRYSTAF experiment increases or decreases by at least 5%;

c)	the fraction of non-crystallizing polymer chains changes by at least 5%, wherein the fraction of non-crystallizing polymer chains is indicated by a stepwise increase in the trace below 30°C in a CRYSTAF experiment;

d)	a decrease of one peak in a TREF or a CRYSTAF experiment of a polyethylene having a bimodal composition distribution such that a unimodal composition distribution results; and

e)	the appearance of an additional peak in a TREF or a CRYSTAF experiment of a polyethylene having a unimodal composition distribution such that a bimodal composition distribution results.

[0071] The molar ratio of copolymer to ethylene may be used to control the density of the resultant ethylene alpha-olefm copolymer, where higher molar ratios of copolymer to ethylene produce lower density polyethylenes. The final polyethylene product may comprise from 0 to 15 or 20 wt% comonomer derived units. Preferably, ethylene is copolymerized with a-olefins containing from 3 to 12 carbon atoms in one embodiment, and from 4 to 10 carbon atoms in yet another embodiment, and from 4 to 8 carbon atoms in a preferable embodiment. In several embodiments, ethylene is copolymerized with 1-butene or 1-hexene.

 [0072j The comonomer is present at any level that will achieve the desired weight percent incorporation of the comonomer into the finished polyethylene, and thus a desired density. The molar ratio of comonomer to ethylene as described herein, is the ratio of the gas concentration of comonomer moles in the cycle gas to the gas concentration of ethylene moles in the cycle gas. In one embodiment, the comonomer is present with ethylene in the cycle gas in a mole ratio range of from 0.0001 (comonomenethylene) to 0.20 or 0.10, and from 0.001 to 0.1 in another embodiment, and from 0.001 to 0.050 in yet another embodiment, and from 0.002 to 0.030 in yet another embodiment, wherein a desirable range may comprise any combination of any upper limit with any lower limit as described herein. In addition to providing a means for controlling basic properties of the produced poly olefin such as I21 and/or I2 and bulk density, the present invention provides for a method to use the comonomer to ethylene ratio, among other variables, to alter the composition distribution of the polyolefin.
