Repository: anandvc/allindianpatents

File: patents/278107-hot-working-steel-excellent-in-machinability-and-impact-value.html
Indian Patents. 278107:“HOT-WORKING STEEL EXCELLENT IN MACHINABILITY AND IMPACT VALUE”

Indian Patents

Recently Granted Patents

  Recently Published Patents

Title of Invention	“HOT-WORKING STEEL EXCELLENT IN MACHINABILITY AND IMPACT VALUE”

Abstract	Disclosed is a hot-worked steel material having excellent machinability and an excellent impact value. Specifically disclosed is a hot-worked steel material which comprises the following components (by mass): C: 0.06-0.85%; Si: 0.01-1.5%; Mn: 0.05-2.0%; P: 0.005-0.2%; S: 0.001-0.35%; Al: 0.06-1.0%; and N: 0.016% or less, which meets a requirement represented by the formula: AlxNx10&lt;sup&gt;5&lt;/sup&gt; ≤ 96, which further comprises Fe and unavoidable impurities as the remainder, and in which the total volume of AlN particles each having an equivalent circular diameter exceeding 200 nm makes up 20% or less of the total volume of all of AlN particlespresent in the steel material.	

Full Text	see the attachment	

Documents:

				http://ipindiaonline.gov.in/patentsearch/GrantedSearch/viewdoc.aspx?id=fSl8kk/lO7UoIRqM9nJmAg==&amp;loc=+mN2fYxnTC4l0fUd8W4CAA==

« Previous Patent

Next Patent »

Patent Number	278107	

Indian Patent Application Number	9715/DELNP/2008	

PG Journal Number	52/2016	

Publication Date	16-Dec-2016	

Grant Date	14-Dec-2016	

Date of Filing	21-Nov-2008	

Name of Patentee	NIPPON STEEL & SUMITOMO METAL CORPORATION	

Applicant Address	6-1, MARUNOUCHI 2-CHOME, CHIYODA-KU, TOKYO 100-8071, JAPAN.	

Inventors:

#	Inventor's Name	Inventor's Address	

1	KEI MIYANISHI	c/o NIPPON STEEL CORPORATION  6-3  Otemachi 2-chome  Chiyoda-ku  Tokyo 100-8071 	

2	MASAYUKI HASHIMURA	c/o NIPPON STEEL CORPORATION  6-3  Otemachi 2-chome  Chiyoda-ku  Tokyo 100-8071 	

3	ATSUSHI MIZUNO	c/o NIPPON STEEL CORPORATION  6-3  Otemachi 2-chome  Chiyoda-ku  Tokyo 100-8071 	

PCT International Classification Number	C22C 38/00	

PCT International Application Number	PCT/JP2008/057880	

PCT International Filing date	2008-04-17	

PCT Conventions:

#	PCT Application Number	Date of Convention	Priority Country	

1	2007-109897	2007-04-18	Japan	

© All Indian Patents, 2013-2021.

  Patent data available in the public domain from Indian Patents Office, Department of Industrial Policy and Promotions, Ministry of Commerce and Industry, Government of India.

File: patents/278110-platinum-and-platinum-based-alloy-nanotubes-as-electrocatalysts-for-fuel-cells.html
Indian Patents. 278110:PLATINUM AND PLATINUM BASED ALLOY NANOTUBES AS ELECTROCATALYSTS FOR FUEL CELLS

Indian Patents

Recently Granted Patents

  Recently Published Patents

Title of Invention	PLATINUM AND PLATINUM BASED ALLOY NANOTUBES AS ELECTROCATALYSTS FOR FUEL CELLS

Abstract	Electrocatalyst durability has been recently recognized as one of the most important issues that have to be addressed before the commercialization of the proton exchange membrane fuel cells (PEMFCs). The present invention is directed to a new class of cathode catalysts based on supportless platinum nanotubes (PtNTs) and platinum alloy nanotubes, for example, platinum-palladium nanotubes (PtPdNTs), that have remarkable durability and high catalytic activity. Due to their unique combination of dimensions at multiple length scales, the platinum nanotubes of the present invention can provide high platinum surface area due to their nanometer-sized wall thickness, and have the potential to eliminate or alleviate most of the degradation pathways of the commercial carbon supported platinum catalyst (Pt/C) and unsupported platinum-black (PtB) as a result of their micrometer-sized length. The platinum nanotube catalysts of the present invention asymptotically approach a maximum of about twenty percent platinum surface area loss in durability test, while the commercial PtB and Pt/C catalysts lose about fifty-one percent and ninety percent of their initial surface area, respectively. Moreover, the PtNT and PtPdNT catalysts of the present invention show higher mass activity and much higher specific activity than commercial Pt/C and PtB catalysts.	

Full Text		

Documents:

				http://ipindiaonline.gov.in/patentsearch/GrantedSearch/viewdoc.aspx?id=3peuPo7EmdLIbIn2tXLJuQ==&amp;loc=vsnutRQWHdTHa1EUofPtPQ==

« Previous Patent

Next Patent »

Patent Number	278110	

Indian Patent Application Number	1967/MUMNP/2008	

PG Journal Number	52/2016	

Publication Date	16-Dec-2016	

Grant Date	14-Dec-2016	

Date of Filing	12-Sep-2008	

Name of Patentee	THE REGENTS OF THE UNIVERSITY OF CALIFORNIA	

Applicant Address	1111 FRANKLIN STREET, TWELFTH FLOOR, OAKLAND, CA 94607-5200,	

Inventors:

#	Inventor's Name	Inventor's Address	

1	YAN, YUSHAN	237 GRACEFILD WAY, RIVERSIDE, CA 92506,	

2	CHEN, ZHONGWEI	3330 UTAH STREET, RIVERSIDE, CA 92507,	

PCT International Classification Number	H01M4/00	

PCT International Application Number	PCT/US2007/005053	

PCT International Filing date	2007-02-24	

PCT Conventions:

#	PCT Application Number	Date of Convention	Priority Country	

1	60/776,301	2006-02-24	U.S.A.	

© All Indian Patents, 2013-2021.

  Patent data available in the public domain from Indian Patents Office, Department of Industrial Policy and Promotions, Ministry of Commerce and Industry, Government of India.

File: patents/278116-solder-alloy.html
Indian Patents. 278116:"SOLDER ALLOY"

Indian Patents

Recently Granted Patents

  Recently Published Patents

Title of Invention	"SOLDER ALLOY"

Abstract	An alloy suitable for use in a wave solder process, reflow soldering process, hot air levelling process or a ball grid array, the alloy comprising from 0.08 - 3 wt.% bismuth, from 0.15 -1.5 wt.% copper, from 0.1 - 1.5 wt.% silver, from 0-0.1 wt.% phosphorus, from 0 - 0.1 wt.% germanium, from 0 - 0.1 wt.% gallium, from 0 - 0.3 wt.% of one or more rare earth elements, from 0 -0.3 wt.% indium, from 0 - 0.3 wt.% magnesium, from 0 - 0.3 wt.% calcium, from 0 - 0.3 wt.% silicon, from 0 - 0.3 wt.% aluminium, from 0 - 0.3 wt.% zinc, and at least one of the following elements from 0.02 - 0.3 wt% nickel, from 0.008 - 0.2 wt% manganese, from 0.01 - 0.3 wt% cobalt, from 0.01 - 0.3 wt% chromium, from 0.02 - 0.3 wt% iron, and from 0.008 - 0.1 wt% zirconium, and the balance tin, together with unavoidable impurities.	

Full Text	Solder Alloy

The present invention relates to an alloy and, in particular, a lead-free solder alloy.  The alloy is particularly, though not exclusively, suitable for use in electronic soldering applications such as wave soldering, reflow soldering, hot air levelling and ball grid arrays and chip scale packages.

For environmental reasons, there is an increasing demand for lead-free replacements for lead-containing conventional alloys.  Many conventional solder alloys are based around the tin-copper eutectic composition, Sn-0.7 wt.% Cu.  EP-A-0 336 575 describes a low toxicity alloy composition for joining and sealing and, in particular, a lead-free alloy for use as a plumbing solder.

Wave soldering (or flow soldering) is a widely used method of mass soldering electronic assemblies.  It may be used, for example, for through-hole circuit boards, where the board is passed over a wave of molten solder, which laps against the bottom of the board to wet the metals surfaces to be joined.

Another soldering process involves immersing printed wiring boards into molten solder in order to coat the copper terminations with a solderable protective layer.  This process is known as hot air levelling.

A ball grid array joint or chip scale package is assembled typically with spheres of solder between two

substrates. Arrays of these joints are used to mount chips on circuit boards.

US 2002/0051728 relates to a solder ball for use in a bump connection in a semiconductor device.  Lead-containing and lead-free solder alloy compositions are described. An example is provided of a lead-free solder alloy having the composition Sn-2.5Ag-0.5Cu-lBi.

However, problems are associated with some conventional lead-free eutectic or near eutectic solder compositions when used in wave soldering, reflow soldering, hot air levelling processes and ball grid arrays.  In particular, conventional solder alloys in wave soldering often require high operating temperatures in order to obtain adequate soldering results without substantial faults on the board, such as webbing and bridging of solder between component terminations.  The high temperatures used increase the rate of dross formation and the likelihood of excessive warping of the printed wiring board.

There are a number of requirements for a solder alloy to be suitable for use in wave soldering, reflow soldering, hot air levelling processes and ball grid arrays.  First, the alloy must exhibit good wetting characteristics in relation to a variety of substrate materials such as copper, nickel, nickel phosphorus ("electroless nickel"). ' Such substrates may be coated to improve wetting, for example by using tin alloys, gold or organic coatings (OSP).  Good wetting also enhances the ability of the molten solder to flow into a capillary gap, and to climb up the walls of a

through-plated hole in a printed wiring board, to thereby achieve good hole filling.

Solder alloys tend to dissolve the substrate and to form an intermetallic compound at the interface with the substrate.  For example, tin in the solder alloy may react with the substrate at the interface to form an inter metallic compound layer.  If the substrate is copper, then a layer of Cu6Sns will be formed.  Such a layer typically has a thickness of from a fraction of a micron to a few microns. At the interface between this layer and the copper substrate an intermetallic compound of CusSn may be present.  The interface intermetallic layers will tend to grow during aging, particularly where the service is at higher temperatures, and the thicker intermetallic layers, together with any voids that may have developed may further contribute to premature fracture of a stressed joint.

Other important factors are: (i) the presence of intermetallics in the alloy itself, which results in improved mechanical properties; (ii) oxidation resistance, which is important in solder spheres where deterioration during storage or during repeated reflows may cause the soldering performance to become less than ideal; (iii) dressing rate; and (iv) alloy stability.  These latter considerations are important for applications where the alloy is held in a tank or bath for long periods of time.

The present invention aims to address at least some of the problems associated with the prior art and to provide an improved solder alloy. Accordingly, the present invention provides an alloy suitable for use in a wave solder process,

a reflow soldering process, hot air levelling process, a ball grid array or chip scale package, the alloy comprising

from 0.08 - 3 wt.% bismuth, from 0.15 - 1.5 wt.% copper, from 0.1 - 1.5 wt.% silver,

from 0 - 0.1 wt.% phosphorus,

from 0 - 0.1 wt.% germanium,

from 0 - 0.1 wt.% gallium,

from 0 - 0.3 wt.% of one or more rare earth elements,

from 0 - 0.3 wt.% indium,

from 0 - 0.3 wt.% magnesium,

from 0 - 0.3 wt.% calcium,

from 0 - 0.3 wt.% silicon,

from 0 - 0.3 wt.% aluminium,

from 0 - 0.3 wt.% zinc,

and at least one of the following elements

from 0.02 - 0.3 wt% nickel, from 0.008 - 0.2 wt% manganese, from 0.01 - 0.3 wt% cobalt, from 0.01 - 0.3 wt% chromium, from 0.02 - 0.3 wt% iron, from 0.008 - 0.1 wt% zirconium,

and the balance tin, together with unavoidable impurities.

The present invention will now be further described. In the following passages different aspects of the invention are defined in more detail.  Each aspect so defined may be

combined with any other aspect or aspects unless clearly indicated to the contrary.  In particular, any feature indicated as being preferred or advantageous may be combined with any other feature or features indicated as being preferred or advantageous.

The presence of bismuth provides strengthening of the alloy via its presence in solid solution at low concentration levels, and as bismuth rich particles or bismuth containing intermetallics at higher levels.  Its presence improves the mechanical properties of the solder alloy for the applications in question, i.e. wave soldering, reflow soldering, hot air levelling, ball grid arrays and chip scale packages.  The bismuth content also contributes to the reduction in the growth rate of Cu-Sn intermetallics at the interface which leads to improved mechanical properties of the solder joints made using the alloys.  For this reason, the alloy according to the present invention preferably comprises from 0.08 to 1 wt.% Bi, more preferably from 0.08 to 0.5 wt.% Bi, still more preferably from 0.08 to 0.3 wt.% Bi, still more preferably from 0.08 to 0.2 wt.% Bi. A useful lower limit is considered to be O.OBwt%, and for this reason the lower limit in respect of the bismuth is typically 0.1 wt.%, more typically 0.12 wt.% or 0.14 wt.%. However, the content of bismuth in the alloy does not exceed 3 wt%.  Higher levels of bismuth lower the melting point and reduce the ductility of the alloy, for example making fabrication into wire much more difficult.  For these reasons, the content of bismuth in the alloy preferably does not exceed 1 wt%, more preferably it does not exceed 0.5 wt.%, more preferably it does not exceed 0.4 wt.%, still more preferably it does not exceed 0.3 wt.%.  In view of the

foregoing, in a preferred embodiment, the present invention provides an alloy as described herein and which contains from 0.10 - 0.3 wt% Bi, more preferably 0.12 - 0.3 wt% Bi.

The alloy preferably comprises from 0.15 to 1 wt.% Cu, more preferably from 0.5 to 0.9 wt.% Cu, still more preferably from 0.6 to 0.8 wt.% Cu.

The alloy preferably comprises from 0.1 to 1.3 wt.% Ag, more preferably from 0.1 to 1 wt.% Ag, still more preferably from 0.1 to 0.5 wt.% Ag, still more preferably from 0.1 to 0.4 wt.% Ag, still more preferably from 0.2 to 0.4 wt.% Ag. In combination with the other alloying elements, a silver content within these ranges has been found to provide the alloy with the necessary properties for the applications in question.  Furthermore, it has been found that molten alloys with lower silver content have the advantage, of producing lower copper dissolution rates.  For this reason, the content of silver in the alloy preferably does not exceed 1.1 wt.%, more preferably it does not exceed 0.5 wt.%, still more preferably it does not exceed 0.4 wt.%.

Copper forms an eutectic with tin, lowering the melting point and increasing the alloy strength.  A copper content in the hyper-eutectic range increases the liquidus temperature but further enhances the alloy strength. Silver further lowers the melting point and improves the wetting properties of the solder to copper and other substrates. Bismuth also improves the alloy strength and, depending on the concentration chosen, will reduce the melting point still further.

The alloy preferably comprises from 0.02 - 0.2 wt.% of at least one of nickel, cobalt, iron and chromium, more preferably from 0.02 - 0.1 wt.% of at least one of nickel, cobalt, iron and chromium.

If present, the alloy preferably comprises from 0.005 -0.3 wt.% magnesium.  Improved properties can be obtained by the presence of from 0.02 - 0.3 wt% Fe in conjunction with from 0.005 - 0.3 wt.% magnesium.

If present, the alloy preferably comprises from 0.01 -0.15 wt% manganese, more preferably from 0.02 - 0.1 wt% manganese.

Nickel, cobalt, chromium, manganese and zirconium may act as intermetallic compound growth modifiers and grain refiners.  For example, while not wishing to be bound by theory, it is believed that nickel forms an intermetallic with tin and substitutes for the copper to form a CuNiSn intermetallic.  Nickel may also form an intermetallic with bismuth.  The presence of nickel in the alloy has been found to have an advantageous effect in that it reduces the dissolution rate of the thin copper layers on printed circuit boards. In some cases, where there are large areas of bare copper being wetted by the solder, this attribute is helpful to maintain the stability of the solder composition and prevent undue build-up of the copper level. This has particular value in, for example, hot air solder levelling since the potential for problems being caused by the change in the solder bath composition (for example an increase in the copper level) are reduced.  For these reasons, the alloy according to the present invention preferably comprises at

least 0.03 wt.% Ni, for example from 0.03 wt.% to 0.3 wt.% Ni.

If the service conditions limit the maximum temperature, and there is a need for the molten alloy to have good flow properties though holes or in capillary gaps, then it advantageous if the nickel level does not exceed 0,1 wt.%, more preferably if it does not exceed 0.06 wt.%. Accordingly, in one preferred embodiment, the present invention provides an alloy as herein described and which contains from 0.03 - 0.1 wt% Ni, more preferably from 0.03 -0.06 wt% Ni.

On the other hand, where maximum effects from grain refinement and strength are desirable and can be accommodated by higher operating temperatures, then the alloy preferably contains at least 0.05 wt.% Ni, more preferably at least 0.07 wt.% Ni, still more preferably at least 0.1 wt.% Ni. Accordingly, in another preferred embodiment, the present invention provides an alloy as herein described and which contains from 0.05 - 0.3 wt% Ni, more preferably from 0.07 - 0.3 wt% Ni, still more preferably from 0.1 - 0.3 wt% Ni.

Furthermore the presence of nickel in the low silver and bismuth containing alloy provides a great practical benefit in improving the resistance to so called "drop shock" failure (brittle fracture) of a ball grid array or chip scale package made with these solders in form of a sphere, or a solder paste.  This benefit is believed to be derived from the reduced growth rate of the intermetallics at the interface between solder and substrate caused by

thermal aging which occurs during service.  It has been found that the growth rates of the copper - solder interface intermetallics are less than in nickel free alloys of the Sn-Ag-Cu-Bi system.

Iron is believed to have a similar effect to nickel and the comments above in relation to nickel are therefore also applicable to iron.  For the reasons outlined above, the alloy preferably comprises at least 0.03 wt.% Fe, for example from 0.03 wt.% to 0.3 wt.% Fe.

Manganese, cobalt and chromium each have low solubility in tin and are also believed to form intermetallics with copper and tin.  Chromium has some solubility in copper and therefore has the potential to substitute for copper in Cu-Sn intermetallics in the same manner as nickel.  The presence of the intermetallics affects the microstructure developed on cooling the alloy from the molten to the solid state. A finer grain structure is observed, which further benefits the appearance and strength of the alloy.

Cobalt has also been found to reduce the rate of dissolution of copper and to slow the rate of interface intermetallic formation, while not having an adverse effect on the solder wetting speed.  For this reason, the alloy preferably comprises at least 0.02 wt.% Co, more preferably at least 0.05 wt.% Co, more preferably at least 0.07 wt.% Co, still more preferably at least 0.1 wt.% Co. However, if the service conditions limit the maximum temperature, and there is a need for the molten alloy to have good flow properties though holes or in capillary gaps, then it may be preferable if the cobalt level does not exceed 0.1 wt.%,

more preferably if it does not exceed 0.07 wt.%. Accordingly, in one preferred embodiment, the present invention provides an alloy as herein described and which contains from 0.02 - 0.07 wt.% Co, more preferably from 0.02 - 0.05 wt% Co.  The presence of Co provides a similar benefit to that of Ni when it is used in the composition in combination with the other elements of the invention as a solder in ball grid arrays and chip scale packaging.  Drop shock failure resistance is enhanced.

Chromium has also been found to harden the alloy. Accordingly, for certain applications where it is desired to avoid a brittle alloy, it is preferable if the chromium content in the alloy does not exceed 0.2 wt.%, more preferably if the chromium content does not exceed 0.1 wt.%. A preferred range is from 0.02 to 0.1 wt.% Cr, more preferably from 0.02 to 0.08 wt.% Cr, still more preferably from 0.02 to 0.06 wt.% Cr.

The present inventors have also found that the presence of chromium in the alloy has a considerable benefit in the ability to reduce the rate of oxidation of spheres of solder. Accordingly, for certain applications, it may be preferable if the alloy comprises at least 0.02 wt.% Cr, preferably at least 0.05 wt.% Cr, more preferably at least 0.06 wt.% Cr, still more preferably at least 0.07 wt.% Cr. In one preferred embodiment, the present invention provides a solder sphere comprising an alloy as herein described and which contains from 0.02 - 0.3 wt.% Cr, more preferably from 0.05 - 0.3 wt.% Cr, still more preferably from 0.07 - 0.3 wt.% Cr.

Both zirconium and manganese have been found to reduce the rate of interface intermetallic growth.

Indium, zinc and aluminium may act as diffusion modifiers.  Indium has been found to have a beneficial effect on solder wetting.  Indium lowers the melting point of the solder.  Indium may also act to reduce the formation of voids in the solder joint.  Indium may also improve the strength of the Sn-rich matrix.  Zinc has been found to act in a similar manner to indium.

Aluminium and magnesium have been found to alter the shape of the intermetallic phases present in the bulk alloy, providing a benefit in some production applications where alloy must pass through narrow nozzles without blockage caused by build up of unmelted intermetallic in the entry zone of the nozzle.

Phosphorus, germanium and gallium may act to reduce the volume of dross formed on the top of an open tank of solder, and are thus valuable additions in, for example, wave solder baths.

If present, the alloy preferably comprises up to 0.05 wt.% of one or more rare earth elements.  The one or more rare earth elements preferably comprise two or more elements selected from cerium, lanthanum, neodymium and praseodymium.

The alloys will typically comprise at least 90 wt.% tin, preferably from 94 to 99.6 % tin, more preferably from 95 to 99 % tin, still more preferably 97 to 99 % tin. Accordingly, the present invention further provides an alloy

for use in a wave solder process, reflow soldering process,

hot air levelling process, a ball grid array or chip scale package, the alloy comprising

from 0.08 - 3 wt.% bismuth, from 0.15 - 1.5 wt.% copper, from 0.1 - 1.5 wt.% silver, from 95 - 99 wt% tin,

from 0 - 0.1 wt.% phosphorus,

from 0 - 0.1 wt.% germanium,

from 0 - 0.1 wt.% gallium,

from 0 - 0.3wt.% of one or more rare earth elements,

from 0 - 0.3 wt.% indium,

from 0 - 0.3 wt.% magnesium,

from 0 - 0.3 wt.% calcium,

from 0 - 0.3 wt.% silicon,

from 0 - 0.3 wt.% aluminium,

from 0 - 0.3 wt.% zinc,

and at least one of the following elements

from 0.02 - 0.3 wt% nickel, from 0.008 - 0.2 wt% manganese, from 0.01 - 0.3 wt% cobalt, from 0.01 - 0.3 wt% chromium, from 0.02 - 0.3 wt% iron, and from 0.008 - 0.1 wt% zirconium,

together with unavoidable impurities.

The alloys according to the present invention may consist essentially of the recited elements.  It will therefore be appreciated that in addition to those elements which are mandatory (i.e. Sn, Cu, Bi, Ag and at least one of Ni, Co, Mn, Fe, Zr and Cr) other non-specified elements may be present in the composition provided that the essential characteristics of the composition are not materially affected by their presence. Accordingly, the present invention still further provides an alloy for use in a wave solder process, reflow soldering process, hot air levelling process, a ball grid array or chip scale package, the alloy consisting essentially of:

from 0.08 - 3 wt.% bismuth, from 0.15 - 1.5 wt.% copper, from 0.1 - 1.5 wt.% silver, from 95 - 99 wt% tin,

from 0 - 0.1 wt.% phosphorus,

from 0 - 0.1 wt.% germanium,

from 0 - 0.1 wt.% gallium,

from 0 - 0.3wt.% of one or more rare earth elements,

from 0 - 0.3 wt.% indium,

from 0 -0.3 wt.% magnesium,

from 0 - 0.3 wt.% calcium,

from 0 - 0.3 wt.% silicon,

from 0 - 0.3 wt.% aluminium,

from 0 - 0.3 wt.% zinc,

and at least one of the following elements from 0.02 - 0.3 wt% nickel,

from 0.008 - 0.2 wt% manganese, from 0.01 - 0.3 wt% cobalt, from 0.01 - 0.3 wt% chromium, from 0.02 - 0.3 wt% iron, and from 0.008 - 0.1 wt% zirconium,

together with unavoidable impurities.

The present invention also provides for the use of the following solder alloy composition in a ball grid array or chip scale package:

from 0.08 - 3 wt.% bismuth,

from 0.15 - 1.5 wt.% copper,

from 0.1 - 1.5 wt.% silver,

from 0 - 0.1 wt.% phosphorus,

from 0 - 0.1 wt.% germanium,

from 0 - 0.1 wt.% gallium,

from 0 - 0.3 wt.% of one or more rare earth elements,

from 0 - 0.3 wt.% indium, .

from 0 - 0.3 wt.% magnesium,

from 0 - 0.3 wt.% calcium,

from 0 - 0.3 wt.% silicon,

from 0 - 0.3 wt.% aluminium,

from 0 - 0.3 wt.% zinc,

and the balance tin, together with unavoidable impurities. The present invention also provides for a ball grid array joint comprising the above solder alloy composition.

The alloys according to the present invention are lead-free or essentially lead-free.  The alloys offer environmental advantages over conventional lead-containing solder alloys.

The alloys according to the present invention will typically be supplied as a bar, stick or ingot, optionally together with a flux.  The alloys may also be provided in the form of a wire, for example a cored wire, which incorporates a flux, a sphere, or other preform typically though not necessarily made by cutting or stamping from a strip or solder. These may be alloy only or coated with a suitable flux as required by the soldering process.  The alloys may also be supplied as a powder, or as a powder blended with a flux to produce a solder paste.

The alloys according to the present invention may be used in molten solder baths as a means to solder together two or more substrates and/or for coating a substrate.

It will be appreciated that the alloys according to the present invention may contain unavoidable impurities, although, in total, these are unlikely to exceed 1 wt.% of the composition.  Preferably, the alloys contain unavoidable impurities in an amount of not more than 0.5 wt.% of the composition, more preferably not more than 0.3 wt.% of the composition, still more preferably not more than 0.1 wt.% of the composition.

The alloys according to the present invention are particularly well suited to applications involving wave soldering, reflow soldering, hot air levelling or ball grid arrays and chip scale packaging.  The alloys according to the present invention may also find application in nonelectronic applications such as, for example, plumbing and automotive radiators.

Examples

The following are non-limiting examples to further describe the present invention.

Example 1

An alloy was prepared by melting Sn in a cast iron crucible (alternatively a ceramic crucible can be used).  To the molten Sn was added an alloy of Sn-3wt% Cu, elemental Bi, and alloys of Sn-5 wt% Ag and Sn-0.6wt%Ni.  These additions were made with the alloy bath temperature at 350°C.  The bath was cooled to 300°C for the addition of phosphorus in the form of an alloy Sn-0.3%P.

The alloy was sampled to verify the composition of

Ag  0.3wt% Cu  0.7 wt% Bi  0.12 wt% Ni  0.04 wt% P  0.005 wt%. and remainder tin

The alloy was cast into an ingot.  It was later re-melted into a solder bath serving a wave soldering machine. The molten alloy at a bath temperature of 260°C was pumped to produce two solder waves close to each other.

The machine was used to produce joints between components and the board terminations on a range of single

and double sided printed circuit boards.  Incidence of faults requiring repair was very low and the surface of the soldered joints was attractively bright and readily inspected.

Example 2

The alloy according to Example 1 may also be used in a hot air solder levelling bath.  The temperature is set at 260°C, and the machine set so that contact times with the solder boards ranged from 2.5 seconds at the top of the PCB boards and 5 seconds at the base of the board. Air knife temperatures were 295C. Excellent tinning results were achieved with clean surface finish and consistent tinning thickness.

Example 3

The following alloy composition was prepared (all wt.%).

Ag	0.3

Cu	0.6

Bi	0.13

Ni	0.03

Co	0.02

P	0.004

Sn	balance

This alloy was prepared in a similar manner to example 1.  Cobalt was added in the form of a master alloy of Sn-0.3wt% Co.  The solder was loaded into a wave solder bath, melted, and the temperature set at 260°C.  Solder boards were fluxed with AlphaFry EF6000 flux, and the boards then wave soldered.  Joints were formed cleanly, the level of bridging was low, and the hole fill was excellent.

Example 4

The following alloy composition was prepared in a similar manner to Example 1 (all wt.%).

Ag	0.34

Cu	0.72

Bi	0.25

Ni	0.03

P	0.003

Sn	balance

This alloy may also be used in a wave solder bath. Double sided FR4 test boards containing a large connector block, Quad flat pack IC's with a range of lead pitches, SOT 23 and chip resistors and capacitors were fluxed with AlphaFry flux EF6000 and passed over wave at 260°C Good soldering results were obtained on a deliberately challenging board layout with minimal bridging and skips present.

Example 5

Alloys have been prepared corresponding to the compositions of Examples 2 to 5 where Ge at 0.007 wt.% is substituted for the phosphorus content.

Example 6

The following alloy composition was prepared in a similar manner to Example 1 (all wt.%).

Ag	0.35

Cu	0.65

Bi	0.14

Co	0.20

P	0.005%

Sn	balance

This alloy may be provided in the form of a sphere and used in a ball grid array or chip scale package joint.

Example 7

The following alloy composition was prepared in a similar manner to Example 1 (all wt.%).

Ag	0.35

Cu	0.7

Bi	0.13

Co	0.10

Ge	0.10

Sn	balance

This alloy may be provided in the form of a sphere and used in a ball grid array or chip scale package joint.

Example 8

The following alloy composition was prepared in a similar manner to Example 1 (all wt.%).

Ag	1.1

Cu	1.1

Bi	0.15

Ni	0.06

Co	0.02%

Sn	balance

This alloy may be provided in the form of a preform or sphere.

Example 9

The following alloy composition was prepared in a similar manner to Example 1. Germanium was provide by manufacture of a master alloy of Sn -0.3% Ge.

Ag	0.3

Cu	0.7

Bi	0.1

Ni	0.10

Ge	0.10

P	0.006

Sn	balance

This alloy may be provided in the form of a sphere and used in a ball grid array joint or chip scale package.

Example 10

The alloy composition according to Example 9 was punched into a disc, which was then melted and spherodised as a sphere.

Example 11

The following alloy composition was prepared in a similar manner to Example 1 (all wt.%).

Ag	0.4

Cu	0.6

Bi	0.14

Ni	0.05

In	0.15

Ge	0.005%

Sn	balance

This alloy may be provided in the form of a sphere,

Example 12

The following alloy composition was prepared in a similar manner to Example 1 (all wt.%).  A tin chromium master alloy containing 0.25%Cr had been prepared in a vacuum furnace.

(Table Removed)

This alloy may be provided in the form of a sphere,

Example 13

The following alloy composition was prepared in a similar manner to Example 1 (all wt.%).

Ag	0.3

Cu	0.7

Bi	0.1

Ni	0.2

P	0.006

Sn	balance

This alloy may be provided in the form of a sphere and used in a ball grid array or chip scale package joint.

Example 14

The following alloy composition was prepared by melting the elements in a vacuum furnace.

Ag	l.l

Cu	l.l

Bi	0.1

Fe	0.25

Mg	0.01

Sn  balance

This alloy may be provided in the form of a sphere and used in a ball grid array joint.

Example 15

Ten BGA packages, each individually daisy chained, were prepared by reflow soldering using solder spheres of the following alloy compositions.

A Ag 3.0 wt% Cu 0.5 wt% Sn remainder

B  Ag	0.3 wt%

Cu	0.7 wt%

Bi	0.1 wt%

Sn	remainder

C  Ag	0.3 wt%

Cu	0.7 wt%

Bi	0.1 wt%

Ni	0.05  wt%

Sn	remainder

They were each subjected to 1500g shock pulses of 0.5 milli second duration to simulate drop shock impact stress loading.  At all stages the assemblies were monitored to track the condition of the solder joints using a 64 channel on line resistance monitor so that failure due to resistance change could be established.

The shocks were repeated and the incidence of failed joints was recorded.

After only 3 shocks loadings, 10% of the Sn-3.OAg-0.5Cu joints had failed, whereas those made in alloy B survived to 50 drops, and in alloy C to 120 drops before the same incidence of failure was recorded.

A 25 % failure rate was found in alloy A after 8 drops, in alloy B after 100 drops , and alloy C survived 200 drops.

This improved resistance to brittle drop shock failure is of considerable practical value.

Example 16

An alloy was prepared by melting Sn in a cast iron crucible (alternatively a ceramic crucible can be used).  To the molten Sn was added an alloy of Sn-3wt% Cu, and alloys of Sn-5 wt% Ag and Sn-0.35wt%Ni.  These additions were made with the alloy bath temperature at 350°C.  The bath was cooled to 300°C for the addition of phosphorus in the form of an alloy Sn-0.3%P.

The alloy was sampled to verify the composition of

Ag	0.3 wt%

Cu	0.7 wt%

Bi	0.1 wt%

P	0.006 wt%.

and remainder tin

The alloy composition was then jetted as a metal stream into an inerted vertical column.  The metal stream was spherodised by the application of magnetostrictive vibrational energy applied through the melt pot and at or near the exit orifice.

Equally, the alloy composition could be punched and then spherodised as a sphere.

The alloy, provided in the form of a sphere can be used in a ball grid array joint.  Flux is printed or pin transferred to the pads of a CSP.  The spheres are then pick and placed or shaken through a stencil onto the fluxed pads. The package is then reflowed in a standard reflow oven at a peak temperature of between 240°C and 260°C.

Alloy and solder joint performance was assessed in packages aged at 150°C for up to 1000 hours. IMC growth was measured by standard metallographic techniques. Mechanical ball pull testing was used to assess solder joint failure mode (brittle or ductile).

CLAIMS;

1.  An alloy suitable for use in a wave solder process, reflow soldering process, hot air levelling process, a ball grid array or chip scale package, the alloy comprising

from 0.08 - 1 wt.% bismuth, from 0.15 - 1.5 wt.% copper, from 0.1 - 1.1 wt.% silver,

one or both of

from 0.02 - 0.3 wt% nickel and/or from 0.02 - 0.3 wt% iron,

and optionally one or more of

from 0 - 0.1 wt.% phosphorus,

from 0 - 0.1 wt.% germanium,

from 0 - 0.1 wt.% gallium,

from 0 - 0.3 wt.% of one or more rare earth elements,

from 0 - 0.3 wt.% indium,

from 0 - 0.3 wt.% magnesium,

from 0 - 0.3 wt.% calcium,

from 0 - 0.3 wt.% silicon,

from 0 - 0.3 wt.% aluminium,

from 0 - 0.3 wt.% zinc,

from 0.008 - 0.2 wt% manganese,

from 0.01 - 0.3 wt% cobalt,

from 0.01 - 0.3 wt% chromium, and

from 0.003 - 0.1 wt% zirconium,

and the balance tin, together with unavoidable impurities.

2.	An alloy as claimed in claim 1 comprising from 0.08 to

0.5 wt.% Bi.

3.	An alloy as claimed in claim 2 comprising from 0.08 to

0.3 wt.% Bi.

4.	An alloy as claimed in claim 3 comprising from 0.10 -

0.3 wt% Bi, preferably from 0.12 - 0.3 wt% Bi.

5.	An alloy as claimed in any one of the preceding claims

comprising from 0.15 to 1 wt.% Cu.

6.	An alloy as claimed in claim 5 comprising from 0.5 to

0.9 wt.% Cu.

7.	An alloy as claimed in claim 6 comprising from 0.6 to

0,8 wt.% Cu.

8.	An alloy as claimed in any one of the preceding claims

comprising from 0.1 to 1 wt.% Ag.

9.	An alloy as claimed in claim 8 comprising from 0.1 to

0.5 wt.% Ag.

10.	An alloy as claimed in claim 9 comprising from 0.2 to

0.4 wt.% Ag.

11.	An alloy as claimed in any one of the preceding claims

comprising from 0.02 - 0.2 wt.% Ni and/or Fe, preferably

from 0.02 - 0.1 wt.% Ni and/or Fe.

12.	An alloy as claimed in any one of the preceding claims

comprising from 0.02 - 0.2 wt.% Co and/or Cr, preferably

from 0.02 - 0.1 wt.% Co and/or Cr.

13.	An alloy as claimed in any one of claims 1 to 10

comprising from 0,03 - 0.3 wt.% Ni.

14.	An alloy as claimed in claims 13 comprising from 0.03 -

0.1.wt.% Ni, preferably from 0.03 - 0.06 wt% Ni,

15.	An alloy as claimed in claims 13 comprising from 0.05 -

0.3 wt% Ni, preferably from 0.07 - 0.3 wt% Ni.

16.	' An alloy as claimed in any one of the preceding claims

comprising from 0.02 - 0,07 wt.% Co, preferably from 0.02 -

0.05 wt% Co.

17.	An alloy as claimed in any one of the preceding claims

comprising from 0,02 to O.OS wt.% Cr, preferably from 0.02

to 0.06 wt.% Cr.

18.	An alloy as claimed in any one of claims 1 to 16

comprising from 0.02 - 0.3 wt.% Cr, preferably from 0,05 -

0.3 wt.% Cr.

19.	An alloy as claimed in any one of the preceding claims

comprising from 0.005 - 0.3 wt,% Mg.

20.	An alloy as claimed in claim 19 comprising from 0.02 -

0.1 wt% Fe.

21.	An alloy as claimed in any one of the preceding claims

comprising from 0.01 - 0.15 wt.% Mn.

22.	An alloy as claimed in claim 21 comprising from 0-02 -

0.1 wt.% Mn.

23.	An alloy as claimed in any one of the preceding claims

comprising from 0.05 - 0.3 wt.% In.

24.	An alloy as claimed in claim 23 comprising from 0.1 -

0.2 wt.% In.

25.	An alloy as claimed in any one of the preceding claims

comprising from 0.01 - 0.3 wt.% Ca.

26.	An alloy as claimed in claim 25 comprising from 0.02 -

0.2 wt.% Ca.

27.	An alloy as claimed in any one of the preceding claims

comprising from 0.01 - 0.3 wt.% Si.

28.	An alloy as claimed in claim 27 comprising from 0.02-

0.2 wt.% Si.

29.	An alloy as claimed in any one of the preceding claims

comprising from 0.008 - 0.3 wt.% Al.

30.	An alloy as claimed in claim 29 comprising from 0.1 -

0.2 wt.% Al.

31.	An alloy as claimed in any one of the preceding claims

comprising from 0.0-1 - 0,3 wt.% Zn.

32.	An alloy as claimed in claim 31 comprising from 0.1 -

0.2 wt.% Zn.

33.	An alloy as claimed in any one of the preceding claims,

wherein said one or more rare earth elements comprises one

or more (preferably two or more) elements selected from

cerium, lanthanum, neodymium and praseodymium.

34.	An alloy as claimed in any one of the preceding claims

comprising approximately 0.3 wt.% Ag, approximately 0.7 wt.%

Cu, approximately 0.1 wt.% Bi, up to 0.1 wt.% Ni, and

approximately 0.006 wt.% P.

35.	, An alloy as claimed in any one of the preceding claims

comprising approximately 0.3 wt.% Ag, approximately 0.7 wt.%

Cu, approximately 0.1 wt.% Bi, up to 0.1 wt.% Ni, and from

0.005 - 0.015 wt% Ge.

36.	An alloy as claimed in any one of the preceding claims

in the form of a bar, a stick, a solid or flux cored wire, a

foil or strip/ or a powder or paste (powder plus flux

blend), or solder spheres for use in ball grid array joints

or chip scale packages, or other pre-formed solder pieces.

37.	A soldered joint comprising an alloy as defined in any

one of claims 1 to 36.

Documents:

				http://ipindiaonline.gov.in/patentsearch/GrantedSearch/viewdoc.aspx?id=ngADB8gVD4ffancYCS1Xaw==&amp;loc=+mN2fYxnTC4l0fUd8W4CAA==

« Previous Patent

Next Patent »

Patent Number	278116	

Indian Patent Application Number	4088/DELNP/2007	

PG Journal Number	52/2016	

Publication Date	16-Dec-2016	

Grant Date	14-Dec-2016	

Date of Filing	30-May-2007	

Name of Patentee	ALPHA FRY LIMITED	

Applicant Address	FORSYTHE ROAD, SHEERWATER, WOKING SURREY GU21 5RZ, GREAT BRITAIN	

Inventors:

#	Inventor's Name	Inventor's Address	

1	ANTHONY INGHAM	8 BURNABY CRESCENT, CHISWICK, LONDON W4 3LH, GREAT BRITAIN	

2	GERARD CAMPBELL	8 WINTNEY STREET, ELVETHAM HEATH, FLEET HAMPSHIRE GU51 1AN, GREAT BRITAIN	

3	BRIAN LEWIS	11 HELEN ROAD, BRANFORD, CONNECTICUT 06405, USA	

4	BAWA SINGH	12 WHYTE DRIVE, VOORHEES, NEW JERSEY 08043, USA	

5	JOHN LAUGHLIN	624 BRENTWOOD DRIVE, DUNCANSVILLE, PENNSYLVANIA 16635, USA	

6	RANJIT PANDHER	4 JAY COURT, PLAINSBORO, NEW JERSEY 08536, USA	

PCT International Classification Number	C22C13/02; C22C13/00	

PCT International Application Number	PCT/GB2005/004609	

PCT International Filing date	2005-12-01	

PCT Conventions:

#	PCT Application Number	Date of Convention	Priority Country	

1	0426383.6	2004-12-01	U.K.	

2	60/710,915	2005-08-24	U.K.	

© All Indian Patents, 2013-2021.

  Patent data available in the public domain from Indian Patents Office, Department of Industrial Policy and Promotions, Ministry of Commerce and Industry, Government of India.
