Repository: anandvc/allindianpatents

File: patents/278158-a-method-to-polymerize-one-or-more-monomer-s-to-form-isoolefin-polymers-and-copolymers.html (part 1 of 3)
Indian Patents. 278158:"A METHOD TO POLYMERIZE ONE OR MORE MONOMER(S) TO FORM ISOOLEFIN POLYMERS AND COPOLYMERS "

Indian Patents

Recently Granted Patents

  Recently Published Patents

Title of Invention	"A METHOD TO POLYMERIZE ONE OR MORE MONOMER(S) TO FORM ISOOLEFIN POLYMERS AND COPOLYMERS "

Abstract	The disclosure provides for a process and polymerization system to produce isoolefin polymers (72) utilizing polymorphogenates (16, 26) in the catalyst system to control polydispersity (MWD). The disclosure also provides a catalyst system (20) comprising a plurality of active catalyst complex species (34) formed by combination of a Lewis acid (24), an initiator (22) and a polymorphogenate (26), as well as polymers made using the catalyst system or process. The polymorphogenate (16, 26) can promote or mimic the formation of different active catalyst complex species (34) having different polymerization rates, i.e. different rates of propagation, chain transfer, or termination, as observed by different polydispersities resulting from the presence of relatively different proportions of the polymorphogenate.	

Full Text	POLYDISPERSITY-CONTROLLEDISOOLEFIN POLYMERIZATION WITH POLYMORPHOGENATES

FIELD OF INVENTION

[0001]	The  disclosure  relates  to  new  polymerization  methods  and

polymerization systems using polymorphogenates in a catalyst system to control polydispersity or molecular weight distribution (MWD).

BACKGROUND

[0002]	Isoolefin polymers are prepared in carbocationic polymerization

processes. Of special importance is butyl rubber which is a copolymer of isobutylene with a small amount of isoprene. Butyl rubber is made by low temperature cationic polymerization that generally requires that the isobutylene have a purity of >99.5 wt% and the isoprene have a purity of >98.0 wt% to prepare high molecular weight butyl rubber.

[0003]	The  carbocationic  polymerization  of  isobutylene  and  its

copolymerization with comonomers like isoprene is mechanistically complex.

See, e.g., Organic Chemistry, SIXTH EDITION, Morrison and Boyd, Prentice-Hall,

1084-1085, Englewood Cliffs, New Jersey 1992, and K. Matyjaszewski, ed,

Cationic Polymerizations, Marcel Dekker, Inc., New York, 1996. The catalyst

system is typically composed of two components: an initiator and a Lewis acid.

Examples of Lewis acids include AlCl3 and BF3. Examples of initiators include

Bronsted acids such as HC1, RCOOH (wherein R is an alkyl group), and H2O.

During the polymerization process, in what is generally referred to as the initiation

step, isobutylene reacts with the Lewis acid/initiator pair to produce a carbenium

ion. Following, additional monomer units add to the formed carbenium ion in

what is generally called the propagation step. These steps typically take place in a

diluent or solvent. Temperature, diluent polarity, and counterions affect the

chemistry of propagation. Of these, the diluent is typically considered important.

[0004]	Industry  has  generally  accepted  widespread  use  of a  slurry

polymerization process to produce butyl rubber, polyisobutylene, etc. Typically, the polymerization process extensively uses methyl chloride at low temperatures,

generally lower than -90°C, as the diluent for the reaction mixture. Methyl chloride is employed for a variety of reasons, including that it dissolves the monomers and aluminum chloride catalyst but not the polymer product. Methyl chloride also has suitable freezing and boiling points to permit, respectively, low temperature polymerization and effective separation from the polymer and unreacted monomers. The slurry polymerization process in methyl chloride offers a number of additional advantages in that a polymer concentration of approximately 26% to 37% by volume in the reaction mixture can be achieved, as opposed to the concentration of only about 8% to 12% in solution polymerization. An acceptable relatively low viscosity of the polymerization mass is obtained enabling the heat of polymerization to be removed more effectively by surface heat exchange.

[0005]	More  recently,  the  polymerization  of isobutylene  and  other

monomers in hydrofluorocarbon (HFC) diluents has been disclosed. The utilization of HFC's in diluents or blends of diluents has created new polymerization systems that reduce particle agglomeration, and also can eliminate or reduce the amount of chlorinated hydrocarbons such as methyl chloride in polymerization systems. Such new polymerization systems reduce particle agglomeration and reactor fouling without having to compromise process parameters, conditions, or components and/or without sacrificing productivity/throughput and/or the ability to produce high molecular weight polymers. HFC's are chemicals that are currently used as environmentally friendly refrigerants because they have a very low (even zero) ozone depletion potential. Their low ozone depletion potential is thought to be related to the lack of chlorine. The HFC's also typically have low flammability particularly as compared to hydrocarbons and chlorinated hydrocarbons.

[0006]	Some polymerization media, processes, reactors and systems that

can employ HFC's are disclosed in the following commonly assigned patent

references:	WO2004058827;  WO2004058828;  WO2004058829;

WO2004067577; WO2006011868; US2005101751; US2005107536; US2006079655; US2006084770; US2006094847; US2006100398; and US2006111522.

[0007]	The use of HFC's in polymerization processes has also required

finding new post-polymerization or "downstream" processes that can accommodate such new technology. For example, commonly assigned WO2006009550 discloses filtration to remove polymer from a slurry in an HFC-containing diluent. In addition, the diluent may contain components that need to be removed before the reactor effluent may be recycled to the polymerization process. Post polymerization reactor effluents containing isobutylene or other monomers are not usable as carriers for the catalyst system due to the polymerization of contained isobutylene before entry to the reactor and to the deleterious effects this has on catalyst system quality. Thus, it is essential to have a method for recovering a diluent such as HFC or at least a portion of the HFC from the post-polymerization reactor effluent before it may be recycled as a diluent into the polymerization process.

[0008]	In  conventional  butyl  rubber polymerization,  isobutylene  and

methyl chloride can be easily separated by conventional distillation. However,

azeotropic mixtures or azeotrope-like mixtures involving HFC's in other areas

have been encountered in the past. See, e.g., U.S. Patent Nos. 5,087,329,

5,200,431, 5,470,442, 5,723,429, 5,744,662, 5,830,325, 6,156,161, 6,307,115,

6,527,917, and EP 1 003 699 B. Some HFC's such as, for example, 1,1,1,2-

tetrafluoroethane ("R134a") and 1,1-difluoroethane ("R152a") form maximum

boiling azeotropes or azeotrope-like mixtures with isobutylene. Thus, the post-

polymerization separation of certain HFC's from unreacted monomers such as

isobutylene by simple distillation is not always possible. An extractive distillation

method for separating slurry components from a polymerization reactor

employing HFC diluent is disclosed in commonly assigned WO2006/009553.

[0009]	The polydispersity,  also  called  molecular weight  distribution

(MWD = Mw/Mn), of butyl rubber prepared commercially is typically broader

than the expected most-probable distribution (2.0) and varies from plant to plant.

For example, isobutylene polymerization in an HFC-containing diluent has been

found to generally produce polymers with a narrower MWD than methyl chloride

diluent.

[0010]	It has now been discovered that the types and levels of trace

impurities in the recycled diluents and unreacted monomers can be different for different production facilities, which may result from differences in the manner in which the various diluents and monomers are processed and recovered from the reactor effluents for recycle. For example, methyl chloride may hydrolyze when water is present, such as in water quenching of the reactor effluent in some production facilities, to form methanol and dimethyl ether, which can then contaminate recycled diluent and/or monomer if it is not removed in the recovery of the diluent and unreacted monomer. Moreover, fresh monomer and diluent makeup streams sometimes can contain relatively high contaminant levels that may go unnoticed. It is thus seen that the types and levels of impurities can fluctuate uncontrollably in a production facility. Steps are frequently undertaken to remove water and hydrolysis products from entering monomer and other feed streams to the reactor.

[0011]	Heretofore, it has been common practice in the production of butyl

rubber to adjust the rate of catalyst supply (Lewis acid and initiator) to the reactor to try to obtain the desired molecular weight of the polymer. In a typical production facility, the recovered polymer or polymer cement is sampled downstream from the reactor, and the molecular weight is gauged by Mooney viscometer readings or other rheological correlations, or by more rigorous testing such as gel permeation chromatography (GPC). If the molecular weight is off target, the catalyst feed has typically been adjusted, the process allowed to line out at steady state, and another reading taken to see if the molecular weight is closer to the target. The time between sampling and molecular weight determination is frequently as much as an hour or more, during which time off-spec product may be produced and other process conditions may have changed. Sometimes it can be difficult or seemingly impossible for one facility to produce a butyl rubber matching the specifications of another facility.

[0012]	Chinese Patent Application No. 01134710.4, Public Disclosure No.

CN 1417234A, discloses a method for the preparation of isoolefin polymers or copolymers by cationic polymerization in which a homopolyermization reaction of C4-C7 isoolefin monomers or a copolymerization reaction with other monomers is performed in a chlorohydrocarbon diluent using a Lewis acid as the primer, to

which reaction system it is suggested to add such dispersing agents as carboxylic

acid esters, ethers, ketones, amines, styrenes or alkyl substituted styrenes. The

dispersing aids are said to lower the viscosity of the polymerization system and to

make the dispersion of the insoluble polymer granules more uniform in the

diluent. The reference claims that at a reaction temperature below -20°C, a stably

dispersed polymer system can be obtained, the problem of heat transfer and mass

transfer can be effectively improved, the dispersing agent that has been added can

be easily obtained, and, at the same time, a narrower MWD of the polymer is

obtained. However, there is no disclosure of any specific co-initiator for the

Lewis acid, and some of the dispersing aids are known comonomers.

[0013]	Applicant  proposes  herein  that  some  types  and  levels  of

adventitious components in some polymerization reactor feeds may have a heretofore unrecognized and/or unpredictable effect on the molecular weight and/or MWD. Polymerization methods and systems to adjust the MWD in a controllable manner would be desirable for several reasons such as being able to more closely match the distribution of products prepared at different plants and/or with different diluents or catalyst systems, to tailor the distribution of products prepared in new processes, and potentially to prepare new product grades.

SUMMARY OF THE INVENTION

[0014]	This  disclosure  provides  new  polymerization  systems  and

processes using a new class of catalyst system modifiers, referred to herein as polymorphogenates. A polymorphogenate modifies the catalyst system to promote or mimic the formation of different active catalyst complex species having different polymerization rates, i.e. different propagation, chain transfer, or termination reactions, as observed by different polydispersities resulting from the presence of relatively different proportions of the polymorphogenate. The polymorphogenate is preferably selected from molecular oxygen and chalcogenates, for example, organic oxygenates and corresponding thio compounds. In the polymerization of isoolefin monomers with a Lewis acid and initiator in diluent, the polymorphogenate is used as a control mechanism to modulate  the  molecular  weight  characteristics  of the  polymers  produced,

including MWD.

[0015]	In one aspect the disclosure provides a method to polymerize one

or more monomer(s) to form isoolefin polymers and copolymers with a controlled MWD greater than 2.0. The method includes polymerizing the one or more monomer(s) in a polymerization medium comprising the one or more monomer(s), a diluent and a catalyst system. The diluent can be one or more halogenated hydrocarbon(s). The catalyst system can include one or more Lewis acid(s), and. a plurality of modifiers comprising one or more polymorphogenate(s) (which may or may not be an initiator) and one or more initiator(s) (which may or may not be another polymorphogenate). In one embodiment, the amount of polymorphogenate(s) is adjusted so that the isoolefin polymers and copolymers having a controlled MWD greater than 2.0.

[0016]	In  an  embodiment,  the  method  can  include  supplying  the

polymerization medium in one or more feed stream(s) to a reactor for the polymerization, recovering a mixture of polymer and diluent from the reactor, separating diluent from the mixture to recover the polymer, and recycling the separated diluent to the one or more reactor feed stream(s). At least one of the one or more polymorphogenate(s) can be added to at least one of the one or more feed stream(s).

[0017]	In an embodiment, the diluent separation can include removal of

polymorphogenates. In another embodiment, the diluent separation can include distillation, e.g. simple distillation or extractive distillation. In other embodiments, the mixture recovered from the reactor can be in the form of a slurry of the polymer in the diluent.

[0018]	In an embodiment, the polymorphogenate addition can include

determining polymorphogenate level in at least one of the one or more feed stream(s) and controlling a rate of the polymorphogenate addition to obtain a polymorphogenate desired level. Alternatively or additionally, the polymorphogenate addition can include determining MWD of the recovered polymer and proportionally adjusting a rate of the polymorphogenate addition to control the MWD and/or proportionally adjusting the polymorphogenate desired level.  In embodiments, the one or more polymorphogenate(s) can be added to a

monomer feed stream comprising diluent, and/or to a catalyst feed stream comprising the one or more Lewis acid(s).

[0019]	Another aspect of the disclosure provides a method to polymerize

one or more monomer(s) to form isoolefin polymers and copolymers with a

controlled MWD greater than 2.0. The method includes: supplying to a

polymerization reactor a catalyst system feed stream and one or more additional

feed streams comprising the one or more monomer(s), a diluent, or a combination

thereof; and controlling a rate of supply of a polymorphogenate in at least one of

the feed streams. The diluent can be one or more halogenated hydrocarbon(s).

The catalyst system can include one or more Lewis acid(s) and one or more

initiator(s) that is not the same as the rate-controlled polymorphogenate.

[0020]	Another aspect of the disclosure can provide a polymerization

system to polymerize one or more monomer(s) to form isoolefin polymers and copolymers with a controlled MWD greater than 2.0. The system can include: a reaction zone to polymerize the one or more monomer(s) in a polymerization medium comprising the one or more monomer(s), a diluent and a catalyst system; a monomer feed line to supply the one or more monomer(s) and diluent to the polymerization medium in the reaction zone; a separate catalyst feed line to supply one or more Lewis acid(s) to the polymerization medium in the reaction zone; and a system for adjusting (e.g., a control loop) a feed rate of the one or more polymorphogenate(s) to the reaction zone. The diluent can be one or more halogenated hydrocarbon(s). The catalyst system can include one or more Lewis acid(s) and a plurality of modifiers comprising one or more polymorphogenate(s) and one or more initiator(s).

[0021]	In an embodiment, the system can also include a product line to

recover a mixture of polymer and diluent from the reaction zone, a polymer recovery unit to separate diluent from the mixture and recover the polymer, a diluent recovery unit to enrich the separated diluent, and a transfer line to recycle the enriched diluent to the monomer feed line. The polymerization system can also include a polymorphogenate supply line to introduce the one or more polymorphogenate(s) to the reaction zone, e.g. directly or via the monomer feed line, the catalyst feed line, or a combination thereof.

[0022]	In  an  embodiment,  the  diluent recovery  unit  can  include  a

fractionation operation, which can be an extractive distillation unit, to produce

polymorphogenate-lean diluent for recycle.  In another embodiment, the diluent

recovery unit can include means for polymorphogenate removal.

[0023]	In  another  embodiment,  the  control  loop  can  include  a

polymorphogenate analyzer to determine polymorphogenate level in the monomer feed line, the catalyst feed line, or a combination thereof, and a flow controller in communication with the polymorphogenate analyzer and associated with the oxygenate supply line, e.g. to control a flow rate of the polymorphogenate supply line to achieve polymorphogenate desired level at the polymorphogenate analyzer. In an embodiment, the control loop can include a MWD analyzer to determine MWD of the recovered polymer, in communication with a flow controller to control a flow rate of the polymorphogenate supply line to achieve a MWD target input. Alternatively or additionally, the control loop can include a MWD analyzer to determine MWD of the recovered polymer, in communication with the flow controller to proportionally adjust the polymorphogenate desired level to achieve a MWD target.

[0024]	In  embodiments,  the  polymorphogenate  supply  line  can  be

connected to the monomer feed line, and/or to the catalyst feed line, which can be connected to a reactor housing the reaction zone.

[0025]	Another embodiment of the disclosure provides a catalyst system

comprising a plurality of active catalyst complex species formed by combination

of a Lewis acid, an initiator and a polymorphogenate. In an embodiment, the

polymorphogenate can promote the formation of different active catalyst complex

species having different polymerization rates, i.e. different rates of propagation,

chain transfer, or termination, as observed by different polydispersities resulting

from the presence of relatively different proportions of the polymorphogenate,

especially in the slurry polymerization of isobutylene in a butyl reactor with

methyl chloride diluent at -95°C. In one embodiment, the polymorphogenate is

present in a substoichiometric proportion with respect to the Lewis acid.

[0026]	In another embodiment of the present disclosure, there is provided

an isobutylene polymer having a controlled MWD greater than 2.0 prepared using

the catalyst and methods described above.

[0027]	In an embodiment, the catalyst system modifiers further comprise a

weakly-coordinating anion.

DRAWINGS

[0028]	Fig. 1 is a schematic flow diagram of a polymerization system

according to an embodiment of the disclosure.

[0029]	Fig. 2 is a graph comparing MWD of polymers prepared in

polymerization media containing various oxygenates.

DETAILED DESCRIPTION

[0030]	As used herein, the new numbering scheme for the Periodic Table

Groups are used as in CHEMICAL AND ENGINEERING NEWS, 63(5), 27 (1985).

[0031]	For purposes of this disclosure and the claims thereto the term

"catalyst system" refers to and includes any Lewis acid(s) or other metal complex(es) used to catalyze the polymerization of the olefinic monomers of the disclosure, as well as a plurality of catalyst modifiers including at least one polymorphogenate and at least one initiator, and optionally other minor catalyst component(s).

[0032]	In  one  embodiment,  the  disclosure  provides  a  method  to

polymerize one or more monomer(s) to form isoolefin polymers and copolymers with a controlled polydispersity, which is also known in the art as MWD, wherein the MWD is greater than 2.0, comprising polymerizing the one or more monomer(s) in a polymerization medium comprising the one or more monomer(s), a diluent and a catalyst system comprising a polymorphogenate and an initiator.

[0033]	Polymerization media suitable to polymerize monomers to form a

polymer relate to the selection of polymerization conditions and components, and it is within the ability of those skilled in the art to obtain the production of a desired polymer with the controlled MWD in light of process parameters and component properties described herein. There are numerous permutations of the polymerization process and variations in the polymerization system components

available to produce the desired polymer attributes, including MWD. In preferred

embodiments,  such  polymers  include  polyisobutylene  homopolymers,

isobutylene-isoprene  (butyl  rubber)  copolymers,  isobutylene  and  para-

methylstyrene copolymers, and star-branched butyl rubber terpolymers.

[0034]	"Diluent" means a diluting or dissolving agent.  Diluent is

specifically defined to include chemicals that can act as solvents for the Lewis acid, other metal complexes, initiators, monomers or other additives. In the practice of the disclosure, the pure diluent, apart from the polymorphogenate or impurities in the diluent that can modify the catalyst system, does not generally alter the general nature of the components of the polymerization medium, i.e., the components of the catalyst system, monomers, etc. However, it is recognized that interactions between the diluent and reactants may occur. In preferred embodiments, the diluent does not react with the catalyst system components, monomers, etc. to any appreciable extent. Additionally, the term diluent includes mixtures of at least two or more diluents.

[0035]	A "reactor" is any container(s) in which a chemical reaction

occurs. The commercial butyl reactors typically used in embodiments are well mixed vessels of greater than 10 to 30 liters in volume with a high circulation rate provided by a pump impeller. The polymerization and the pump both generate heat and, in order to keep the slurry cold, the reaction system needs to have the ability to remove the heat. An example of such a continuous flow stirred tank reactor ("CFSTR") is found in U.S. Patent No. 5,417,930, incorporated by reference. In embodiments of these reactors, slurry can be circulated through tubes of a heat exchanger by a pump, while boiling ethylene on the shell side can provide cooling, and the slurry temperature can be determined by the boiling ethylene temperature, the required heat flux and the overall resistance to heat transfer.

[0036]	"Slurry" refers to a volume of diluent comprising polymer that has

precipitated from the diluent, monomers, Lewis acid, and initiator.  The slurry

concentration is the volume percent of the partially or completely precipitated

polymers based on the total volume of the slurry.

[0037]	"Polymer" may be used to refer to homopolymers, copolymers,

interpolymers, terpolymers, etc. Likewise, a "copolymer" may refer to a polymer comprising at least two monomers, optionally with other monomers. When a polymer is referred to as comprising a monomer, the monomer is present in the polymer in the polymerized form of the monomer or in the derivative form the monomer. Likewise, when catalyst components are described as comprising neutral stable forms of the components, it is well understood by one skilled in the art, that the ionic form of the component is the form that reacts with the monomers to produce polymers.  .

[0038J	"Isoolefin" refers to any olefin monomer having two substitutions

on the same carbon.  "Multiolefin" refers to any monomer having two double

bonds.  "Elastomer" or "elastomeric composition," as used herein, refers to any

polymer or composition of polymers consistent with the ASTM D1566 definition.

The terms may be used interchangeably with the term "rubber(s)," as used herein.

[0039]	"Pseudohalogen" is defined herein to be an azide, an isocyanate, a

thiocyanate, an isothiocyanate or a cyanide.

[0040]	"Oxygenate" refers to oxo- or hydroxyl-substituted hydrocarbons

or otherwise unsubstituted hydrocarbons containing an oxygen atom. The term "organic oxygenate" generally includes compounds consisting essentially of hydrogen, carbon and oxygen atoms such as alcohols, ethers, ketones, carboxylic acids, esters, aldehydes, epoxides, including monobasic and polybasic oxygenates, and also including the corresponding thio equivalents where one or more of the oxygen atoms is replaced by a sulfur atom. The term generally excludes compounds which do not have at least one carbon atom, one hydrogen atom and one oxygen atom, such as carbon monoxide, carbon dioxide, and water, and also excludes compounds containing non-organic elements other than hydrogen, carbon and oxygen, for example hydrocarbons substituted with other atoms such as metalloid or metal.

[0041]	In  one  embodiment,  this  disclosure  relates  to  the  use  of

polymorphogenate(s) to produce a polymer with a controlled MWD. For example, the polymorphogenate(s) can be used with chlorinated hydrocarbon(s), hydrofluorocarbon(s), or blends of hydrofluorocarbon(s) with hydrocarbon(s) and/or chlorinated hydrocarbon(s) to polymerize and copolymerize isoolefins with

dienes and/or alkylstyrenes to produce isoolefin homopolymers and copolymers with a controlled MWD.

[0042]	In one embodiment, this disclosure relates to the discovery of new

polymerization systems and processes using reactor feed stream(s) containing polymorphogenate(s). These polymorphogenates effectively modify the catalyst system to form a plurality of activated catalyst species which influence the MWD. Polymerization systems using these polymorphogenates can produce polymers having a controlled molecular weight and MWD. In addition, this disclosure further relates to the use of these polymorphogenates at controlled rates in polymerization systems for the preparation of high molecular weight polymers and copolymers with targeted molecular weight and MWD that is tightly controlled by the rate of the polymorphogenates used in the polymerization systems.

Monomers and Polymers

[0043]	Monomers which may be polymerized by this system include any

hydrocarbon monomer that is polymerizable using this disclosure. Preferred monomers include one or more of olefins, alpha-olefins, disubstituted olefins, isoolefins, conjugated dienes, non-conjugated dienes, styrenics and/or substituted styrenics and vinyl ethers. The styrenic may be substituted (on the ring) with an alkyl, aryl, halide or alkoxide group. Preferably, the monomer contains 2 to 20 carbon atoms, more preferably 2 to 9, even more preferably 3 to 9 carbon atoms. Examples of preferred olefins include styrene, para-alkylstyrene, para-methylstyrene, alpha-methyl styrene, divinylbenzene, diisopropenylbenzene, isobutylene, 2-methyl-l-butene, 3-methyl-l-butene, 2-methyl-2-pentene, isoprene, butadiene, 2,3-dimethyl-l,3-butadiene, fi-pinene, myrcene, 6,6-dimethyl-fulvene, hexadiene, cyclopentadiene, piperylene, methyl vinyl ether, ethyl vinyl ether, and isobutyl vinyl ether and the like. Monomer may also be combinations of two or more monomers. Styrenic block copolymers may also be used a monomers. Preferred block copolymers include copolymers of styrenics, such as styrene, para-methylstyrene, alpha-methylstyrene, and C4 to C30 diolefins, such as isoprene, butadiene, and the like. Particularly preferred monomer combinations include 1) isobutylene and para-methyl styrene 2) isobutylene and isoprene, as

well as homopolymers of isobutylene.

[0044]	Additionally,  preferred  monomers  include  those  that  are

cationically polymerizable as described in Cationic Polymerization of Olefins, A Critical Inventory, Joseph Kennedy, Wiley Interscience, New York 1975. Monomers include any monomer that is cationically polymerizable, such as those monomers that are capable of stabilizing a cation or propagating center because the monomer contains an electron donating group.

[0045]	The monomers may be present in the polymerization medium in an

amount ranging from 75 wt% to 0.01 wt% in one embodiment, alternatively 60 wt% to 0.1 wt%, alternatively from 40 wt% to 0.2 wt%, alternatively 30 to 0.5 wt%, alternatively 20wt% to 0.8 wt%, alternatively and from 15 wt% to 1 wt% in another embodiment.

[0046]	Preferred polymers include homopolymers of any of the monomers

listed herein. Examples of homopolymers include polyisobutylene, polypara-methylstyrene, polyisoprene, polystyrene, polyalpha-methylstyrene, polyvinyl ethers (such as polymethylvinylether, polyethylvinylether). Preferred polymers also include copolymers of 1) isobutylene and an alkylstyrene; and 2) isobutylene and isoprene.

[0047]	In one embodiment butyl polymers are prepared by reacting a

comonomer mixture, the mixture having at least (1) a C4 to Ce isoolefin monomer component such as isobutene with (2) a multiolefin, or conjugated diene monomer component. The isoolefin is in a range from 70 to 99.5 wt% by weight of the total comonomer mixture in one embodiment, 85 to 99.5 wt% in another embodiment. In yet another embodiment the isoolefin is in the range of 92 to 99.5 wt%. The conjugated diene component in one embodiment is present in the comonomer mixture from 30 to 0.5 wt% in one embodiment, and from 15 to 0.5 wt% in another embodiment. In yet another embodiment, from 8 to 0.5 wt% of the comonomer mixture is conjugated diene. The C4 to C6 isoolefin may be one or more of isobutene, 2-methyl-1-butene, 3-methyl-1-butene, 2-methyl-2-butene, and 4-methyl-1-pentene. The multiolefin may be a C4 to C14 conjugated diene such as isoprene, butadiene, 2,3-dimethyl-l,3-butadiene, ß-pinene, myrcene, 6,6-dimethyl-fulvene, hexadiene, cyclopentadiene and piperylene.  One embodiment

of the butyl rubber polymer of the disclosure is obtained by reacting 85 to 99.5

wt% of isobutylene with 15 to 0.5 wt% isoprene, or by reacting 95 to 99.5 wt%

isobutylene with 5.0 wt% to 0.5 wt% isoprene in yet another embodiment.

[0048]	This disclosure further relates to terpolymers and tetrapolymers

comprising any combination of the monomers listed above. Preferred terpolymers and tetrapolymers include polymers comprising isobutylene, isoprene and divinylbenzene, polymers comprising isobutylene, para-alkylstyrene (preferably paramethyl styrene) and isoprene, polymers comprising cyclopentadiene, isobutylene, and paraalkyl styrene (preferably paramethyl styrene), polymers of isobutylene cyclopentadiene and isoprene, polymers comprising cyclopentadiene, isobutylene, and methyl cyclopentadiene, polymers comprising isobutylene, paramethylstyrene and cyclopentadiene. Lewis acid

[0049]	In a preferred embodiment the Lewis acid (also referred to as the

co-initiator or catalyst) may be any Lewis acid based on metals from Group 4, 5,

13, 14 and 15 of the Periodic Table of the Elements, including boron, aluminum,

gallium, indium, titanium, zirconium, tin, vanadium, arsenic, antimony, and

bismuth. One skilled in the art will recognize that some elements are better suited

in the practice of the disclosure. In one embodiment, the metals are aluminum,

boron and titanium, with aluminum being desirable. Illustrative examples include

A1C13, (alkyl)AlCl2, (C2H5)2A1C1, (C2H5)Al2Cl3, BF3, SnCl4, and TiCl4. In a

particularly preferred embodiment, BF3 is not the chosen Lewis acid.

[0050]	The Group 4, 5 and 14 Lewis acids have the general formula MX4;

wherein M is Group 4, 5, or 14 metal; and X is a halogen independently selected

from the group consisting of fluorine, chlorine, bromine, and iodine, preferably

chlorine. X may also be a psuedohalogen. Non-limiting examples include

titanium tetrachloride, titanium tetrabromide, vanadium tetrachloride, tin

tetrachloride and zirconium tetrachloride. The Group 4, 5, or 14 Lewis acids may

also contain more than one type of halogen. Non-limiting examples include

titanium bromide trichloride, titanium dibromide dichloride, vanadium bromide

trichloride, and tin chloride trifluoride.

[0051]	Group 4, 5 and 14 Lewis acids useful in this disclosure may also

have the general formula MRnX4.n; wherein M is Group 4, 5, or 14 metal; wherein R is a monovalent hydrocarbon radical selected from the group consisting of C1 to C12 alkyl, aryl, arylalkyl, alkylaryl and cycloalkyl radicals; and n is an integer from 0 to 4; X is a halogen independently selected from the group consisting of fluorine, chlorine, bromine, and iodine, preferably chlorine. X may also be a psuedohalogen. Non-limiting examples include benzyltitanium trichloride, dibenzyltitanium dichloride, benzylzirconium trichloride, dibenzylzirconium dibromide, methyltitanium trichloride, dimethyltitanium difiuoride, dimethyltin dichloride and phenylvanadium trichloride.

[0052]	Group 4, 5 and 14 Lewis acids useful in this disclosure may also

have the general formula M(RO)nR'mX4-(m+n); wherein M is Group 4, 5, or 14 metal, wherein RO is a monovalent hydrocarboxy radical selected from the group consisting of C1 to C30 alkoxy, aryloxy, arylalkoxy, alkylaryloxy radicals; R' is a monovalent hydrocarbon radical selected from the group consisting of C1 to C12 alkyl, aryl, arylalkyl, alkylaryl and cycloalkyl radicals; n is an integer from 0 to 4 and m is an integer from 0 to 4 such that the sum of n and m is not more than 4; X is a halogen independently selected from the group consisting of fluorine, chlorine, bromine, and iodine, preferably chlorine. X may also be a psuedohalogen. Non-limiting examples include methoxytitanium trichloride, n-butoxytitanium trichloride, di(isopropoxy)titanium dichloride, phenoxytitanium tribromide, phenylmethoxyzirconium trifluoride, methyl methoxytitanium dichloride, methyl methoxytin dichloride and benzyl isopropoxyvanadium dichloride.

[0053]	Group 5 Lewis acids useful in this disclosure may also have the

general formula MOX3; wherein M is a Group 5 metal; wherein X is a halogen independently selected from the group consisting of fluorine, chlorine, bromine, and iodine, preferably chlorine. A non-limiting example is vanadium oxytrichloride..

[0054]	The Group 13 Lewis acids useful in this disclosure have the

general formula MX3; wherein M is a Group 13 metal and X is a halogen independently selected from the group consisting of fluorine, chlorine, bromine, and iodine, preferably chlorine.  X may also be a psuedohalogen.  Non-limiting

examples include aluminum trichloride, boron trifluoride, gallium trichloride, and indium trifluoride.

[0055]	Group 13 Lewis acids useful in this disclosure may also have the

general formula: MRnX3-n wherein M is a Group 13 metal; R is a monovalent

hydrocarbon radical selected from the group consisting of C1 to C12 alkyl, aryl,

arylalkyl, alkylaryl and cycloalkyl radicals; and n is an number from 0 to 3; X is a

halogen independently selected from the group consisting of fluorine, chlorine,

bromine, and iodine, preferably chlorine. X may also be a psuedohalogen. Non-

limiting examples include ethylaluminum dichloride, methylaluminum dichloride,

benzylaluminum dichloride, isobutylgallium dichloride, diethylaluminum

chloride, dimethylaluminum chloride, ethylaluminum sesquichloride,

methylaluminum sesquichloride, trimethylaluminum and triethylaluminum.

[0056]	Group 13 Lewis acids useful in this disclosure may also have the

general formula M(RO)nR'mX3-(m+n); wherein M is a Group 13 metal; wherein RO

is a monovalent hydrocarboxy radical selected from the group consisting of C1 to

C30 alkoxy, aryloxy, arylalkoxy, alkylaryloxy radicals; R' is a monovalent

hydrocarbon radical selected from the group consisting of C1 to C12 alkyl, aryl,

arylalkyl, alkylaryl and cycloalkyl radicals; n is a number from 0 to 3 and m is an

number from 0 to 3 such that the sum of n and m is not more than 3; X is a

halogen independently selected from the group consisting of fluorine, chlorine,

bromine, and iodine, preferably chlorine. X may also be a psuedohalogen. Non-

limiting examples include methoxyaluminum dichloride, ethoxyaluminum

dichloride,	2,6-di-tert-butylphenoxyaluminum  dichloride,	methoxy

methylaluminum chloride, 2,6-di-tert-butylphenoxy methylaluminum chloride,

isopropoxygallium dichloride and phenoxy methylindium fluoride.

[0057]	Group 13 Lewis acids useful in this disclosure may also have the

general formula M(RC=OO)nR'mX3-(m+n); wherein M is a Group 13 metal; wherein RC=OO is a monovalent hydrocarbacyl radical selected from the group selected from the group consisting of C2 to C30 alkacyloxy, arylacyloxy, arylalkylacyloxy, alkylarylacyloxy radicals; R' is a monovalent hydrocarbon radical selected from the group consisting of C1 to C12 alkyl, aryl, arylalkyl, alkylaryl and cycloalkyl radicals; n is a number from 0 to 3 and m is a number from 0 to 3 such that the

sum of n and m is not more than 3; X is a halogen independently selected from the

group consisting of fluorine, chlorine, bromine, and iodine, preferably chlorine. X

may also be a psuedohalogen. Non-limiting examples include acetoxyaluminum

dichloride, benzoyloxyaluminum dibromide, benzoyloxygallium difluoride,

methyl acetoxyaluminum chloride, and isopropoyloxyindium trichloride.

[0058]	Particularly preferred Lewis acids may be any of those useful in

cationic polymerization of isobutylene copolymers including: aluminum trichloride, aluminum tribromide, ethylaluminum dichloride, ethylaluminum sesquichloride, diethylaluminum chloride, methylaluminum dichloride, methylaluminum sesquichloride, dimethylaluminum chloride, boron trifluoride, titanium tetrachloride, etc. with ethylaluminum dichloride and ethylaluminum sesquichloride being preferred.

[0059]	Lewis acids such as methylaluminoxane (MAO) and specifically

designed weakly coordinating Lewis acids such as B(C6F5)3 are also suitable Lewis acids within the context of the disclosure. Polymorphogenates

[0060]	Polymorphogenates in the present disclosure include any element

or chemical compound that can modify or partially modify catalyst complexes in a carbocationic polymerization catalyst system comprising a Lewis acid and initiator to promote or mimic the formation of different active catalyst complex species having different polymerization rates. Different polymerization rates of the different catalyst complex species can be due to differences in the rate of propagation, chain transfer, termination reactions, or the like, as observed by different polydispersities resulting from the presence of relatively different proportions of the polymorphogenate. In the polymerization of isoolefin monomers with a Lewis acid and initiator in diluent, the rate of supply of the polymorphogenate to the polymerization media or reaction zone can be used as a control mechanism to modulate the molecular weight characteristics of the polymers produced, including MWD.

[0061]	The polymorphogenate  is preferably  selected  from  molecular

oxygen and chalcogenates, including organic oxygenates and corresponding thio compounds.  Molecular oxygen can be added directly to the polymerization
