Repository: anandvc/allindianpatents

File: patents/278162-polymer-composition.html (part 1 of 2)
Indian Patents. 278162:“POLYMER COMPOSITION”

Indian Patents

Recently Granted Patents

  Recently Published Patents

Title of Invention	“POLYMER COMPOSITION”

Abstract	A composition comprising a mixture of: (i) an aromatic polycarbonate; (ii) a graft copolymer including polyacrylonitrile; and, (iii) a non-crosslinked acrylic polymer having a weight average molecular weight (Mw) of less than or equal to 65,000 Daltons (Da).	

Full Text	The present invention relates to, amongst other things, an aromatic polycarbonate composition, a process for manufacturing an aromatic polycarbonate composition, an article and a method of forming an article from an aromatic polycarbonate composition. In particular, although not exclusively, the present invention relates to an aromatic polycarbonate composition which typically exhibits desirable short cycle times in melt processing applications, such as injection moulding applications.

Thermoplastic aromatic polycarbonates may be employed in numerous applications, such as electrical, engineering and automotive applications. Typically, high molecular weight aromatic polycarbonates (e.g. Mw of 20,000 to 50,000 Da) are employed in electrical and engineering applications because of their relatively high strength, high impact resistance, high temperature and fire resistance properties. However, high molecular weight polycarbonates typically exhibit relatively poor melt flow characteristics which may restrict their applications. In particular, high molecular weight aromatic polycarbonates typically exhibit relatively low melt flow rates. Consequently, it is typically more difficult to form intricate moulded parts and moulded articles with low levels of residual stress from such aromatic polycarbonates. A further disadvantage which may restrict the applications of aromatic polycarbonates is the relatively high cost of these polymers.

In an attempt to overcome some of the disadvantages associated with aromatic polycarbonates, blends of the polycarbonate with other polymer resins have been employed. For example, blends of aromatic polycarbonates and acrylonitrile-butadiene-styrene (ABS) have been used to reduce the raw material costs and enhance the melt flow of the polycarbonate. However, despite the enhanced melt flow of the aromatic polycarbonate and ABS blend generally there is an increase in the process cycle time in melt processing applications (e.g. injection moulding applications), as it is necessary to cool the blend for prolonged periods of time to form the moulding and allow the 

moulding to be removed from the mould without damaging the moulding and/or the mould. The increased process cycle time, namely the time to form an article by an injection moulding process, increases the costs and decreases the efficiency of the injection moulding procedure. Further disadvantages which may result from blends of aromatic polycarbonates and ABS include a reduction in the Vicat softening point and a reduction in the impact resistance compared to the aromatic polycarbonate alone.

The present invention therefore seeks to solve some of the aforementioned technical problems associated with processing a blend of an aromatic polycarbonate and another polymer, particularly a thermoplastic blend of an aromatic polycarbonate and another polymer.

Thus according to a first aspect, the present invention provides a composition comprising a mixture of:

(i) an aromatic polycarbonate;

(ii) a graft copolymer including polyacrylonitrile; and,

(iii) a non-crosslinked acrylic polymer having a weight average molecular weight (Mw) of less than or equal to 65,000 Daltons

(Da).

Such a composition may be referred to hereinafter as the composition of the present invention. Preferably, the composition of the present invention is a polymer blend.

It has been found that when some of the graft copolymer including polyacrylonitrile (ii) in a mixture of aromatic polycarbonate (i) and the graft copolymer including polyacrylonitrile (ii) is replaced with the relatively low molecular weight non-crosslinked acrylic polymer (iii), the Vicat softening temperature of the mixture is typically essentially unchanged. Unexpectedly however the process cycle time in injection moulding applications is typically reduced significantly. This is unexpected since conventional theory suggests 

that a heat resistance increase such as a rise in the Vicat softening temperature, in the absence of changes in thermal diffusivity, is necessary for a reduction in the cooling time of an injection moulded part. Additionally, it has been found that when some of the graft copolymer including polyacrylonitrile (ii) in a mixture of aromatic polycarbonate (i) and the graft copolymer including polyacrylonitrile (ii) is replaced with the relatively low molecular weight non- crosslinked acrylic polymer (iii), the Melt Flow Rate of the mixture typically increases. The enhanced Melt flow Rate of the composition of the present invention permits the formation of more complex shaped articles and articles having lower levels of residual stress than a comparable composition not including the low molecular weight acrylic polymer (iii). Suitably, the composition of the present invention typically offers significant advantages in melt processing applications, such as injection moulding applications.

The Melt Flow Rate measures the rate of extrusion of thermoplastics through an orifice at a prescribed temperature and load. Melt Flow Rate is also referred to as Melt Flow Index. The process cycle time in injection moulding applications is the total time taken to produce a moulded article having no visible defects. The process cycle includes the following: (a) injecting the molten polymer into a mould; (b) a holding and cooling phase - during the holding phase pressure is applied to the molten polymer so it packs the entirety of the mould as the cooling polymer in the mould shrinks. Once the gate freezes (i.e. the polymer at the entry point of the mould cools so that no more material may be packed into the mould cavity) the pressure is removed and the part is allowed to cool in the mould until it is rigid enough to survive the ejection process; (c) retraction of the injector screw; (d) mould opening; (e) part ejection; and (f) mould closing so it may be re-used. Typically, steps (b) and (c) take place simultaneously. Usually, the holding and cooling phase (step b) dominates the process cycle time. Consequently, a reduction of time in this step, for example a reduction in time for the molten polymer to cool and solidify, is likely to reduce the overall process cycle time of the moulding procedure. 

The Vicat softening temperature of a polymer or polymer blend is the temperature at which a specimen of the polymer/polymer blend starts to soften rapidly. Typically, it is the temperature at which the specimen is penetrated to a depth of 1 mm with a flat ended needle under the application of a specific load. The Vicat softening temperature reflects the point of softening to be expected when a material is used in an elevated temperature application. The Vicat softening temperature of the composition of the present invention is essentially comparable to the unmodified aromatic polycarbonate and acrylonithle graft copolymer mixture not including the low molecular weight acrylic polymer. Conveniently, the composition of the present invention may be used in similar high temperature applications as aromatic polycarbonate and ABS blends, such as electrical applications. A suitable method of measuring Vicat softening temperature is ISO 306B:1987 Second Edition.

Suitably, the composition of the present invention is a thermoplastic composition, namely the composition becomes soft and "plastic" upon heating and firm when cool. Suitably, the composition of the present invention may be formed into shaped articles by melt-processing techniques such as injection moulding, melt extrusion and blow moulding.

Preferably, the non-crosslinked acrylic polymer comprises a polymer obtainable by polymerising 60 to 100% by weight of methyl methacrylate monomer and 0 to 40% by weight of one or more alkyl (alk)acrylate comonomers. Suitably, the non-crosslinked acrylic polymer comprises a methyl methacrylate homopolymer or a copolymer comprising greater than or equal to 60% by weight methyl methacrylate and less than or equal to 40% by weight of one or more alkyl (alk)acrylate comonomers. Most preferably, the non- crosslinked acrylic polymer comprises a copolymer as defined herein.

When the non-crosslinked acrylic polymer comprises a copolymer, the copolymer is essentially a random copolymer. By the term "random copolymer" we mean a copolymer consisting of macromolecules in which the probability of finding a given monomehc unit at any given site in the chain is independent of 

the nature of the adjacent units. Suitably, the random copolymer is essentially a linear random copolymer.

As used herein, the term "alkyl (alk)acrylate" refers to the corresponding acrylate ester or alkacrylate ester, which are usually formed from the corresponding acrylic or alkacrylic acids, respectively. In other words, the term

"alkyl (alk)acrylate" refers to either an alkyl alkacrylate or an alkyl acrylate. It will be appreciated that when the non-crosslinked acrylic polymer comprises a non-crosslinked acrylic copolymer the term alkyl (alk)acrylate does not embrace methyl methacrylate.

Preferably, the one or more alkyl (alk)acrylates is a (C-?-C22)alkyl ((C1- C-?o)alk)acrylate. As mentioned in the preceding paragraph the (Ci-C22)alkyl ((C"i-Cio)alk)acrylate does not include a Ci alkyl (C-?alk)acrylate, namely methyl methacrylate. Examples of C1-C22 alkyl groups of the alkyl (alk)acrylates include methyl, ethyl, n-propyl, n-butyl, iso-butyl, tert-butyl, iso-propyl, pentyl, hexyl, cyclohexyl, 2-ethyl hexyl, heptyl, octyl, nonyl, decyl, isodecyl, undecyl, dodecyl, tridecyl, tetradecyl, pentadecyl, hexadecyl, heptadecyl, octadecyl, nonadecyl, eicosyl, behenyl, and isomers thereof. The alkyl group may be straight or branched chain. Preferably, the (C1 -C22) alkyl group represents a (C-?-C8)alkyl group as defined above, more preferably a (C-?-C6)alkyl group as defined above, even more preferably a (C-?-C4)alkyl group as defined above. Examples of C1-10 alk groups of the alkyl (alk)acrylate include methyl, ethyl, n- propyl, iso-propyl, n-butyl, iso-butyl, tert-butyl, pentyl, hexyl, cyclohexyl, 2-ethyl hexyl, heptyl, octyl, nonyl, decyl and isomers thereof. The alk groups may be straight or branched chain. Preferably, the (C1-C10)alk group represents a (C1- C6)alk group as defined above, more preferably a (C1-C4) alk group as defined above, even more preferably a methyl group.

Preferably, the one or more alkyl (alk)acrylates is a (C-?-C8)alkyl ((C1- C4)alk)acrylate, even more preferably a (C-rC8)alkyl (meth)acrylate, most preferably a (C-rC4)alkyl (meth)acrylate . It will be appreciated that the term (C-?-C8)alkyl (meth)acrylate refers to either (C-?-Cs)alkyl acrylate or (C-?-Cs)alkyl 

methacrylate. Examples of (d-C8)alkyl (meth)acrylate include the alkyl methacrylates: ethyl methacrylate (EMA), n-propyl methacrylate (PMA), isopropyl methacrylate (IPMA), n-butyl methacrylate (BMA), isobutyl methacrylate (IBMA), tert-butyl methacrylate (TBMA), octyl methacrylate (OMA) and the alkyl acrylates: methyl acrylate (MA), ethyl acrylate (EA), n- propyl acrylate (PA), n-butyl acrylate (BA), isopropyl acrylate (IPA), isobutyl acrylate (IBA), tert-butyl acrylate (TBA), octyl acrylate (OA) and combinations thereof. Preferably, the one or more alkyl (alk)acrylates comprises an alkyl acrylate as defined herein, particularly a single alkyl acrylate.

As stated previously, the non-crosslinked acrylic polymer is preferably a non- crosslinked acrylic copolymer. Suitably, the non-crosslinked acrylic copolymer is obtainable by polymerising greater than or equal to 60% by weight methyl methacrylate monomer and less than or equal to 40% by weight of one or more alkyl (alk)acrylate comonomers as defined herein. More preferably, the non-crosslinked acrylic copolymer is obtainable by polymerising greater than or equal to 60% by weight methyl methacrylate monomer and less than or equal to 40% by weight of one or more alkyl acrylate comonomers as defined herein. Preferred alkyl acrylate comonomers comprise C1-C8 alkyl acrylate comonomers which include methyl acrylate, ethyl acrylate, n-propyl acrylate, iso-propyl acrylate, n-butyl acrylate, iso-butyl acrylate, tert-butyl acrylate, pentyl acrylate, n-hexyl acrylate, cyclohexyl acrylate, 2-ethylhexyl acrylate, heptyl acrylate and octyl acrylate. Further preferred alkyl acrylate comonomers comprise C1-C4 alkyl acrylate comonomers and ethyl hexyl acrylate. Most preferred alkyl acrylate comonomers comprise C1-C4 alkyl acrylate comonomers, such as methyl acrylate, ethyl acrylate, n-propyl acrylate, isopropyl acrylate n-butyl acrylate, iso-butyl acrylate and tert-butyl acrylate, especially methyl acrylate, ethyl acrylate, n-propyl acrylate and n-butyl acrylate.

Preferably, the non-crosslinked acrylic polymer does not include any acrylic acid or methacrylic acid monomers. Preferably, the non-crosslinked acrylic polymer does not include any functional groups, for example hydroxyl or amine 

functional groups, which may react with the aromatic polycarbonate (i) and/or the graft copolymer comprising acrylonitrile (ii) in the composition of the present invention. Most preferably, the non-crosslinked acrylic copolymer consists essentially of greater than or equal to 60% by weight methyl methacrylate monomer and less than or equal to 40% by weight of one or more alkyl (alk)acrylate comonomers as defined herein. By the term "consists essentially of" we mean that the non-crosslinked acrylic copolymer is obtainable from essentially only methyl methacrylate monomers and one or more alkyl (alk)acrylate comonomers as defined herein.

Suitably, the non-crosslinked acrylic copolymer comprises greater than or equal to 60% by weight, preferably greater than or equal to 70% by weight, more preferably greater than or equal to 80% by weight, most preferably greater than or equal to 90% by weight methyl methacrylate based on the total weight of the non-crosslinked acrylic copolymer.

Suitably, the non-crosslinked acrylic copolymer comprises less than or equal to 99.9% by weight, preferably less than or equal to 99.5% by weight, more preferably less than or equal to 99% by weight, more preferably less than or equal to 98% by weight, most preferably less than or equal to 97% by weight methyl methacrylate based on the total weight of the non-crosslinked acrylic copolymer.

Suitably, the non-crosslinked acrylic copolymer comprises greater than or equal to 0.1 % by weight, preferably greater than or equal to 0.5% by weight, more preferably greater than or equal to 1 % by weight, more preferably greater than or equal to 2% by weight, most preferably greater than or equal to 3% by weight of one or more alkyl (alk)acrylate comonomers as defined herein based on the total weight of the non-crosslinked acrylic copolymer.

Suitably, the non-crosslinked acrylic copolymer comprises less than or equal to 40% by weight, preferably less than or equal to 30% by weight, more preferably less than or equal to 20% by weight, most preferably less than or 

equal to 10% by weight of one or more alkyl (alk)acrylate comonomers as defined herein based on the total weight of the non-crosslinked acrylic copolymer.

Unexpectedly, it has been found that by employing a non-crosslinked acrylic copolymer having a relatively low alkyl (alk)acrylate comonomer content as defined herein, typically provides a composition of the present invention having the desired increased Melt Flow Rate whilst still retaining an acceptable, and relatively high, Vicat softening temperature. Consequently, such compositions may be suitable for high temperature applications, for example, electrical applications.

Suitably, the weight average molecular weight (Mw) of the non-crosslinked acrylic polymer is less than or equal to 65,000 Daltons (Da), preferably less than or equal to 60,000 Da, more preferably less than or equal to 55,000 Da, even more preferably less than or equal to 50,000 Da.

Suitably, the weight average molecular weight (Mw) of the non-crosslinked acrylic polymer is greater than or equal to 25,000 Da, preferably greater than or equal to 30,000 Da, more preferably greater than or equal to 35,000 Da.

The weight average molecular weight (Mw) of the non-crosslinked acrylic copolymer may be determined by techniques well known to those skilled in the art, for example gel permeation chromatography. An example gel permeation chromatography method is described hereunder in the examples. Values of Mw referred to herein may relate to values obtained when either poly methylmethacrylate (PMMA) or polystyrene standards are used to calibrate the gel permeation chromatography equipment. In a preferred embodiment, PMMA standards are used.

It has been found that if the weight average molecular weight (Mw) of the non- crosslinked acrylic polymer is greater than 65,000 Da, especially using the preferred alkyl (alk)acrylate comonomers at the preferred levels, then the 

composition of the present invention may not exhibit the desirable enhanced Melt Flow Rate and process cycle time reduction features. Such compositions are typically not as well suited for efficiently and economically forming complex shaped articles.

Typically, if the weight average molecular weight (Mw) of the non-crosslinked acrylic polymer is less than 25,000 Da then the composition of the present invention may exhibit an undesirable decrease in impact strength and the composition of the present invention may be too brittle for certain applications. Suitably, if the non-crosslinked acrylic polymer has a weight average molecular weight (Mw) of between greater than or equal to 25,000 Da and less than or equal to 65,000 Da, then this typically provides a composition of the present invention with a desirable balance of rheological, mechanical and physical properties. A highly preferred non-crosslinked acrylic copolymer has a weight average molecular weight (Mw) of approximately 35,000 to 45,000 Da, particularly 40,000 Da.

Preferably, the non-crosslinked acrylic polymer is present in an amount of greater than or equal to 3% by weight, more preferably greater than or equal to 5% by weight, most preferably greater than or equal to 7% by weight based on the total weight of the composition of the present invention.

Preferably, the non-crosslinked acrylic polymer is present in an amount of less than or equal to 25% by weight, more preferably less than or equal to 23% by weight, most preferably less than or equal to 20% by weight based on the total weight of the composition of the present invention.

Unexpectedly, it has been found that if the non-crosslinked acrylic polymer is included in the composition of the present invention within the above defined limits then this may provide a composition which exhibits the desirable enhanced melt flow rate whilst maintaining a satisfactory Vicat softening temperature. If the non-crosslinked acrylic polymer is present in an amount of greater than 25% by weight then this may produce a composition with inferior 

impact resistance. Suitably, if the non-crosslinked acrylic polymer is present in an amount of less than 3% by weight then this may produce a composition not displaying a satisfactory enhancement in melt flow. Most preferably, the non- crosslinked acrylic polymer is present in an amount of between 7 to 20% by weight, based on the total weight of the composition.

Suitably, the non-crosslinked acrylic polymer may be prepared by techniques well known to those skilled in the art, for example emulsion, bulk, solution and suspension polymerisation using appropriate initiators and chain transfer agents.

Aromatic polycarbonates include homopolycarbonates, copolycarbonates and mixtures thereof. The aromatic polycarbonates typically have a weight average molecular weight (Mw) of greater than or equal to 10,000 Da, more preferably greater than or equal to 20,000 Da. Preferably, the aromatic polycarbonates have a weight average molecular weight (Mw) of less than or equal to 200,000 Da, more preferably less than or equal to 150,000 Da, even more preferably less than or equal to 100,000 Da, most preferably less than or equal to 50,000 Da.

The aromatic polycarbonates may be prepared by techniques well known to those skilled in the art, for example by polycondensation of a dihydroxy aromatic compound with a carbonic acid derivative such as phosgene (see German Offenlegungsschriften 2,063,050; 2,063,052; 1 ,570,703; 2,21 1 ,956; 2,211 ,957 and 2,248,817).

Among the dihydroxy compounds useful for preparing the aromatic polycarbonates are hydroquinone, resorcinol, bis(hydroxyphenyl)-alkanes, bis (hydroxyphenyl)-ethers, bis(hydroxyphenyl)-ketones, bis-(hydroxyphenyl)- sulfoxides, bis-(hydroxylphenyl)-sulfides, bis-(hydroxyphenyl)-sulfones, and a,a-bis-(hydroxylphenyl)-diisopropylbenzenes, as well as their alkyl substituted derivatives. These and further suitable aromatic dihydroxy compounds are 

described, for example, in US Patent No's 3,028,356; 2,999,835; 3,148,172; 2,991 ,273; 3,271 ,367; and 2,999,846.

Further examples of suitable bisphenols are 2,2-bis-(4-hydroxyphenyl)- propane (bisphenol A), 2,4-bis-(4-hydroxyphenyl)-2-methylbutane, 1 ,1 -bis-(4- hydroxyphenyl)-cyclohexane, a,a'-bis-(4-hydroxyphenyl)-p-diisopropylbenzene, 2,2-bis-(3-methyl-4-hydroxyphenyl)-propane, 2,2-bis-(3-chloro-4- hydroxyphenyl)-propane, bis-(3,5-dimethyl-4-hydroxyphenyl)-methane, 2,2-bis- (3,5-dimethyl-4-hydroxyphenyl)-propane, bis-(3,5-dimethyl-4-hydroxyphenyl)- sulfide, bis-(3,5-dimethyl-4-hydroxyphenyl)-sulfoxide, bis-(3,5-dimethyl-4- hydroxyphenyl)-sulfone, dihydroxybenzophenone, 2,4-bis-(3,5-dimethyl-4- hydroxyphenyl)-cyclohexane, a,a'-bis-(3,5-dimethyl-4-hydroxyphenyl)-p- diisopropylbenzene and 4,4'-sulfonyl diphenol.

Examples of particularly preferred aromatic bisphenols are 2,2-bis-(4- hydroxyphenyl)-propane, 2,2,-bis-(3,5-dimethyl-4-hydroxyphenyl)-propane and 1 ,1 -bis-(4-hydroxyphenyl)-cyclohexane.

The most preferred bisphenol is 2,2-bis-(4-hydroxyphenyl)-propane (bisphenol A).

Some of the most preferred aromatic polycarbonates include Lexan™ available from General Electric, now "Sabic", Calibre™ available from The Dow Chemical Company and Makrolon™ available from Bayer.

Suitably, the aromatic polycarbonate is present in an amount of greater than or equal to 30% by weight, preferably greater than or equal to 35% by weight, more preferably greater than or equal to 40% by weight, even more preferably greater than or equal to 45% by weight, even more preferably greater than or equal to 50% by weight, most preferably greater than or equal to 55% by weight based on the total weight of the composition of the present invention. 

Suitably, the aromatic polycarbonate is present in an amount of less than or equal to 97% by weight, preferably less than or equal to 95% by weight, more preferably less than or equal to 90% by weight, more preferably less than or equal to 85% by weight, more preferably less than or equal to 80% by weight, even more preferably less than or equal to 75% by weight based on the total weight of the composition of the present invention.

Suitably, if the amount of the aromatic polycarbonate is within the aforementioned ranges then this may provide a composition of the present invention which possesses a desirable Vicat softening temperature and desirable impact resistance. Such compositions may be suitable for use in electrical, automotive and engineering applications.

By the term "graft copolymer including polyacrylonithle" we mean a graft copolymer comprising a polymer derived by polymerising acrylonithle type monomers. Polyacrylonithle is synonomous with poly (1 -cyanoethylene).

Suitably, the graft copolymer including polyacrylonithle comprises an acrylic- styrene-acrylonithle (ASA) polymer, an acrylonithle-EPDM-styrene (AES) polymer, an olefin-styrene-acrylonithle (OSA) polymer or an acrylonitrile- butadiene-styrene (ABS) polymer. More preferably, the graft copolymer including polyacrylonithle comprises an ASA polymer an AES polymer or an ABS polymer. Most preferably, the graft copolymer including polyacrylonithle comprises an ABS polymer.

Suitable graft copolymers including polyacrylonithle include greater than or equal to 10% by weight, preferably greater than or equal to 15% by weight, more preferably greater than or equal to 20% by weight, most preferably greater than or equal to 25% by weight of acrylonitrile (i.e. 1 -cyanoethylene) based on the total weight of the copolymer. Suitable graft copolymers including polyacrylonitrile include less than or equal to 50% by weight, preferably less than or equal to 45% by weight, more preferably less than or equal to 40% by weight, most preferably less than or equal to 35% by weight of acrylonitrile (i.e. 

1 -cyanoethylene) based on the total weight of the copolymer. A highly preferred graft copolymer including polyacrylonitrile includes about 30% by weight of acrylonitrile (i.e. 1 -cyanoethylene).

Suitable graft copolymers including polyacrylonitrile include greater than or equal to 40% by weight, preferably greater than or equal to 45% by weight, more preferably greater than or equal to 50% by weight, even more preferably greater than or equal to 55% by weight, most preferably greater than or equal to 60% by weight styrene, or a derivative thereof such as a-methyl styrene, based on the total weight of the copolymer. Suitable graft copolymers including polyacrylonitrile include less than or equal to 80% by weight, preferably less than or equal to 70% by weight, more preferably less than or equal to 65% by weight styrene, or a derivative thereof such as a-methyl styrene, based on the total weight of the copolymer. Preferably, the graft copolymer including polyacrylonitrile includes styrene.

It will be appreciated by those skilled in the art that the graft copolymer including polyacrylonitrile comprises a grafted phase and a graft base. Suitably, such polymers have rubber elastic properties. Suitable graft copolymers including polyacrylonitrile comprise: (i) 5 to 95% by weight, preferably 20 to 80% by weight, relative to the weight of the graft copolymer of a grafted phase; and (ii) 5 to 95% by weight, preferably 20 to 80% by weight, relative to the weight of the graft copolymer of a graft base. The grafted phase may comprise a polymerised mixture of (a) 50 to 99% by weight, relative to the weight of the mixture, of styrene, a-methyl styrene, ring substituted styrene, CrC8 alkyl (meth)acrylate or mixtures thereof; and (b) 1 to 50% by weight, relative to the weight of the mixture of acrylonitrile, methacrylonitrile, maleic anhydride, N-substituted maleimide or mixtures thereof. Suitably, the graft base includes one crosslinked elastomer selected from the group consisting of diene and alkyl acrylate in particular.

Particularly preferred graft copolymers including polyacrylonitrile are obtainable by grafting at least one (meth)acrylate and/or acrylonitrile and/or styrene as the 

grafted base, preferably styrene and acrylonitrile, onto a graft base containing a butadiene polymer. In addition to butadiene units, the graft base may contain up to 50% by weight, based on the weight of the butadiene units, of other ethylenically unsaturated monomers, such as styrene, acrylonitrile, or Ci to C4 alkyl (meth)acrylates. The preferred graft base contains polybutadiene, a copolymer of butadiene and acrylonitrile, or a copolymer of butadiene and styrene.

Suitable graft copolymers including polyacrylonitrile may be produced by free radical graft copolymehsation of the monomers and comonomers constituting the graft phase in the presence of the graft base. Suitable processes include emulsion, solution, bulk or suspension polymerisation.

Suitably, the graft copolymer including polyacrylonitrile is present in an amount of greater than or equal to 0.5% by weight, preferably greater than or equal to 1 % by weight, more preferably greater than or equal to 2% by weight, even more preferably greater than or equal to 5% by weight, even more preferably greater than or equal to 10% by weight based on the total weight of the composition of the present invention.

Suitably, the graft copolymer including polyacrylonitrile is present in an amount of less than or equal to 60% by weight, preferably less than or equal to 55% by weight, more preferably less than or equal to 50% by weight, even more preferably less than or equal to 45% by weight, most preferably less than or equal to 40% by weight based on the total weight of the composition of the present invention.

Preferably, the ratio by weight of the aromatic polycarbonate to the weight of the graft copolymer including polyacrylonitrile in the composition of the present invention is 90:1 to 0.5:1 , preferably 40:1 to 0.75:1 , more preferably 10:1 to 1 :1. 

According to a preferred aspect, the composition of the present invention further includes an impact modifier for enhancing the toughness of the composition. Suitable impact modifiers include rubbery copolymers such as styrene-butadiene copolymers (SBC), functional ethylene polymers, ethylene- propylene-diene copolymers (EPDM), ethylene-vinyl-acetate copolymers (EVA), butadiene based polymers, styrene-olefin copolymers, methacrylate- butadiene-styrene (MBS) copolymers, and acrylic based impact modifiers. It will be appreciated that the impact modifier, when present in the composition of the present invention, is physically and chemically distinct from the graft copolymer including polyacrylonithle, the non-crosslinked acrylic polymer and the aromatic polycarbonate. By the term "rubbery copolymer" we mean materials which have a glass transition temperature of less than room temperature, preferably less than or equal to 0 5C, more preferably less than or equal to -10 5C, even more preferably less than or equal to -20 5C, even more preferably less than or equal to -30 5C, even more preferably less than or equal to -40 5C. In some embodiments, the materials may have a glass transition temperature of less than or equal to -50 5C, preferably less than or equal to about -80 5C.

As will be discussed hereunder, certain components may exhibit both a glassy phase and a rubbery phase as a result of the component exhibiting more than one glass transition temperature. The glassy phase Tg is observed at a higher temperature than the rubbery phase Tg. For the avoidance of doubt, in instances where the component exhibits both glassy and rubbery phases, the preferred glass transition temperatures mentioned above relate to the rubbery phase of the material, not the glassy phase.

Suitably, the impact modifier is in the form of particles and/or a powder. Preferably, the weight mean particle size of the impact modifier is greater than or equal to 50 nm, more preferably greater than or equal to 100 nm, even more preferably greater than or equal to 150 nm. Preferably the weight mean particle size of the impact modifier is less than or equal to 1000 nm, more preferably less than or equal to 750 nm, even more preferably less than or equal to 500 

nm. Most preferably, the weight mean particle size of the impact modifier is 150 nm to 400 nm, especially 200 to 350 nm. By the term "weight mean" as referred to herein we mean the volume/mass weighted arithmetic mean diameter D(4,3). The weight mean particle size may be determined by Photon Correlation Spectroscopy in accordance with ISO 13321 :1996(E) using a monochromatic coherent He-Ne laser with a fixed wavelength of 632.8 nm and distilled and filtered water as the dispersion medium.

Highly preferred impact modifiers comprise core-shell impact modifiers, such as MBS impact modifiers and acrylic based impact modifiers (AIM). MBS impact modifiers typically comprise an elastomehc core of styrene and butadiene and a rigid shell comprising a methyl methacrylate homopolymer or a methyl methacrylate - styrene copolymer. Acrylic based impact modifiers typically comprise a core comprising a resin derived from one or more alkyl (alk)acrylate monomers as defined herein and a rigid shell also typically comprising a resin derived from one or more alkyl (alk)acrylate monomers. Acrylic based impact modifiers may also include an intermediate phase which include a resin derived by polymerising styrene type monomers, such as styrene. The inclusion of a MBS impact modifier typically provides enhanced impact properties at lower temperatures (e.g. -20 5C) compared with an acrylic based impact modifier.

Preferred acrylic based core-shell impact modifiers, comprise a core and a rigid outer shell which include resins derived from one or more C1 to C5 alkyl (meth)acrylates as defined herein. Suitable core-shell acrylic based impact modifiers comprise 25 to 95 weight percent of the core and 75 to 5 weight percent of the rigid shell. One or more intermediate phases are optional, for example a middle stage comprising a resin derived from styrene. Suitably if the acrylic based impact modifier comprises two stages then the core comprises an elastomeric phase. If the acrylic based impact modifier comprises one or more intermediate phases then the core may comprise a non-elastomehc phase and the middle stage may comprise the elastomeric phase. Preferred particles include those where the core layer and the outer rigid shell comprise 

resins which comprise homopolymers of methyl methacrylate or random copolymers of methyl methacrylate (about 88 to 99.9 wt%) and one or more C1 to C4 alkyl acrylate as defined herein (about 0.1 to 12 wt%). The core layer or intermediate layer (where present) further includes a crosslinking monomer (e.g. butylene diacrylate) and/or a graft linking monomer. The graft linking monomer is a polyethylenically unsaturated monomer having a plurality of addition polymehsable reactive groups (e.g. allyl acrylate, diallyl maleate). The function of the graft linking monomer is to provide a residual level of unsaturation in the elastomehc phase. Suitable core-shell acrylic based impact modifiers may be prepared by techniques well known to those skilled in the art as described in US Patent No's 5,318,737; 4,444,949; and, 4,260,693. A highly preferred core-shell acrylic based impact modifier comprises an elastomeric core and a rigid outer shell (i.e. 2 phases) as disclosed in US Patent 4,444,949.

Suitably, the impact modifier may be present in an amount of greater than or equal to 1 % by weight, preferably greater than or equal to 2% by weight, more preferably greater than or equal to 3% by weight based on the total weight of the composition of the present invention.

Suitably, the impact modifier may be present in an amount of less than or equal to 20% by weight, preferably less than or equal to 15% by weight, more preferably less than or equal to 10% by weight based on the total weight of the composition of the present invention.

Typically, the inclusion of an impact modifier in a melt processable composition may be expected to result in a composition which is more difficult to melt process. Unexpectedly, the inclusion of the non-crosslinked acrylic polymer (iii) in the composition of the present invention typically reduces the combined holding and cooling time in injection moulding applications even when the composition of the present invention includes an impact modifier. Furthermore, the composition of the present invention typically exhibits an enhanced Melt Flow Rate when it includes an impact modifier compared to a comparable 

composition comprising only the aromatic polycarbonate and the graft copolymer including acrylonitrile and/or a comparable composition which does not include the non-crosslinked acrylic polymer (iii). The resulting composition of the present invention including an impact modifier typically exhibits enhanced toughness compared with a comparable composition not including an impact modifier. Thus, the non-crosslinked acrylic polymer (iii) in the composition of the present invention typically provides significant advantages in melt processing applications even when the composition includes an impact modifier. In particular, it is possible to vary the concentration of the non- crosslinked acrylic polymer and the impact modifier to enhance the Melt Flow Rate and/or enhance the impact resistance of the composition of the present invention.

Suitably the Melt Flow Index (MFI) @ 260 5C of the composition of the present invention (established in accordance with ISO 1 133:1997 using 5kg/cm3 load as discussed hereunder) is at least 5% greater than, preferably at least 10% greater than, more preferably at least 15% greater than, even more preferably at least 20% greater than, even more preferably at least 30% greater than, even more preferably at least 40% greater than, most preferably at least 50% greater than the MFI value of a comparable composition containing the same level of the aromatic polycarbonate (i) not including the non-crosslinked acrylic polymer (iii) and where the non-crosslinked acrylic polymer (iii) is replaced with the same amount of the graft copolymer including polyacrylonithle (ii).

The Melt Flow Index of a polymeric material as defined herein is measured at 260 5C in accordance with ISO 1 133:1997. The polymeric material for testing is manufactured using a twin screw extruder and preconditioned in a vacuum oven at 80 5C for 24 hours prior to testing. The material is loaded into the barrel of a rheometer heated at 260 5C and having a die of diameter 2.095 ml. The loaded rheometer is allowed to equilibrate for 10 mins and then a load of 5 kg/cm3 applied to the piston. The units for MFI are quoted in g/10 min. 

The composition of the present invention may further include one or more reinforcement fibres. Preferred reinforcement fibres include glass fibre and carbon fibre. Unexpectedly, the composition of the present invention including a reinforcement fibre typically displays an enhanced Melt Flow Rate and a reduced combined holding and cooling time in injection moulding applications compared with a comparable composition not including the low molecular weight acrylic polymer. Moreover, the inclusion of the reinforcement fibre in the composition of the present invention typically enhances the stiffness of the polymeric composition. The reinforcement fibre may be present in an amount of less than or equal to 40% by weight, more preferably less than or equal to 30% by weight, even more preferably less than or equal to 20% by weight based on the total weight of the composition of the present invention.

Other optional additives which may be present in the composition of the present invention include: colour concentrates such as dyes and pigments; lubricants; UV stabilisers; thermal stabilisers; antioxidants; flame retardants; antistatic agents; particulate fillers such as talc, glass beads, titanium dioxide and calcium carbonate; nanofillers such as nanoclays, nano oxide particles and carbon nanotubes; and, processing aids such as PTFE. The total amount of such optional additives will generally not exceed 15% by weight based on the total weight of the composition of the present invention.

According to a second aspect of the present invention there is provided a process for manufacturing the composition of the present invention which comprises mixing the aromatic polycarbonate (i) with the graft copolymer including polyacrylonithle (ii) and the non-crosslinked acrylic polymer (iii), optionally in the presence of an impact modifier and/or a reinforcement fibre.
