Repository: anandvc/allindianpatents

File: patents/278171-powder-coating-compositions-having-a-substantially-non-zinc-containing-primer.html
Indian Patents. 278171:“POWDER COATING COMPOSITIONS HAVING A SUBSTANTIALLY NON-ZINC CONTAINING PRIMER ”

Indian Patents

Recently Granted Patents

  Recently Published Patents

Title of Invention	“POWDER COATING COMPOSITIONS HAVING A SUBSTANTIALLY NON-ZINC CONTAINING PRIMER ”

Abstract	Corrosion and chip-resistant coatings for high tensile steel components, such as automotive coil springs, are formed from a coating composition comprising a substantially non-zinc containing primer and a topcoat. The primer includes an epoxy resin having an epoxy equivalent weight of about 860 to about 930, a polyhydroxyl functional phenolic curing agent having a hydroxyl equivalent weight of about 200 to about 500, and a filler material. The topcoat includes an epoxy resin having an epoxy equivalent weight of about 520 to about 930, an elastomer- modified epoxy resin having an epoxy equivalent weight of about 1000 to about 1600, a carboxyl functional polyester with an acid number of about 45 to about 75 mg KOH/g, a foaming agent and a reinforcing fiber.	

Full Text	FORM 2

THE PATENTS ACT, 1970

(39 of 1970)

&

THE PATENTS RULES, 2003

COMPLETE SPECIFICATION (See section 10, rule 13)

“POWDER COATING COMPOSITIONS HAVING A SUBSTANTIALLY NON-ZINC CONTAINING PRIMER”

AKZO NOBEL COATINGS INTERNATIONAL B.V. of Velperweg 76, NL-6824 BM Arnhem, The

Netherlands

The following specification particularly describes the invention and the manner in which it is to be performed.

POWDER COATING COMPOSITIONS HAVING A SUBSTANTIALLY NON-ZINC CONTAINING PRIMER

CROSS-REFERENCE TO RELATED APPLICATIONS

This application claim the priority of U.S. Application No. 61/023,540 filed on

January 25, 2008, the contents of which are incorporated herein by reference.

BACKGROUND OF THE INVENTION

1.	Field of the Invention

The invention relates to a corrosion and chip resistant coating compositions for highly stressed steel such as automotive springs, and to highly stressed steel coated with the coating compositions.

2.	Description of the Related Art

Compositions for coating steel are generally well known in the art.

U.S. Patent 5,334,631 discloses a coating composition comprising an epoxy resin, a curing agent, lamellar zinc and zinc dust. A second layer may be applied as a topcoat coating, such as a powder coating composition based on a polyester resin as a binder and an epoxy group containing component, such as trisglycidylisocyanurate, as a curing agent. Stated applications for this coating are metals such as iron, steel, copper and aluminum, with examples showing use on the outside of a gas tank.

U.S. Patent 7,018,716 discloses a coating comprising an epoxy resin that contains zinc, either as a single coat or as a primer coat, with a topcoat that does not contain zinc, and is reinforced by the addition of fibers and/or by a foaming agent which renders it porous. Stated applications for this coating include high tensile stress steel, such as coil springs.

U.S. Patent 4,804,581 discloses a metal substrate coated with an elastomer-modified epoxy-containing coating primer and a carboxyl-functional material, such as a carboxyl-functional polyester resin, as a top-coat. The coating composition is said to be useful in automotive applications to provide desired anti-chip protection, but the examples show use on grounded steel panels, not highly stressed steel items, such as springs.

For the protection of high tensile strength springs, earlier coating systems used most preferably a combination of a zinc-rich epoxy thermoset primer for exceptional corrosion resistance with an overlying coating of a thermoplastic topcoat applied at a high film thickness to provide superior chip resistance (U.S. Patent 5,981,086). In some cases, epoxy electrocoat was substituted for the zinc-rich primer.

Although typically poorer in chip resistance and cold temperature physical properties, U.S. Patent 7,018,716 reports an epoxy thermoset topcoat with competing performance to the thermoplastic topcoat at reduced cost. Changes in the marketplace with respect to increased demand for zinc metal and associated higher prices have made zinc containing coatings less attractive. The applied cost of zinc containing coatings has also been also hurt by their relatively high density which equates to higher material usage in relation to area coated. Accordingly, there is a need for substantially non-zinc containing coatings for applications such as highly stressed steel.

SUMMARY OF THE INVENTION

The present invention relates to corrosion and chip resistant dual-coat powder coating systems, in which a substantially non-zinc containing epoxy thermoset primer primarily provides for corrosion resistance and an overlying epoxy-polyester

thermoset topcoat primarily provides for chip resistance.  In some embodiments, the coating systems are useful for high tensile steel alloys such as automotive suspension springs. In one embodiment of the invention, a coating composition is disclosed comprising:

(I)	an epoxy thermoset primer comprising:

(i)  an epoxy resin having an EEW of about 860 to

about 930; 

(ii)  a  polyhydroxyl  functional  phenolic  curing  agent  having  a

hydroxyl equivalent weight of about 200 to about 500; and 

(iii)  a filler material, wherein said epoxy thermoset primer is substantially zinc-free, and

(II)	an overlying epoxy-polyester thermoset topcoat comprising:

(i)	an epoxy resin having an EEW of about 520 to about 930; 

(ii)	an elastomer-modified epoxy resin having an EEW of about 1000 to about 1600; 

(iii)  a carboxyl functional polyester resin with acid number of about 45 to about 75 mg KOH/g; 

(iv)  a foaming agent; and 

(v)  a reinforcing fiber. Other  embodiments  of  the  invention  include  methods  for  applying  coating compositions to high tensile steel alloys, and high tensile steel alloys such as springs coated with the compositions.  It is further contemplated that some embodiments of the invention include a coating composition comprising an epoxy thermoset primer having the composition described above, without a topcoat.

DETAILED DESCRIPTION OF THE INVENTION

As used in the afore-discussed embodiments and other embodiments of the disclosure and claims described herein, the following terms generally have the meaning as indicated, but these meanings are not meant to limit the scope of the invention if the benefit of the invention is achieved by inferring a broader meaning to the following terms.

Other than in the operating examples, or where otherwise indicated, all numbers expressing quantities of ingredients, reaction conditions, and so forth used in the specification and claims are to be understood as being modified in all instances by the term "about". Accordingly, unless indicated to the contrary, the numerical parameters set forth in the following specification and attached claims are approximations that may vary depending upon the desired properties sought to be obtained by the present invention. At the very least, and not as an attempt to limit the application of the doctrine of equivalents to the scope of the claims, each numerical parameter should be construed in light of the number of significant digits and ordinary rounding approaches. Notwithstanding that the numerical ranges and parameters setting forth the broad scope of the invention are approximations, the numerical values set forth in the specific examples are reported as precisely as possible. Any numerical values, however, inherently contain certain errors necessarily resulting from the standard deviation found in their respective testing measurements. Unless stated otherwise, all percentages, ratios and proportions herein are by weight and particularly unless otherwise specifically stated, the proportions of the components in the compositions described are given in percentage pertaining to the total mass of the mixture of these components.

Also herein, the recitations of numerical ranges by endpoints include all numbers subsumed within that range (e.g., 1 to 5 includes 1, 1.5, 2, 2.75, 3, 3.80, 4, 5, etc.).

Also herein, "a," "an," "the", "at least one", and "one or more" are used interchangeably.

Also herein, the term "comprises" and variations thereof do not have a limiting meaning where these terms appear in the description and claims.

The terms "for example" and the like, as well as the exemplary compounds, ranges, parameters and the like disclosed throughout the application and claims are intended to identify embodiments of the invention in a non-limiting manner. Other compounds, ranges, parameters and the like can be employed by those skilled in the art without departing from the spirit and scope of the invention.

Driven by design considerations and lighter weight components to aid in fuel economy, automobile manufacturers are increasingly employing lighter weight, high tensile strength suspension springs in their vehicle designs. These springs with their lower metal mass achieve the strength of more massive springs through a combination of the specific steel alloy used in conjunction with other processing aspects.

Offsetting some of the advantages, the highly engineered properties of these springs are achieved at some cost in terms of their overall potential for breakage. Typically, since such springs are much harder and operate with much higher internal stresses, relatively little metal mass loss produced by corrosion pitting for example can cause spring breakage. Since vehicle suspensions can be subjected to extremely corrosive environments, particularly in northerly climates with the use of various road salts, protective coatings with exceptional chip resistance to flying gravel and corrosion resistance must be used to thoroughly protect high tensile strength springs.

Conventional powder coating systems include primers which typically contain zinc in amounts in excess of 50 wt% in order to provide corrosion resistance. The primers of the present invention satisfy the corrosion and chip resistance standards of the automotive industry, yet the primers are substantially non-zinc containing primers. The topcoats of the invention may contain zinc, may be "substantially non-zinc containing", or may be "substantially zinc-free".

Although the use of substantially non-zinc containing primers and topcoats fulfills a need in terms of lower cost protective coatings for highly stressed steel and particularly high tensile strength suspension springs, discrete primers and topcoats may be selected due to the somewhat contrary properties of corrosion resistance and chip resistance. Those primers and topcoats which possess good corrosion resistance do not always have the best chip resistance and vice versa.

One of the main functions of the non-zinc containing primers of the present invention which may be applied over zinc phosphate pretreated steel is to provide corrosion resistance. In addition, some measure of chip resistance may also be provided by the primer to accommodate those cases where less than ideal topcoat thickness is used. Accordingly, the primers of the present invention provide corrosion and chip resistance by containing an epoxy resin having an epoxy equivalent weight (EEW) of about 860 to about 930, a polyhydroxyl functional phenolic curing agent having a hydroxyl equivalent weight (HEW) of about 200 to about 500, and a filler material.

As used herein and further illustrated in the examples, the term "an effective amount" of an epoxy resin, an "effective amount" of a polyhydroxyl functional phenolic curing agent, and an "effective amount" of a filler material respectively describe amounts of epoxy resin, polyhydroxyl functional phenolic curing agent and filler material that contribute to a primer which satisfies industrially acceptable corrosion resistance standards for the intended application, such as in the case of high tensile suspension springs GM specification GMW14656.

Some embodiments of the invention employ an effective amount of an epoxy resin for use in the primers of the present invention including, for non-limiting example, epoxy resins based on 2,2-bis-(4-hydroxyphenol)-propane with softening points of between about 80°C and about 125°C and an epoxy equivalent weight of between about 450 and about 1,400, or in the alterative between about 860 and about 1,400. For non-limiting example, the softening point is between about 90°C and about 115°C and the epoxy equivalent weight is between about 860 to about 930. The epoxy resin may be chosen from a variety of epoxy resins useful for coating powders, such as, without limitation, those produced by the reaction of epichlorohydrin or polyglycidyl ether and an aromatic polyol such as, without limitation, bisphenol, e.g., bisphenol A. The epoxy resin may have an epoxy functionality greater than 1.0, and alternatively greater than 1.9.

Such epoxy resins may be produced, for non-limiting example, by an etherificiation

reaction between an aromatic or aliphatic polyol and epichlorohydrin or

dichlorohydrin in the presence of an alkali such as, without limitation, caustic soda.

The aromatic polyol may be, for non-limiting example, bis(4-hydroxyphenyl)-2,2-

propane (i.e. bisphenol A), bis(4-hydroxyphenyl)-1,1-ethane, bis(4-hydroxyphenyl)-

1,1-isobutane,	bis(4-hydroxy-t-butylphenyl)-2,2-propane,	bis(2-

hydroxynaphthyl)methane, 4,4'-dihdyroxybenzophenone or 1,5-pentanediol,  1,6-

hexanediol, diethylene glycol, triethylene glycol, polyethylene glycol, polypropylene glycol, dipropylene glycol, a diglycidyl ether or a condensed glycidyl ether of a diol. Oxirane group-containing polymers that can be used as the epoxy resin in primers according to this invention include, without limitation, polyglycidyl-functional acrylic polymers or epoxy novolac resins.

Other epoxy resins for use in the primer include, for non-limiting example, epoxidized phenol-novolac resins with a softening point between about 80 °C and about 125 °C. In some embodiments, the softening point is between about 90 °C and about 115 °C. In some embodiments, a diglycidyl ether of bisphenol-A (DGEBA) novolac modified epoxy resin is used.

In some embodiments of the invention, the bisphenol A epoxy resin is obtained, for non-limiting example, from condensation polymerization of bisphenol A with epichlorohydrin. Other resin chemistries such as, without limitation, bisphenol A resin cured with dicyandiamine or co-reacted with carboxy functional polyester (hybrid) produce a primer that is generally poorer in chip and/or corrosion resistance. For example, the table below entitled "Primer Examples Test Data & Comparatives" shows the poorer performance of Primer Comparative Examples 6 through 8 having dicyandiamine cured epoxy and/or hybrid resin chemistries.

The amount of the epoxy resin or combination of epoxy resins in the primer may vary in relation to the amounts of the additives and filler. For non-limiting example, per the phr (parts per hundred resin) formula convention, the resin and curing agent total is set at 100 parts. The percent of the total epoxy resin in the formulation then varies as a function of additives and filler phr level. In some embodiments, the epoxy resin or combination of epoxy resins is present in an amount from about 60 to about 95 parts of the available 100 parts.

In some embodiments of the invention, the primer contains an effective amount of,

for non-limiting example, a polyhydroxyl phenolic curing agent, a polyhydroxyl

phenolic curing agent containing 2-methylimidazole, a dicyandiamine curing agent,

an accelerated dicyandiamine curing agent, imidazole derivatives, imidazoline

derivatives, acid anhydrides of trimetallic acid, pyromellitic acid,

benzophenonetetracarboxylic acid, tetrahydrophthalic acid, cyclopentanedicarboxylic acid, hexahydrophthalic acid, partly esterified adducts of carboxylic acids, aromatic amines, epoxy resin-phenol adducts, or combinations thereof. In some embodiments, the polyhydroxyl functional phenolic curing agent can have a hydroxyl equivalent weight (HEW) of from about 200 to about 500, and can be formed from bisphenol A termination of low molecular weight diglycidyl ethers of bisphenol A.

The amount of the curing agent or combination of curing agents may vary in relation to the amounts of the additive and filler. For non-limiting example, per the phr (parts per hundred resin) formula convention, the resin and curing agent total is set at 100 parts. The percent of the total curing agent in the formulation then varies as a function of additive and filler phr level. In some embodiments, the curing agent or combination of curing agents is present in an amount from about 5 to 40 parts of the available 100 parts.

The primers of the present also include an effective amount of a corrosion inhibitive filler material. Filler materials for use in the present invention include, for non-limiting example, complex aluminosilicate (muscovite mica), calcium metasilicate (wollastonite), micronized magnesium silicate (talc), zinc oxide powder, zinc dust, quartz powder, aluminum silicates, calcium silicates, magnesium silicates, calcium carbonate, barium sulphate, calcium sulphate, aluminum oxide, and combinations thereof.

Some embodiments of the invention employ a 10-35 μm median particle size (largest dimension) complex aluminosilicate (muscovite mica), a 2-6 μm median particle size (largest dimension) calcium metasilicate (wollastonite), or a 0.5-3.0 μm median particle size (largest dimension) micronized magnesium silicate (talc). The fillers function to improve corrosion resistance through a combination of barrier, pH regulation and moisture absorption properties. The wollastonite and mica are used in some embodiments at 10-30 phr (parts per hundred of resin) and the talc at 1-5 phr.

In some embodiments, the topcoat includes an effective amount of an epoxy resin having an EEW of about 520 to about 930. As used herein, the term "an effective amount" of an epoxy resin, an "effective amount" of an elastomer-modified epoxy resin, an "effective amount" of a carboxyl functional polyester resin, an "effective amount" of a foaming agent, and an "effective amount" of a reinforcing fiber respectively describe an amount of epoxy resin, elastomer-modified epoxy resin, carboxyl functional polyester resin, foaming agent, and reinforcing fiber that contribute to a topcoat which satisfies industrially acceptable standards for the intended application, such as in the case of high tensile suspension springs, GM specification GMW14656. Non-limiting examples of epoxy resins for use in the topcoat include epoxy resins based on 2,2-bis-(4-hydroxyphenol)-propane with softening points of between about 80 °C and about 125°C.

The amount of the epoxy resin or combination of epoxy resins in the topcoat may vary in relation to the amounts of the additive and reinforcing fiber. For non-limiting example, per the phr (parts per hundred resin) formula convention, the epoxy resin, the elastomer-modified epoxy resin and the carboxyl functional polyester resin total is set at 100 parts. The percent of the total epoxy resin in the formulation then varies  as  a  function  of additive  and  reinforcing  fiber phr  level.  In  some

embodiments, the epoxy resin or combination of epoxy resins is present in an amount from about 30 to 65 parts of the available 100 parts.

The epoxy resin may be chosen from a variety of epoxy resins useful for coating powders, such as, without limitation, those produced by the reaction of epichlorohydrin or polyglycidyl ether and an aromatic polyol such as, without limitation, bisphenol, e.g., bisphenol A. The epoxy resin may have an epoxy functionality greater than 1.0, and alternatively greater than 1.9. Generally, the epoxy equivalent weight may be from about 450 to about 1400, and alternatively from about 520 to about 930.

Epoxy resins may be produced, for non-limiting example, by an etherificiation

reaction between an aromatic or aliphatic polyol and epichlorohydrin or

dichlorohydrin in the presence of an alkali such as, without limitation, caustic soda.

The aromatic polyol may be, for non-limiting example, bis(4-hydroxyphenyl)-2,2-

propane (i.e. bisphenol A), bis(4-hydroxyphenyl)-1,1-ethane, bis(4-hydroxyphenyl)-

1,1-isobutane, bis(4-hydroxy-t-butylphenyl)-2,2-propane, bis(2- hydroxynaphthyl)methane, 4,4'-dihdyroxybenzophenone or 1,5-pentanediol, 1,6-hexanediol, diethylene glycol, triethylene glycol, polyethylene glycol, polypropylene glycol, dipropylene glycol, a diglycidyl ether or a condensed glycidyl ether of a diol. Oxirane group-containing polymers that can be used as the epoxy resin in the topcoats according to this invention include, without limitation, polyglycidyl-functional acrylic polymers or epoxy novolac resins. In some embodiments, a diglycidyl ether of bisphenol-A (DGEBA) novolac modified epoxy resin is used.

The topcoat includes an effective amount of an elastomer-modifed epoxy resin having an EEW of about 1000 to about 1600. In some embodiments of the invention, the elastomer-modified epoxy resin is a bisphenol A epoxy resin which

has been adducted with CTBN (carboxyl terminated butadiene acrylonitrile) rubber producing a composite resin with an EEW of about 1000 to about 1600 g/eq. In some embodiments, the Tg is about 30 to about 50°C. Tg is the Glass Transition Temperature which is the critical temperature at which a non-crystalline material changes its behavior from a 'glassy' to 'rubbery' state. 'Glassy' in this context means hard and brittle (and therefore relatively easy to break), while 'rubbery' means elastic and flexible.

The amount of the elastomer-modifed epoxy resin or combination of elastomer-modifed epoxy resins in the topcoat may vary in relation to the amounts of the additive and reinforcing fiber. For non-limiting example, per the phr (parts per hundred resin) formula convention, the epoxy resin, the elastomer-modified epoxy resin and the carboxyl functional polyester resin total is set at 100 parts. The percent of the total elastomer-modifed epoxy resin in the formulation then varies as a function of additive and reinforcing fiber phr level. In some embodiments, the elastomer-modifed epoxy resin or combination of elastomer-modifed epoxy resins is present in an amount from about 5 to 20 parts of the available 100 parts.

The topcoat also includes an effective amount of a carboxy functional polyester resin with an acid number of about 45 to about 75 mg KOH/g. In some embodiments of the invention, the acid number is from about 50 to about 60 mg KOH/g for enhanced chip resistance.

The amount of the carboxy functional polyester resin or combination of carboxy functional polyester resins in the topcoat may vary in relation to the amounts of the additive and reinforcing fiber. For non-limiting example, per the phr (parts per hundred resin) formula convention, the epoxy resin, the elastomer-modified epoxy resin and the carboxyl functional polyester resin total is set at 100 parts.  The

percent of the total carboxy functional polyester resin in the formulation then varies as a function of additive and reinforcing fiber phr level. In some embodiments, the carboxy functional polyester resin or combination of carboxy functional polyester resins is present in an amount from about 45 to 70 parts of the available 100 parts.

The carboxyl-functional polyester resins can be prepared by any commonly known method, such as for non-limiting example, condensation reactions between aliphatic di- or poly-hydric alcohols and cycloaliphatic, acyclic or aliphatic di- or poly-carboxylic acids or anhydrides thereof, or between aliphatic dihydric alcohols and aromatic di- or poly-carboxylic acids or anhydrides thereof. For non-limiting example, the carboxyl-functional polyester resins can be prepared from aliphatic di-or poly-hydric alcohols, particularly lower aliphatic diols such as, without limitation, ethylene glycol, 1,2-propane diol, 1,3-propane diol, 1,2-butanediol, 1,3-butanediol, 1,4-butanediol, 2,2-dimethyl propane-1,3-diol (i.e., neopentyl glycol), 1,6-hexanediol, 2,3-hexanediol, 2,5-hexanediol, diethylene glycol or dipropylene glycol. Polyols such as, without limitation, trimethylolpropane or the like can also be used to prepare the carboxyl-functional polyesters. Examples of suitable di- or poly-carboxylic acids and anhydrides include, without limitation, phthalic acid, isophthalic acid, terephthalic acid, malonic acid, succinic acid, glutaric acid, adipic acid, pimelic acid, suberic acid, azelaic acid, sebacic acid, dodecanedioic acid, tetrahydrophthalic acid, hexahydrophthalic acid, and maleic acid and anhydrides of such acids. In some embodiments, the carboxyl-functional polyester resin is an aromatic containing polyester, for non-limiting example, a polyester prepared from aromatic carboxylic acid such as, without limitation, phthatic acid, isophthalic acid or terephthalic acid and a polyol such as, without limitation, neopentyl glycol.

An effective amount of a foaming/blowing agent additive is present in the topcoat to establish a porous structure within the coating film.  The porous structure imparts

physical properties to the coating such as the ability to absorb impact energy without fracturing.

In particular embodiments of the invention, commercially desirable porosity for high tensile suspension springs is achieved when the cured topcoat exhibits a 20-50% reduction in density from that of the theoretical topcoat density without porosity. In some embodiments, the foaming and blowing agents are used at about 0.5 to about 2.0 phr (parts per hundred of resin). Foaming agents with p,p'-oxybis(benzenesulfonylhydrazide) and activated azodicarbonamide based compositions are employed in some embodiments. Other foaming agents include, without limitation, p-toluenesulfonylhydrazide based foaming agents

An effective amount of a reinforcing fiber is present in the topcoat to recover any loss of strength caused by the presence of a foaming/blowing agent. For non-limiting example, a range of aluminosilicate glass fibers or natural mined calcium metasilicate (wollastonite) fibers can be employed. An average diameter of about 3 to about 15 um and an average aspect ratio (within the context of coatings fillers, aspect ratio is defined as the ratio of a filler particle's largest dimension to its smallest) of about 5 to about 20 can be employed in some embodiments. Other reinforcing fibers such as, without limitation, aramid and carbon could be used as well. Reinforcing fibers in the amount of about 20 to about 70 phr are employed in some embodiments of the invention.

The primers and topcoats can also include additives, such as, without limitation, pigments, catalysts/curing agents, degassing agents, and flow control agents.

Pigments for use in the primer and topcoat compositions of the invention include, for non-limiting example, titanium dioxide, iron oxide (yellow, brown, red, black),

carbon black and organic pigments. These pigments can be added in conventional amounts known to those in the art.

Catalysts/curing agents for use in the present invention include, for non-limiting

example, quaternary ammonium salts, quaternary phosphonium salts, phosphines,

imidazoles  and  metal  salts.	Examples  include,  without  limitation,

tetrabutylammonium	chloride,	tetrabutylammonium	bromide	or

tetrabutylammonium iodide, ethyltriphenyl phosphonium acetate, triphenylphosphine, 2-methyl imidazole and dibutyltin dilaurate. The catalyst, when used in some embodiments, is present in the composition in amounts of between 0 and about 5 weight percent, and alternatively from about 0.2 to about 2 percent by weight based on total weight of the coating composition.

A degassing agent can be added to the composition to allow any volatile material present to escape from the film during baking. Benzoin is a degassing agent and when used in some embodiments can be present in amounts from about 0.5 to about 3.0 percent by weight based on total weight of a powder coating composition.

Flow control agents include, without limitation, lower molecular weight acrylic

polymers, for non-limiting example, acrylic polymers, such as without limitation

acrylic polymers having a number average molecular weight from about 1000 to

50,000, such as, without limitation, polylauryl acrylate, polybutyl acrylate, poly(2-

ethylhexyl)acrylate,	poly(ethylacrylate-2-ethylhexylacrylate),	polylauryl

methacrylate and polyisodecyl methacrylate, and fluorinated polymers such as, without limitation, the esters of polyethylene glycol or polypropylene glycol and fluorinated fatty acids. Polymeric siloxanes of molecular weights over 1,000 may also  be  used  as  a  flow  control  agent,  for  non-limiting  example,

poly(dimethylsiloxane) or poly(methylphenyl) siloxane. Flow control agents can aid in the reduction of surface tension during heating of the coating powder and in elimination of crater formation. In some embodiments, the flow control agent when used is present in amounts of from about 0.05 to 5.0 percent by weight based on the total weight of a powder coating composition.

The coating compositions of the present invention are especially suitable for application to metals, such as, without limitation, automotive springs. However, it is also possible to apply the coating compositions to carbon, wood, glass, polymers and other substrates.

Application of the above described primer and topcoat compositions to high tensile steel can be accomplished by any known techniques, such as, without limitation, the following Methods 1 through 3. Regardless of the application technique used, the composite coating (primer & topcoat) formed on the high tensile steel alloy may contain a discrete primer, for non-limiting example from about 1.5 to about 4.0 mils thick, in contact with the pretreated steel surface. The topcoat of the composite coating may also form a discrete topcoat, for non-limiting example from about 10 to about 35 mils thick, which is bonded to the underlying primer layer. The coating composition may also be applied with a primer and without a topcoat.

Application Techniques

1. Method 1 -The steel is heated to about 220 to about 380 °F for more ideal deposition followed by successive application of the primer and topcoat. The coated steel is then heated again to create a composite coating layer and achieve full property development on the coating system.

2.	Method 2 - The primer is applied to ambient temperature high tensile steel alloy followed by heating to about 220 to about 380 °F to fuse or partially cure the coating. The topcoat is applied to the hot steel using ideally residual heat remaining from the primer heating. The coated steel is then heated again to create a composite layer and achieve full property development on the coating system.

3.	Method 3 - The primer and topcoat are applied successively to ambient temperature high tensile steel in a "dry on dry" powder fashion followed by a single heat cycle of about 220 to about 380 °F to create a composite coating layer and achieve full property development on the coating system.

EXAMPLES

The invention will be further described by reference to the following non-limiting examples. It should be understood that variations and modifications of these examples can be made by those skilled in the art without departing from the spirit and scope of the invention.

Eight primer and topcoat compositions were prepared in accordance with the above Method 1 from the following mixtures of ingredients:

Primer Compositions

Bisphenol A Epoxy Resin A1	75.14	73.24	71.72	71.17	55.42			

Bisphenol A Epoxy Resin B1						86.33	29.13	83.19

Bisphenol A Epoxy Resin C1					16.30			

Bisphenol A Epoxy Resin

D1

(Contains Acronal 4F Flow

Modifier)	8.56	10.46	11.98	12.53	11.98	13.70	12.08	16.81

Carboxyl Polyester Resin A2							58.79	

Phenolic Curing Agent3 (Contains 2-Methyl imidazole)	16.30	16.30	16.30	16.30	16.30			

Casamid7104								

Epikure P-1085						5.00		5.45

2-Methyl imidazole							0.38	

Benzoin6	0.36	0.44	0.51	0.53	0.51	0.53	0.53	

Black Pearls 8007	0.31	0.38	0.44	0.46	0.44	0.46	0.46	

Tiona 595t8	3.12	3.80	4.36	4.56	4.36	4..56		7.64

Muscovite Mica Filler9		22.20	25.42	26.58	25.42		26.69	

Calcium Metasilicate (Wollastonite) Filler10			14.52	15.19	14.52	41.77	15.24	

K-WhiteTC72011				4.56		4.56	4.57	

AZ077H12							29.13	9.17

Zinc Dust 6413								183.39

Weight Totals	103.79	126.8 2	145.2 5	151.8 8	145.2 5	151.8 8	152.44	305.65

1 Bisphenol A epoxy resins A,B,C and D have EEW of 860-930, 730-820, 1250-1400, and 780-900 respectively and are commercially available from The Dow Chemical Company.

2	Carboxyl functional polyester resin with acid number of 46-51 mg KOH/g and Tg

of ~50°C commercially available from Cytec Industries Inc.

3	Phenolic curing agent with HEW of 240-270 and containing 2% 28-

Methylimidazole cure accelerator commercially available from The Dow Chemical

Company.

4	Casamid 710 is a substituted dicyandiamine curing agent commercially available

from the Thomas Swan & Co., Ltd.

5	Epikure P-108 is an accelerated dicyandiamine commercially available from

Hexion Speciality Chemicals.

6	Benzoin is a degassing agent commercially available from Aceto Corporation.

7	Black Pearls 800 is a carbon black pigment commercially available from Cabot

Corporation.

8	Tiona 595 is a titanium dioxide pigment commercially available form Millennium

Chemicals.

9	Muscovite mica filler with average median particle size of 20um commercially

available from Fibertec, Inc.

10	Calcium metasilicate (wollastonite) filler with 3.5um median particle size and

aspect ratio of 3 commercially available NYCO Minerals.

11K-White TC720 is a magnesium silicate (talc) anti-corrosive pigment commercially available from the Tayca Corporation.

12	AZ077H is a zinc oxide pigment commercially available from U.S. Zinc.

13	Zinc dust 64 is zinc powder manufactured by Zinc Corporation of America and

distributed through The Cary Company.

Topcoat Compositions

Bisphenol A Epoxy Resin E1	50.00	40.00						

Bisphenol A Epoxy Resin F1			45.00					

Bisphenol A Epoxy Resin G1				30.00	30.00	30.00	30.00	30.00

CTBN Modified Bisphenol A Epoxy2				10.00	10.00	10.00	10.00	10.00

Carboxyl Polyester Resin A3	50.00							

Carboxyl Polyester Resin B4		60.00	55.00	60.00	60.00	60.00	60.00	60.00

Benzyltriethylammonium chloride	0.35	0.48	0.48	0.41	0.45	0.49	0.49	0.49

Bentone 385	0.69	0.69	0.69	0.69	0.75	0.81	0.81	0.81

LancoTF17786	1.10	1.11	1.11	1.11	1.20	1.30	1.30	1.30

P,P'-

oxybis(benzenesulfonylhydra

zide)

Foaming Agent7					1.13	1.22	1.22	

Azodicarbonamide Foaming Agent8								1.05

Black Pearls 800	1.38	1.38	1.38	1.38	1.50	1.62	1.62	1.62

Calcium Metasilicate (Wollastonite) Fibers9						48.66		48.58

Aluminosilicate Fibers10							48.66	

Atomite11	34.51	34.56	34.56	34.53	45.00	8.11	8.11	8.10

Weight Totals	138.03	138.22	138.22	138.12	150.03	162.21	162.21	161.95

Theoretical Coating Density(g/cm3)	N/A	N/A	N/A	N/A	1.45	1.53	1.50	1.52

Porous Coating Density(g/cm3)	N/A	N/A	N/A	N/A	0.98	1.10	0.95	0.92

% Density Reduction	N/A	N/A	N/A	N/A	32.40	28.10	36.7	39.5

1	Bisphenol A epoxy resins E, F and G have EEW of 730-820, 860-930, and 520-

560 respectively and are commercially available from The Dow Chemical

Company.

2	CTBN modified epoxy resin with EEW of 1250-1500 commercially available from

CVC Specialty Chemicals, Inc.

3	Carboxyl functional polyester resin with acid number of 46-51 mg KOH/g and Tg

of ~50°C commercially available from Cytec Industries Inc.

4	Carboxyl functional polyester resin with acid number of 68-74 mg KOH/g and Tg

of ~58°C commercially available from Cytec Industries Inc.

5	Bentone 38 is an organoclay rheological modifier commercially available from

Elementis Specialties.

6	Lanco TF1778 is a polyethylene/PTFE based wax commercially available from

Lubrizol Advanced Materials, Inc.

7	The p,p'-oxybis(benzenesulfonylhydrazide) foaming agent has a decomposition

point of 320°F with a gas yield of 125cc/g and is commercially available through

Chemtura Corporation.

8	The azodicarbonamide foaming agent has decomposition point of 329-356°F with

a gas yield of 180cc/g and is commercially available through Chemtura

Corporation.

9	The calcium metasilicate (wollastonite) fibers have an average particle size of

3um with an aspect ratio of 9 and are commercially available through Fibertec, Inc.

10	The aluminosilicate fibers are silane treated and have an average length of 125

±25 urn and are commercially available form Lapinus Fibers.

11Atomite is a calcium carbonate filler commercially available from Imerys Performance Minerals.

Primer Examples Test Data & Comparatives

Comp. 1 (non-zinc)	4	6	5.3	8A

2 (non-zinc)	1	3	2.4	8A

3 (non-zinc)	0	2	1.3	8A

4 (non-zinc)	0	1	0.4	8A

5 (non-zinc)	1	3	1.9	8A

Comp. 6 (non-zinc)	2	5	3.9	8B

Comp. 7 (zinc)	2	4	3.2	7B

Comp. 8 (zinc)	0	2	1.4	9B

The above table demonstrates that the performance of the substantially non-zinc containing primers of the present invention was found to match or exceed the performance of conventional zinc-containing primers.

Topcoat Examples Test Data (with Primer Example 4)

*Testing to Ford specification WSS-M2P177-B1 for high tensile suspension springs which allows no chipping of coating to metal on SAE J400. The chip rating must be a 10.

Comp. 1	8C	Substrate to Primer	Fail

Comp. 2	8B	Substrate to Primer	Fail

Comp. 3	8B	Substrate to Primer	Fail

Comp. 4	8A-8B	Substrate to Primer	Fail

Comp. 5	8A	Substrate to Primer	Fail

6	10	N/A	Pass

7	10	N/A	Pass

8	10	N/A	Pass

Substrate: Zinc phosphate pretreated steel panels formed to simulate suspension

springs

Primer: Example 4 (2.5-3.0 mils)

Dual-coat Film Thickness: 15.0-20.0 mils

GM Cyclic Corrosion (GMW14782) & GM Impact Resistance (GMW14700)

Test Procedure: GMW14782 (Method B)

Evaluation Procedure: GM 15282 (Method A)

Requirements: 6 mm maximum average creepback and no chipping greater than 3

mm

Comp. 1	No Chipping	Total Adhesion Loss	Fail

2	No Chipping	4.6	Pass

3	No Chipping	2.4	Pass

4	No Chipping	1.6	Pass

5	No Chipping	3.9	Pass

WE CLAIM:-

1.  A coating composition comprising:

an epoxy thermoset primer comprising:

(i)  an epoxy resin having an EEW of about 860 to about 930;

(ii)  a polyhydroxyl functional phenolic curing agent having a hydroxyl equivalent weight of about 200 to about 500; and

(iii)  a filler material,

wherein said epoxy thermoset primer is substantially zinc-free, and

2.	The coating composition of claim 1, wherein the epoxy thermoset primer further comprises an effective amount of an epoxy resin having an EEW of about 1250 to about 1400.

3.	The coating composition of claim 1, wherein said epoxy resin in said epoxy thermoset primer comprises a bisphenol A epoxy resin.

4.	The coating composition of claim 1, wherein said epoxy resin in said epoxy thermoset primer is present in an amount from about 60 to about 95 phr.

5.	The coating composition of claim 1, wherein said polyhydroxyl functional phenolic curing agent comprises 2-methylimidazole.

6.	The coating composition of claim 1, wherein said polyhydroxyl functional phenolic curing agent is present in an amount from about 5 to about 40 phr.

7.	The coating composition of claim 1, wherein said filler material comprises complex aluminosilicate (mica), calcium metasilicate (wollastonite), micronized talc, zinc oxide powder, zinc dust, or a combination thereof.

8.	The coating composition of claim 7, wherein said complex aluminosilicate (mica) is present in an amount from about 10 to about 30 phr and has a median particle size of from about 10 to about 35 microns.

9.	The coating composition of claim 7, wherein said calcium metasilicate (wollastonite) is present in an amount from about 10 to about 30 phr and has a median particle size of from about 2 to about 6 microns.

10.	The coating composition of claim 7, wherein said micronized talc is present in an amount from about 1 to about 5 phr and has a median particle size of from about 0.5 to about 3.0 microns.

11.	The coating composition of claim 22, wherein said epoxy resin in said epoxy- polyester thermoset topcoat comprises a bisphenol A epoxy resin.

12.	The coating composition of claim 22, wherein said epoxy resin in said epoxy- polyester thermoset topcoat is present in an amount from about 30 to about 65 phr.

13.	The coating composition of claim 22, wherein said elastomer-modified epoxy resin comprises a bisphenol A epoxy resin.

14.	The coating composition of claim 22, wherein said elastomer-modified epoxy resin is present in an amount from about 5 to about 20 phr.

15.	The coating composition of claim 22, wherein said carboxyl functional polyester resin is present in an amount from about 45 to about 70 phr.

16.	The coating composition of claim 22, wherein said foaming agent imparts a 20-50% reduction in density in said topcoat from that of the theoretical coating density

without porosity.

17.	The coating composition of claim 22, wherein said foaming agent is present in an amount from about 0.5 to about 2.0 phr.

18.	The coating composition of claim 22, wherein said reinforcing fiber comprises aluminosilicate, calcium metasilicate (wollastonite), aramid, carbon, or a combination thereof.

19.	The coating composition of claim 22, wherein said reinforcing fiber is present in an amount from about 20 to about 70 phr.

20.	A high tensile steel alloy coated by the coating composition of claim 1.

21.	The coating composition of claim 1, wherein said epoxy thermoset primer

contains no zinc.

22.	The coating composition of claim 1, further comprising an overlying epoxy-

polyester thermoset topcoat comprising:

(i)	an epoxy resin having an EEW of about 520 to about 930;

(ii)	an elastomer-modified epoxy resin having an EEW of about 1000 to about

1600;

(iii)	a carboxyl functional polyester resin with acid number of about 45 to about

75 mg KOH/g;

(iv)	a foaming agent; and

(v)	a reinforcing fiber.

23.	The high tensile steel allow of claim 20, further comprising an overlying

epoxy-polyester thermoset topcoat comprising:

(i)  an epoxy resin having an EEW of about 520 to about 930;

(ii)  an elastomer-modified epoxy resin having an EEW of about 1000 to about

1600;

(iii)  a carboxyl functional polyester resin with acid number of about 45 to about 75 mg KOH/g;

(iv)  a foaming agent; and (v)  a reinforcing fiber.

Documents:

				http://ipindiaonline.gov.in/patentsearch/GrantedSearch/viewdoc.aspx?id=mEPp33N87G/i6nwuyyXZYg==&amp;loc=vsnutRQWHdTHa1EUofPtPQ==

« Previous Patent

Next Patent »

Patent Number	278171	

Indian Patent Application Number	1591/MUMNP/2010	

PG Journal Number	53/2016	

Publication Date	23-Dec-2016	

Grant Date	15-Dec-2016	

Date of Filing	23-Jul-2010	

Name of Patentee	AKZO NOBEL COATINGS INTERNATIONAL B.V.	

Applicant Address	Velperweg 76  NL-6824 BM Arnhem  The Netherlands	

Inventors:

#	Inventor's Name	Inventor's Address	

1	LUCAS  Chad	3881 East 42nd Street  Newburgh Heights  Ohio 44105  United States of America	

PCT International Classification Number	C09D 5/03,C09D 163/00	

PCT International Application Number	PCT/EP2009/050738	

PCT International Filing date	2009-01-23	

PCT Conventions:

#	PCT Application Number	Date of Convention	Priority Country	

1	61/023,540	2008-01-25	U.S.A.	

2	08003475.4	2008-02-21	U.S.A.	

© All Indian Patents, 2013-2021.

  Patent data available in the public domain from Indian Patents Office, Department of Industrial Policy and Promotions, Ministry of Commerce and Industry, Government of India.
