Repository: anandvc/allindianpatents

File: patents/278343-binder-for-monolithic-refractories-and-monolithic-refractory.html
Indian Patents. 278343:"BINDER FOR MONOLITHIC REFRACTORIES AND MONOLITHIC REFRACTORY"

Indian Patents

Recently Granted Patents

  Recently Published Patents

Title of Invention	"BINDER FOR MONOLITHIC REFRACTORIES AND MONOLITHIC REFRACTORY"

Abstract	A binder for monolithic refractories characterized by containing ingredients comprised of a chemical composition of at least one of CaxSr1-xAl204, and CaySr1-yAl407 or these plus 12 (CaO) z (SrO) 1-z.7A12O3 (where, 0<x<l, 0<y<l, and 0<z<l) and a binder for monolithic refractories and monolithic refractories superior in erosion resistance to slag or molten iron by monolithic refractories comprised of this binder and refractory aggregates are provided.	

Full Text		

Documents:

				http://ipindiaonline.gov.in/patentsearch/GrantedSearch/viewdoc.aspx?id=5ybE9P2B+r5XWod6L8RlVg==&amp;loc=+mN2fYxnTC4l0fUd8W4CAA==

« Previous Patent

Next Patent »

Patent Number	278343	

Indian Patent Application Number	7493/DELNP/2010	

PG Journal Number	53/2016	

Publication Date	23-Dec-2016	

Grant Date	20-Dec-2016	

Date of Filing	25-Oct-2010	

Name of Patentee	NIPPON STEEL & SUMITOMO METAL CORPORATION	

Applicant Address	6-1, MARUNOUCHI 2-CHOME, CHIYODA-KU, TOKYO 100-8071, JAPAN	

Inventors:

#	Inventor's Name	Inventor's Address	

1	YOSHITOSHI SAITO	C/O NIPPON STEEL CORPORATION, 6-1, MARUNOUCHI 2-CHOME, CHIYODA-KU, TOKYO 100-8071, JAPAN	

2	ATSUNORI KOYAMA	C/O DENKI KAGAKU KOGYO KABUSHIKI KAISHA, 1 SHINKAICHO, OMUTA-SHI, FUKUOKA 8368510, JAPAN	

PCT International Classification Number	C04B 35/66	

PCT International Application Number	PCT/JP2008/069838	

PCT International Filing date	2008-10-27	

PCT Conventions:

#	PCT Application Number	Date of Convention	Priority Country	

1	2008-115533	2008-04-25	Japan	

© All Indian Patents, 2013-2021.

  Patent data available in the public domain from Indian Patents Office, Department of Industrial Policy and Promotions, Ministry of Commerce and Industry, Government of India.

File: patents/278366-method-and-device-for-heat-treatment-especially-connection-by-soldering.html
Indian Patents. 278366:METHOD AND DEVICE FOR HEAT TREATMENT ESPECIALLY CONNECTION BY SOLDERING

Indian Patents

Recently Granted Patents

  Recently Published Patents

Title of Invention	METHOD AND DEVICE FOR HEAT TREATMENT ESPECIALLY CONNECTION BY SOLDERING

Abstract	The present invention relates to a method and device (10) for the temperature treatment of workpieces (19) or components, in particular for producing a solder connection between a solder material and at least one component or workpiece used as a solder material carrier by means of melting the solder material arranged on the solder material carrier, where a heating and, in a subsequent method step, a cooling of at least one component is carried out in a process chamber (13, 14) which is sealed from the surrounding area, wherein the heating and the cooling of the component (19) are carried out in two chamber regions (13, 14) of the process chamber (12), which can be separated from one another by means of a condensation device (15). (Fig. 1)	

Full Text	FORM 2

THE PATENTS ACT, 1970 (39 of 1970)

& THE PATENTS RULES, 2003

COMPLETE SPECIFICATION

[See section 10, Rule 13]

METHOD AND DEVICE FOR HEAT TREATMENT, ESPECIALLY CONNECTION BY SOLDERING;

PINK	GMBH	VAKUUMTECHNIK,	A

CORPORATION ORGANIZED AND EXISTING UNDER THE LAWS OF GERMANY, WHOSE ADDRESS IS AM KESSLER 6, D-97877 WERTHEIM, GERMANY.

THE	FOLLOWING	SPECIFICATION

PARTICULARLY DESCRIBES THE INVENTION AND THE MANNER IN WHICH IT IS TO BE PERFORMED.

The present invention relates to a method for the heat treatment of workpieces or components, in particular for producing a solder connection between a solder material and at least one component or workpiece used as a solder material carrier by means of melting the solder material arranged on the solder material carrier, where a heating and, in a subsequent method step, a cooling of at least one component is carried out in a process chamber which is sealed from the surrounding area. Furthermore, the invention relates to a device which is suitable for carrying out the method.

In known methods of the above-mentioned type, where a heating as well as a cooling of the component to be soldered is carried out in a single process chamber, a cleaning of the process chamber in intervals of often only a relatively small amount of soldering cycles is necessary for the permanent operation of a corresponding device. Due to the relatively high temperature drop between a heating and a cooling zone, the volatile evaporations of the solder material occurring in response to the heating process condense in the colder cooling zone and form a precipitation in particular on the components and devices arranged in the cooling zone, said precipitation having to be removed by means of the cleaning process. Due to the cleaning process, which must thus be carried out repeatedly, the operation of the devices which operate according to the known methods must be interrupted again and again. In practice, this leads to considerable production losses.

The present invention is thus based on the object of proposing a method and a device, the operation of which can be carried out in a substantially continuous manner without the known brief cleaning intervals, thus enabling a higher production output.

To attain this object, the method according to the invention encompasses the features of claim 1. In the method according to the invention, the heating and the cooling of the component are carried out in two chamber regions of the process chamber, which can be separated from one another by means of a condensation device.

A precipitation of the volatile evaporations on the condensation device, which is generated in response to the heating process, takes place by means of the condensation device, which is effective between the chamber regions, said condensation device acting quasi like a protective shield and thus preventing a condensation in the cooled chamber region and thus in particular on one of the cooling devices which are arranged in this chamber region.

As a matter of principle, the method according to the invention can be generally used for the temperature application on workpieces or components in response to the heat treatment, such as tempering, annealing and the like, for example. A particular area of application lies in the field of the production of solder connections which are carried out by means of soldering paste, such as, for example, in the field of the production of electronic components and assembly groups.

The production output and thus the effectiveness of the method according to the invention can be further increased if, according to a particular advantageous variant of the method, the heating is carried out by means of a heating device and the cooling is carried out by means of a cooling device, which are operated in each case at a substantially constant temperature. In so doing, time losses, which occur when the method is carried out and which are caused by heating processes and cooling processes, respectively, until the desired heating or cooling temperature has been reached, are avoided.

It furthermore turns out to be particularly advantageous if the condensation device is moved from a supply position into a separating wall position which separates the chamber regions prior to the heating of the solder material carrier for the purpose of separating the chamber regions. Through this, it is possible, after the heating process has been carried out in the chamber region used for heating, with the condensation device being arranged in the supply position, to transfer the solder material carrier and the component, respectively, into the cooling chamber region and to subsequently reposition the condensation device into its separating wall position so that, during the cooling of the solder material carrier in the cooling chamber region, considerable temperature losses do not occur in the heating chamber region, which is separated from the cooling chamber region by means of the condensation device.

The effect of the condensation device, thus in particular the condensation output, can be considerably supported and intensified, respectively, by means of cooling the condensation device. A particularly simple realization of the cooling of the condensation device becomes possible if the condensation device is cooled during the arrangement in the supply position, where the condensation device is substantially located outside of the immediate impact region of the heating chamber region.

The barrier or shield effect of the condensation device for preventing a condensate precipitation in the cooling chamber region can be effectively supported in that a vacuum is applied to the heating chamber region during the heating of the solder material carrier in the heating chamber region, which is separated from the cooling chamber region by means of the condensation device. If required, a vacuum can also be applied to the entire process chamber.

If inert gas or reducing protective gas is applied to the cooling chamber region and/or the heating chamber region while a vacuum is applied to the heating chamber region, the solder partners can be effectively protected from atmospheric oxygen or existing oxidized surfaces can be forced open. Furthermore, a gas flow, which also counteracts a condensate precipitation in the cooling chamber region, is made possible in the process chamber in particular when a protective gas is applied to the cooling chamber region and when a vacuum is applied to the heating chamber region at the same time.

To counteract a temperature gradient in the solder material carrier during the heating in the heating chamber region as far as possible, it proves to be advantageous if the solder material carrier is arranged between the heating device and an auxiliary heating device, which is arranged opposite thereto, while the heating is carried out in the heating chamber region.

Advantageously, this auxiliary heating device can be embodied as a radiation heater, wherein specific material characteristics of the solder material carrier can be considered by means of a temperature control of the auxiliary heating device.

The device for carrying out the afore-described method according to the invention encompasses a heating device and a cooling device arranged in two chamber regions which can be separated from one another by means of a condensation device.

As already stated above with reference to the method according to the invention, it proves to be advantageous with reference to the realization of the device according to the invention if the condensation device is provided with a cooling device.

If the cooling device is embodied in such a manner that it interacts with the condensation device at least in the supply position thereof, it is possible, on the one hand, to use the cooling device in a particularly effective manner, thus in a phase of the method in which the condensation device is substantially located outside of the field of impact of the heating chamber region. On the other hand, it is possible to arrange the cooling device itself outside of the process chamber so that an undesired condensate precipitation on the cooling device, which could have a negative impact on the efficiency of the cooling device, can substantially be omitted.

A particularly advantageous embodiment of the condensation device becomes possible if it is embodied as a metallic separating wall device. Through this, the condensation device encompasses an advantageously large heat capacity on the one hand and, on the other hand, a particularly space-saving embodiment of the condensation device is possible. This applies in particular if the condensation device is embodied as a separating plate.

If the condensation device is embodied in such a manner that, with the condensation device being arranged in the separating wall position, a gas passage is embodied, which connects the chamber regions of the process chamber with one another so that they communicate with one another, a gas exchange between the chamber regions becomes possible despite the shielding effect of the condensation device, which suppresses a condensate precipitation in the cooling chamber region.

A particularly effective embodiment of the gas passage is in effect if a separating wall gap, which connects the chamber regions with one another so as to make them communicate with one another, is embodied between the condensation device which is arranged in the separating wall position, and a chamber wall of the process chamber, so that, on the one

hand, a sufficient gas exchange is possible across the entire gap surface, on the other hand, however, the condensate mass can be effectively prevented from passing the gap due to the separating wall gap being provided with a labyrinth cross section.

Independently of the embodiment of the condensation device, it is advantageous at any rate if an auxiliary heating device is arranged opposite to the heating device in the heating chamber region of the process chamber so that, during the heating of a solder material carrier, said solder material carrier can be arranged between the heating device and the auxiliary heating device.

The execution of a variant of the method according to the invention will be specified in more detail below by means of a possible embodiment of the device according to the invention with the aid of the drawings.

Fig. 1	shows a soldering device in a stationary operating state;

Fig. 2	shows the soldering device illustrated in Fig. 1 in a feed and

transfer phase;

Fig. 3	shows the soldering device illustrated in Fig. 1 during the

heating of the solder material carrier in the heating chamber region;

Fig. 4	shows the soldering device illustrated in Fig. 1 during the

transfer of the solder material carrier into the cooling chamber region;

Fig. 5	shows the soldering device illustrated in Fig. 1 during the

cooling of the solder material carrier in the cooling chamber region.

Fig. 1 shows a soldering device 10 comprising a housing 11 in which a process chamber 12 is embodied. The process chamber 12 encompasses a first heating chamber region 13, which is illustrated on the left-hand side in the exemplary embodiment, and a second cooling chamber region 14 on the right-hand side thereof. Provision is made between the heating chamber region 13 and the cooling chamber region 14 for a separating wall device, which is embodied as a separating plate 15 in the exemplary embodiment shown and enables a separation of the heating chamber region 13 from the cooling chamber region 14. To activate or deactivate the effect of the separating plate 15 which separates the heating chamber region 13 from the cooling chamber region 14, said separating plate 15 can be displaced from a separating wall position I, which is illustrated in Fig. 1, into a supply position II, which is illustrated in Fig. 1 by means of a dot and dash line. Depending on the embodiment of the housing, the supply position II can be arranged within or outside of the process chamber, for example in a lower housing part 16.

As is further shown in Fig. 1, a heating device 20, which in the present case encompasses a resistance-heated heating plate 21 and the distance d of which can be changed with respect to the component carrier 17 by means of a feed device 22, is located in the heating chamber region 13. The feed device 22 enables a surface contact between the heating plate 21 and a component carrier 17, which is illustrated in Fig. 1 by means of a dot and dash line, as well as the setting of a defined distance d between the heating plate 21  and the component carrier 1 7, so as to thus set the desired temperature of the component carrier 17 and thus of a substrate 19 which is arranged on the component carrier.

In addition to the heating device 20, an auxiliary heating device 24 is located above the component carrier 17 and below a ceiling wall 23 of the process chamber 12.

A cooling device 25, which in the exemplary embodiment illustrated in Fig. 1 encompasses a cooling plate 26 through which a coolant flows, is located in the cooling chamber region 14. To set a cooling temperature, the cooling plate 26 interacts, in accordance with the heating plate 21, with a component carrier 17 arranged thereon.

As is illustrated in Fig. 1, the process chamber 12, in the region of the cooling chamber region 14, is provided with an access opening 28 (Fig. 2), which can be closed by means of a lid device 27. In the stationary operating state of the soldering device 10, which is illustrated in Fig. 1, the access opening 28 is closed by means of the lid device 27. A substrate is initially not located in the process chamber 12 in this initial state. The heating chamber region 13 and the cooling chamber region 14 are separated from one another in an air-tight, in other words in an optically tight, manner by means of the separating plate 15 being arranged in its separating wall position, except for a gas passage which remains in a wall gap 30 which in the exemplary embodiment illustrated in Fig. 1 is embodied as a labyrinth gap and runs between the ceiling wall 23 and a side wall 29. In this configuration, the heating chamber region 13 and the cooling chamber region 14 can be tempered to the respectively desired temperature and can be held constant at this temperature.

In the feeding and transfer phase illustrated in Fig. 2, the lid device 27 is opened for releasing the access opening 28, and the substrate 19, which, for soldering purpose, is provided for example with a pasty solder material, is introduced into the cooling chamber region 14 (dashed). After the displacement of the separating plate 15 into its supply position illustrated in Fig. 2, the substrate 19 is introduced into the heating chamber region 13 by means of the component carrier 17 (continuous line). For the transfer between the heating chamber region 13 and the

cooling chamber region 14, provision can be made for a transfer device for the component carrier 17 arranged in the process chamber 12.

In the subsequent heating phase, which is illustrated in Fig. 3, the separating plate 15 is again transferred into its separating wall position. For guiding the separating plate 15, provision is made, in the exemplary embodiments of the soldering device 10 illustrated in Figs. 2 and 3, in the region of the lower housing part 16 for a feed device 36. To be able to attain the smallest possible temperature gradient between a lower substrate side 31 and an upper substrate side 32, depending on the material strength and the material characteristic of the substrate 19 arranged in the heating chamber region 13 for soldering purposes, the temperature of the auxiliary heating device 24? by means of which it acts on the substrate 19 via radiation, is set in a substrate-specific manner. Contrary thereto, the desired set point temperature of the component carrier 17 mainly conforms to the solder material composition.

In the heating phase illustrated in Fig. 3, in which the separating plate 15 is located in its separating wall position, the separating plate 15 serves as a condensation device in such a manner that vapors, which are released during the melting of the solder material and which contain volatile components of the solder material, are precipitated on the surface of the separating plate 15, which serves as a condensation surface 33. The temperature gradient which is necessary for the condensation on the surface of the separating plate 15 is already attained in that the separating plate 15 is cooled to a cooling temperature which acts on a cooling surface 34 of the separating plate 15 in the cooling chamber region 14. Due to the fact that a condensate formation already takes place on the separating plate 15 which acts as a condensation device, it is ensured that a corresponding precipitation is avoided in the cooling chamber region 14 and on the cooling device 25, respectively. The formation of the separating wall gap 30 at the same time enables the

formation of a vacuum in the heating chamber region 13 during the heating of the substrate 19 and during the melting of the solder material arranged on the substrate 19, respectively, without thus having corresponding vacuum forces, which could impair a displacement of the separating plate 15 between the supply position and the separating wall position, act on the separating plate 15

A further increase of the condensation output on the condensation surface 33 of the separating plate 15 is made possible if, in addition to the retral impingement of the cooling surface 34 of the separating plate 15 by the temperature formed in the cooling chamber region 14, a direct cooling of the separating plate 15 takes place via a condenser cooling device arranged in the lower housing part 16. The condenser cooling device can be realized by means of a cooled embodiment of the feed device 36 of the separating plate 15.

Fig. 4 shows the soldering device 10 in the transfer phase, in which the substrate 19, after displacement of the separating plate 15 into its supply position in which the separating plate 15 is substantially located in the lower housing part 16, is transferred from the heating chamber region 13 into the cooling chamber region 14 by means of the component carrier 17.

Finally, Fig. 5 shows the soldering device 10 in the subsequent cooling  phase, in which, in a situation where the lid device 27 is still closed and the separating plate 15 has been moved back into its separating wall position, the substrate 19 is located on the cooled component carrier 17 while being simultaneously shielded by the separating plate 15 from a heat emission from the heating chamber region 13. After the substrate 19 has been cooled, the lid device 27 can be opened and the operator can remove the substrate 19 through the access opening 28 of the soldering device 10. To continue the soldering method on a subsequent substrate,

said substrate can now be reintroduced into the cooling chamber region 14, as is illustrated in Fig. 2, and can be transferred into the heating chamber region.

WE CLAIM :

1.	A method for the temperature treatment of workpieces or

components, in particular for producing a solder connection

between a solder material and at least one component or workpiece

used as a solder materia] carrier by means of melting the solder

material arranged on the solder material carrier, where a heating

and, in a subsequent method step, a cooling of at least one

component is carried out in a process chamber which is sealed

from the surrounding area,

characterized in that

the heating and the cooling of the component (19) take place in two chamber regions (13, 14) of the process chamber (J2), which can be separated from one another by means of a condensation device (15).

2.	The method according to claim 1,

characterized in that

the heating is carried out by means of a heating device (20) and the cooling is carried out by means of a cooling device (25), which are operated in each case at a substantially constant temperature.

3.	The method according to claim 1 or 2,

characterized in that

prior to the heating of the solder material carrier (19), for the purpose of separating the chamber regions (13, 14) the condensation device (15) is displaced from a supply position into a separating wall position which separates the chamber regions from one another.

4.	The method according to claim 3,

characterized in  at

the condensation device (15) is cooled at least during the arrangement in the supply position.

5.	The method according to one of the preceding claims,

characterized in that

a vacuum is applied to the heating chamber region during the heating of the solder material carrier (19) in a heating chamber region (13) which is separated from a cooling chamber region (14) by means of the condensation device (15).

6.	The method according to claim 5,

characterized in that

protective gas is applied to the cooling chamber region (14) and/or to the heating chamber region while a vacuum is applied to the heating chamber region (13).

7.	The method according to one or a plurality of the preceding

claims,

characterized in that

the solder material carrier is arranged between the heating device and an auxiliary heating device (24) arranged opposite thereto during the heating of the solder material carrier (19) in the heating chamber region (13) by means of the heating device (20).

8.	A device for carrying out the method according to one or a

plurality of claims 1 to 7. comprising a process chamber being

sealed from the surrounding area and comprising a heating device

for heating the solder material carrier and a cooling device for

cooling the solder material carrier,

characterized in that

the heating device (20) and the cooling device (25) are arranged in

two chamber regions (13, 14) which can be separated from one

another by means of a condensation device (15).

9.	The device according to claim 8,

characterized in that

the condensation device (15) is embodied in such a manner that it can be displaced from a supply position into a separating wall position which separates the chamber regions (13, 14).

10.	The device according to claim 9,

characterized in that

the supply position is arranged outside of the process chamber,

11.	The device according to claim 9 or 10,

characterized in that

the condensation device (15) is provided with a cooling device (36).

12.	The device according to claim 11,

characterized in that

the cooling device (36) is embodied in such a manner that it interacts with the condensation device (15) at least in the supply position of said condensation device (15).

13.	The device according to one of claims 8 to 12,

characterized in that

the condensation device (15) is embodied as a metallic separating wall device.

14.	The device according to claim 13,

characterized in that

the condensation device (15) is embodied as a separating plate.

15.	The device according to one of claims 8 to 14,

characterized in that

with the condensation device (15) being arranged in the separatin; wall position, a gas passage is embodied, which connects the chamber regions (13, 14) of the process chamber (12) with one another so that they communicate with one another.

16.	The device according to claim 15,

characterized in that

a separating wall gap (30), which connects the chamber regions (13, 14) with one another so as to make them communicate with one another, is embodied between the condensation device (15) which is arranged in the separating wall position and a chamber wall (23, 29) of the process chamber (12).	

Documents:

				http://ipindiaonline.gov.in/patentsearch/GrantedSearch/viewdoc.aspx?id=Jm+6HBauxKt+pYrhWBLcHw==&amp;loc=vsnutRQWHdTHa1EUofPtPQ==

« Previous Patent

Next Patent »

Patent Number	278366	

Indian Patent Application Number	2420/MUMNP/2008	

PG Journal Number	53/2016	

Publication Date	23-Dec-2016	

Grant Date	21-Dec-2016	

Date of Filing	12-Nov-2008	

Name of Patentee	PINK GMBH THERMOSYSTEME	

Applicant Address	AM KESSLER 6, D-97877 WERTHEIM	

Inventors:

#	Inventor's Name	Inventor's Address	

1	WEBER, STEFANMOSYSTEME	BRESLAUER STRASSE 44, D-97877 WERTHEIM	

PCT International Classification Number	B23K1/008	

PCT International Application Number	PCT/DE2007/000758	

PCT International Filing date	2007-04-27	

PCT Conventions:

#	PCT Application Number	Date of Convention	Priority Country	

1	10 2006 025 193.8	2006-05-29	Germany	

2	10 2006 029 593.5	2006-06-26	Germany	

© All Indian Patents, 2013-2021.

  Patent data available in the public domain from Indian Patents Office, Department of Industrial Policy and Promotions, Ministry of Commerce and Industry, Government of India.

File: patents/278378-chemically-resistant-glass-composition-for-the-manufacture-of-glass-reinforcing-strands.html
Indian Patents. 278378:CHEMICALLY RESISTANT GLASS COMPOSITION FOR THE MANUFACTURE OF GLASS REINFORCING STRANDS

Indian Patents

Recently Granted Patents

  Recently Published Patents

Title of Invention	CHEMICALLY RESISTANT GLASS COMPOSITION FOR THE MANUFACTURE OF GLASS REINFORCING STRANDS

Abstract	The present invention relates to a chemically resistant glass composition for the production of reinforcing strands which comprises the following constituents within the limits defined below, expressed in mol%: SiO2 67 - 72% ZrO2 5 - 9.5%, preferably &#8805; 7.5% R2O (R = Na, K and Li) 11-17% Li2O 0 - 5.5% K2O 0 - 5.5% Na2O < 10% CaO 3 - 9%, the composition furthermore containing less than 1% of impurities (AI2O3, Fe2O3, Cr2O3, TiO2) MgO, SrO, BaO and P2O5) and being free of F. It also relates to the glass strands obtained from this composition and to the composites based on an organic or inorganic material containing such strands.	

Full Text	CHEMICALLY RESISTANT GLASS COMPOSITION FOR THE

MANUFACTURE OF GLASS REINFORCING STRANDS

The invention relates to a chemically resistant glass composition, in

particular one having a high hydrolytic resistance, for the production of glass

reinforcing strands, and to the organic and inorganic products (or composites)

containing such strands.

It has been known for a long time to use glass strands to reinforce

organic and inorganic materials so as to give them better mechanical

properties. Usually, the strands consist of a glass with the composition SiO2-

Al2O3-CaO-B2O3 (called E-glass) that exhibits excellent hydrolytic and thermal

resistance. However, this type of glass is not suitable for use in an alkaline

medium, or in an acid medium.

One means of improving the alkaline resistance consists in

incorporating zirconium oxide ZrO2 into the glass composition. For example, it is

known to use glass with a high ZrO2 content to reinforce cements, the basic

character of which is very pronounced (pH possibly ranging up to 12.5).

Numerous patents disclose glass compositions having a high ZrO2

content.

EP 0500325 A1 describes compositions for chemically resistant glass

fibers that can be used as reinforcements in cement or in plastics. The

compositions have, in mol%, a TiO2 content of 5 to 18%, a T1O2 + ZrO2 content

of between 12 and 25%, a BaO content of 4 to 15% and an MgO, CaO, SrO,

BaO and ZnO content of between 12 and 35%.

JP 9156957 describes fiber made of glass resistant to alkalis, to acids

and to water, which comprises 5 to 9 mol% TiO2 and possesses a T1O2 and

ZrO2 content of between 13 and 17 mo!%.

US 5064785 B discloses an alkaline-resistant glass composition for

glass fibers, which contains 10 to 17 wt% Na2O and 0.5 to 7 wt% TiO2.

JP 2000-186787 A describes a pipe (or tube) made of resin reinforced

by fibers of glass resistant to alkalis and to acids, which contains 10 to 17 wt%

Na2O.

WO 2004/035497 A1 describes fibers consisting of a glass composition

comprising, in mol%, 50 to 60% SiO2, 0.5 to 20% TiO2, 20 to 45% MgO, CaO,

SrO and BaO and 0 to 2% Li2O, Na2O and K2O, and having a BaO/CaO molar

ratio between 0.3 and 16.

US 6627569 B and US 6630420 B disclose glass compositions

containing, in wt%, 0.5 to 7% AI2O3, less than 10% Na2O and K2O and more

than 0.1% TiO2 or more than 0.6% La2O3.

CN 1046147 A describes fiber made of alkaline-resistant glass

comprising 11 to 14 wt% ZrO2 and 1 to 5.5 wt% TiO2.

CN 1149031 A describes fiber made of alkaline-resistant glass

containing 0.1 to 10 wt% TiO2 and 0.1 to 5 wt% CaF2.

US 4014705 B discloses continuous fibers made of alkaline-resistant

glass containing 3 to 9 mol% F2.

Apart from their alkaline resistance, glasses having a high ZrO2 content

generally exhibit good acid resistance.

Strands consisting of a glass having a high proportion of ZrO2 that can

be used to reinforce cement are sold under the trademark Cem-FIL®. They may

also be used to reinforce polymer matrices, particularly polyester and vinyl ester

polymers, in composites intended for being in contact with acid media

(WO 2006/090030 A1).

One drawback of the aforementioned glass strands is their hydrolytic

sensitivity. The Applicant has in fact found that the materials and composites

reinforced by these strands lose their mechanical strength when aged in a wet

medium, in particular at high temperatures. In the case of composites with a

polymer matrix, the glass strands no longer adhere properly to the matrix, this

being manifested by whitening of the composite. Without wishing to be tied

down by any particular theory, it seems that the whitening is due to exchange

between the Na+ ions present on the surface of the glass and the protons

contained in the aqueous medium. This causes degradation of the surface

structure of the glass and, subsidiarily, a local increase in the proportion of OH"

ions that favors rupture of the chemical bonds between the glass and the

matrix. The amount of whitening is directly linked to the amount of Na2O in the

glass composition.

It is the object of the present invention to provide a chemically resistant

glass composition which has in particular an improved hydrolytic resistance,

while still maintaining good resistance to acids and alkalis, and which may be

processed under the usual conditions in existing fiberizing installations.

This object is achieved thanks to a chemically resistant glass

composition for the production of strands, this composition being characterized

in that it comprises the following constituents within the limits defined below,

expressed in mol%:

the composition furthermore containing less than 1% of impurities (AI2O3,

Fe2O3, Cr2O3, TiO2, MgO, SrO, BaO and P2O5) and being free of F.

According to one feature of the invention, the glass composition

satisfies the following relationship:

2.5% 
thereby making it possible to guarantee that the fiberizing takes place under

satisfactory conditions, that is to say that the difference between the strand

forming temperature (T(ogη=3) and the liquidus temperature (Tliq) is at least

+10°C. Preferably, the difference is at least +30°C and advantageously at least

+60°C.

Furthermore, the forming temperature is at most 1320°C and is

preferably 1300°C or below, this corresponding to a temperature that is very

acceptable as it does not require the glass to be excessively heated and makes

it possible to minimize bushing wear.

The preferred glass composition according to the invention comprises

the following constituents (in mol%):

the composition furthermore containing less than 1% of impurities (AI2O3,

Fe2O3, Cr2O3 and P2O5) and being free of F, TiO2, MgO, SrO and BaO.

The particularly preferred glass composition according to the invention

comprises the following constituents (in mol%):

the composition furthermore containing less than 1% of impurities (AI2O3,

Fe2O3, Cr2O3 and P2O5) and being free of F, TiO2, MgO, SrO and BaO.

According to yet another feature of the invention, the CaO content in the

glass composition varies from 3 to 8.5%.

SiO2 is the oxide that forms the network of the glass according to the

invention and plays an essential role in stabilizing it. Within the context of the

invention, when the SiO2 content is less than 67%, the viscosity of the glass

becomes too low and there is a greater risk of the glass devitrifying during

fiberizing. In general, the SiO2 content is kept at 72% or below, as above this

value the glass becomes too viscous and difficult to melt. Preferably, the SiO2

content varies from 68 to 71.5%. Furthermore, SiO2 contributes to improving the

resistance in a neutral or acid medium.

ZrO2 is essential for giving the glass alkaline resistance, and its content

is consequently at least about 5%, preferably 7.5% or higher. Furthermore, ZrO2

helps to improve the acid resistance. A ZrO2 content greater than 9.5%

increases the risk of devitrification during fiberizing and degrades the fusibility.

Na2O, K2O and Li2O are used as fluxing agents to lower the viscosity of

the glass and to allow better dissolution of the ZrO2 during the melting of the

glass batch.

Na2O has a deleterious effect on the hydrolytic resistance of the glass

and consequently its content is limited to a value of 10% or less, but preferably

greater than 5%, again to maintain satisfactory melting and fiberizing conditions.

The Li2O and K2O contents are preferably less than 5.5% so as to

maintain an acceptable liquidus temperature and to minimize the cost of the

glass (Li2O-based and K2O-based raw materials are generally carbonates,

which are costly).

A K2O content of greater than 2.5% is preferred.

Preferably, the glass composition contains Li2O and K2O, thereby

reducing the leaching of alkaline metals (Na, K and/or Li) when the glass is in

contact with an aqueous medium. An advantageous level of leaching is

obtained when the Li2O content is greater than 1.5%, preferably around 2%.

According to one advantageous feature of the invention, the Li2O/R2O

and K2O/R2O molar ratios are equal to 0.5 or less. Preferably, U2O/R2O is 0.35

or less and K2O/R2O is 0.30 or less.

According to the invention, the R2O content, that is to say the sum of

the Na2O, K2O and Li2O contents, is 11% or more and preferably less than 17%

so as to have satisfactory melting and fiberizing conditions.

CaO allows the viscosity of the glass to be adjusted and the

devitrification to be controlled. The CaO content varies between 3 and 9% so as

to maintain an acceptable liquidus temperature, as a general rule below

1280°C, preferably below 1260°C and advantageously 1220°C or below.

Preferably, the CaO content is less than 8.5%. CaO contributes to improving the

hydrolytic resistance of the glass compositions according to the invention.

The glass composition according to the invention may contain up to 1%

of unavoidable impurities introduced by the batch materials used to produce the

glass and/or coming from the refractories of the furnace. The impurities consist

of AI2O3, ion oxides (expressed in Fe2O3 form), Cr2O3, TiO2, MgO, SrO, BaO

and P2O5. The AI2O3 content is generally less than 0.5%. Preferably, the Fe2O3

content does not exceed 0.5% so as not to unacceptably impair the color of the

glass strands and the operation of the fiberizing installation, in particular the

heat transfer in the furnace. Also preferably, the Cr2O3 content is less than

0.05% and better still it is zero. Advantageously, the content of each oxide,

TiO2, MgO, SrO and BaO, is less than 0.5%.

As a general rule, the glass composition contains no TiO2, MgO, SrO

and BaO.

The glass composition is free of F. The presence of fluorine is

proscribed because of the risk of polluting emissions and of an exothermic

reaction with Li2O, which may occur during melting, and problems of the

refractory elements of the furnace corroding.

The glass strands are obtained from the glass composition described

above using the following fiberizing process: a multiplicity of molten glass

streams, flowing out from a multiplicity of holes placed in the base of one or

more bushings, are attenuated in the form of one or more sheets of continuous

filaments and then the filaments are gathered together into one or more strands

that are collected on a moving support. This may be a rotating support when the

strands are collected in the form of wound packages, or in the form of a support

that moves translationally when the strands are chopped by a device that also

serves to draw them or when the strands are sprayed by a device serving to

draw them, so as to form a mat.

The strands obtained, optionally after further conversion operations,

may thus be in various forms: continuous strands, chopped strands, woven

fabrics, knitted fabrics, braids, tapes or mats, these strands being composed of

filaments having a diameter that may range from about 5 to 30 microns.

The molten glass feeding the bushings is obtained from pure raw

materials or, more usually, natural raw materials (that is to say possibly

containing trace impurities), these raw materials being mixed in appropriate

proportions, and then melted. The temperature of the molten glass is

conventionally regulated so as to allow the glass to be fiberized and to avoid

devitrification problems. Before the filaments are combined in the form of

strands, they are generally coated with a size composition with the aim of

protecting them from abrasion and allowing them to be subsequently

incorporated into the materials to be reinforced. The size composition may be

an aqueous or anhydrous composition (containing less than 5% solvent by

weight), for example the composition described in WO 01/90017 A and

FR 2837818 A. Where appropriate, before and/or after collection, the strands

may undergo a heat treatment for the purpose of drying them and/or of curing

the size.

The glass strands obtained may thus be used to reinforce inorganic

materials, such as cementitious materials, and organic materials, particularly

plastics.

The inorganic materials that can be reinforced are especially

cementitious materials, such as cement, concrete, mortar, gypsum, slag and

compounds formed by the reaction between lime, silica and water, and mixtures

of these materials with other materials, for example mixtures of cement,

polymers and fillers (coatings).

The reinforcement may be carried out directly by incorporating the glass

strands into the cementitious material, or indirectly using glass strands

combined beforehand with an organic material, for example to form composite

elements that can be used as rebars for reinforced concrete.

The organic materials that can be reinforced by the glass strands

according to the invention are thermoplastics or thermosets, preferably

thermosets.

As examples of thermoplastics, mention may be made of polyolefins,

such as polyethylene, polypropylene and polybutylene, polyesters, such as

polyethylene terephthalate and polybutylene terephthalate, polyamides,

polyurethanes and blends of these compounds.

As examples of thermosets, mention may be made of polyesters, for

example vinyl ester resins, phenolic resins, epoxy resins, polyacrylics and

blends of these compounds. Vinyl ester resins, particularly of the isophthalic

type are preferred as they have better corrosion resistance.

As already indicated above, it is possible to use the glass strands in the

form of continuous strands (for example in the form of cakes or rovings,

meshes, fabrics, etc.) or chopped strands (for example in the form of

nonwovens, such as veils or mats), and their presentation depends on the

nature of the material to be reinforced and on the process employed.

Continuous glass strands according to the invention may thus be used

for manufacture of hollow bodies, such as pipes or tanks using the known

technique of filament winding, which consists in depositing a reinforcement, for

example a layer of roving impregnated with organic material, on a mandrel

rotating about its axis. Such hollow bodies are intended in particular for

collecting and discharging wastewater (as pipes) and for storing or transporting

chemicals (as tanks and containers). As regards chopped strands, these are

suitable for reinforcing paints or mastics and for producing composites by

contact molding.

Wound packages of strands may be used for producing meshes or

fabrics used as crack-resistant or earthquake-resistant elements in cementitious

materials, or for repairing civil engineering works (bridges, tunnels, roads, etc.).

The packages may also be used for manufacturing composite sections by

pultrusion, that is to say by passing a reinforcement impregnated with organic

material through a heated die. These composite sections are used in particular

as construction elements in industries where the materials must have a high

resistance to alkalis and acids, for example in the chemical, oil and harbor

industries.

The glass strands are generally incorporated into the inorganic or

organic material to be reinforced in an amount such that the glass represents 15

to 80% by volume, preferably 20 to 60% by volume, of the final material.

In the final composite, the glass strands may be the only elements for

reinforcing the inorganic or organic material, or they may be combined with

other elements, such as metal wires and/or mineral, especial ceramic, strands.

The glass composition according to the invention makes it possible to

produce glass strands having a better hydrolytic resistance than the known

strands for reinforcing organic or inorganic materials, and can be inexpensively

fiberized in conventional installations without the operating conditions being

modified.

Furthermore, it has been found that these glass strands exhibit good

dielectric properties, especially a dielectric constant ε" of less than 8 at 1 MHz

and less than 6.5 at 10 GHz, and dielectric losses s" of less than 0.0500 at

1 MHz and less than 0.1250 at 10 GHz.

The examples that follow allow the invention to be illustrated without

however limiting it.

a) production of the glass

Glass was prepared by melting the compositions given in Table 1,

expressed in mol%.

The density, Young's modulus, dielectric constant e' and dielectric

losses e" at 1 MHz and 10 GHz (Table 1) were measured on this glass when

cut and polished.

b) production of the strands

Glass strands 10 urn in diameter were formed by attenuating molten

glass streams obtained under a) flowing from a platinum bushing and collected

in the form of a bobbin.

The hydrolytic resistance was measured on the glass strand under the

following conditions: 60 mg of strand extracted from the above bobbin were

placed in a container holding 9 ml of uitrapure water, the container was then

hermetically sealed and placed in a bath thermostated at 80°C for 48 hours.

The test was carried out on five specimens of the same strand. At the same

time, three controls each containing only 9 ml of uitrapure water were produced.

The content of the five specimens containing the glass strand (solution

S1) and of the three controls (solution S2) were collected and the amount of

alkali metal elements in the solutions was measured by inductively coupled

plasma (ICP) emission spectroscopy in the case of Na and K and by atomic

emission spectroscopy (AES) in the case of Li. The resulting alkali metal 

content due to leaching from the glass (corresponding to the difference in 

contents in S1 and S2), expressed in mol/m3, is given inTable 1 below.

Examples 1 to 9 are in accordance with the invention.

Examples 10 to 15 are comparative examples:

-	the glasses of examples 10, 11 and 13 contain a high proportion of

Na2O, K2O and Li2O respectively: these glasses cannot be fiberized under the

usual fiberizing conditions because they have a (Tlogn=3 - Tliq) value that is zero

or negative;

-	the glass of example 12 contains a high proportion of Na2O: it can be

fiberized, especially because it has a suitable K2O content and a suitable CaO

content, but the strands obtained have a low hydrolytic resistance; and

-	examples 14 and 15 correspond to compositions of cement-reinforcing

glass strands sold by Saint-Gobain Vetrotex under the name Cem-FIL® and by

NEG under the name ARG® respectively. The hydrolytic resistance of these

strands remains limited.

The glass strands according to the invention (examples 1 to 9) exhibit

excellent hydrolytic resistance compared with the glass strands having a high

Na2O content (example 12) and compared with commercial strands (examples

14 and 15). This is because the observed diffusion of Na+ ions into the aqueous

medium is less than with the known strands: the reduction is equal to 38% and

45% in the case of the least resistant strands (example 5 compared with

examples 15 and 14, respectively) and is equal to 83% and 85% in the case of

the most resistant strands (example 8 compared with examples 15 and 14,

respectively).

c) production of the composites

Strands composed of 17 urn diameter glass filaments were obtained by

attenuating molten glass streams of composition according to examples 1, 4

and 14 and collected in the form of wound packages. Along their path, the

filaments were coated with a conventional aqueous size A (as described in

comparative example 2 of FR 2 837 818 A) or with a size B suitable for

corrosive media (as described in example 1 of FR 2 837 818 A) before being

collected into strands containing 400 filaments. The wound packages were

dried at 130°C for 12 hours.

The glass strands were used to form composite sheets containing

parallel strands in accordance with the ISO 1268-5 standard. The reinforced

resin was an isophthalic polyester resin (reference "Synolite 1717" sold by

DSM) to which 1.5 parts of hardener (reference "Trigonox HM", sold by Akzo)

per 100 parts of resin by weight were added.

Each sheet contained 50% glass by volume and had a thickness of

3	mm. The sheets were then treated at 80°C for 2 hours and then at 120°C for

4	hours in order to accomplish complete crosslinking of the resin.

The following properties were determined on the sheets:

-	the Young's modulus according to the ISO 14125 standard and the

Young's modulus of the glass strand Mstand was calculated using the equation:

in which: 

Msheet is the Young's modulus of the strand composite sheet, in MPa;

Mresin is the Young's modulus of the resin, in MPa;

Vresin is the volume fraction of the resin in the sheet; and

VFglass is the volume fraction of the glass in the sheet.

-	hydrolytic resistance

The sheet was placed in a both of boiling water for 72 hours and, at

regular intervals, removed from the bath, drained and weighed. The water

uptake of the composite sheet is equal to the percentage of water absorbed by

this same sheet over a time interval divided by the square root of the time

interval, expressed in hours.

-	acid resistance

The sheets were protected at the edges by a layer of epoxy resin 1 to

2 mm in thickness and then each sheet was placed under a given constant

stress, in three-point bending, in an acid solution (1N HCI at 25°C). The failure

time of the composite under the flexural stress conditions (ISO 14125 standard)

was measured and the curve of the flexural fracture strength as a function of

time plotted. The value of the SC (Stress Corrosion) stress in bending, in MPa,

needed to make the composite fail after 100 hours of aging was determined

from this curve.

The measured values of the tensile strength and the Young's modulus

of the glass strand, and also the hydrolytic resistance and acid resistance, of

the composite are given in Table 2 below.

The strands according to the invention (examples 16 and 17) coated with size A

have a higher tensile strength than the commercial strands (example 18), but

this remains below that of the E-glass strands (example 19). The Young's

modulus of these strands is higher than the strands of examples 18 and 19.

The composite sheet containing these strands also has a better resistance in

acid media than that containing E-glass strands (example 19).

The same strands coated with size B (examples 20 and 21) have a tensile

strength equivalent to and a Young's modulus greater than those of the known

strands (example 22).

The composite sheets containing the strands according to the invention exhibit

better resistance to aqueous and acid media: the water uptake is reduced and

the SC stress is improved compared with those obtained with the strands of

example 22.

CLAIMS

1. A chemically resistant glass composition for the production of

reinforcing strands, characterized in that it comprises the following constituents

within the limits defined below, expressed in mol%:

the composition furthermore containing less than 1% of impurities (AI2O3,

Fe2O3, Cr2O3, TiO2, MgO, SrO, BaO and P2O5) and being free of F.

2.	The composition as claimed in claim 1, characterized in that it

satisfies the following relationship:

2.5% ≤ Na2O + K2O - CaO ≤ 9.5%.

3.	The composition as claimed in claim 1 or 2, characterized in that it

has a difference between the strand forming temperature (Tlogη=3) and the

liquidus temperature (Tliq) of at least +10°C.

4.	The composition as claimed in one of claims 1 to 3, characterized in

that it comprises the following constituents:

the composition furthermore containing less than 1% of impurities (AI2O3,

Fe2O3, Cr2O3 and P2O5) and being free of F, TiO2, MgO, SrO and BaO.

5. The composition as claimed in claim 4, characterized in that it

comprises:

the composition furthermore containing less than 1% of impurities (AI2O3,

Fe2O3, Cr2O3 and P2O5) and being free of F, TiO2, MgO, SrO and BaO.

6.	The composition as claimed in one of claims 1 to 5, characterized in

that the CaO content varies from 3 to 8.5%.

7.	The composition as claimed in one of claims 1 to 6, characterized in

that the Li2O/R2O and K2O/R2O molar ratios are equal to 0.5 or less.

8.	The composition as claimed in claim 7, characterized in that the

Li2O/R2O molar ratio is equal to 0.35 or less and the K2O/R2O molar ratio is

equal to 0.30 or less.

9.	A glass strand intended for reinforcing inorganic or organic materials,

characterized in that it is obtained from a glass composition as claimed in one of

claims 1 to 8.

10.	A composite consisting of glass strands and inorganic or organic

material, characterized in that it comprises glass strands as claimed in claim 9.

11.	The composite as claimed in claim 10, characterized in that the

inorganic material is chosen from cementitious materials, such as cement,

concrete, mortar, gypsum, slag and compounds formed by the reaction between

lime, silica and water.

12.	The composite as claimed in claim 10, characterized in that the

organic material is chosen from thermoplastics, such as polyolefins, polyesters,

polyamides, polyurethanes and blends of these compounds.

13.	The composite as claimed in claim 10, characterized in that the

organic material is chosen from thermosets such as polyesters, phenolic resins,

epoxy resins, polyacrylics and blends of these compounds.

14.	The use of the glass strands as claimed in claim 9 for reinforcing

inorganic or organic materials.

The present invention relates to a chemically resistant glass composition for the production of reinforcing strands which comprises the

following constituents within the limits defined below, expressed in mol%:

SiO2 67 - 72%

ZrO2 5 - 9.5%, preferably ≥ 7.5%

R2O (R = Na, K and Li) 11-17%

Li2O 0 - 5.5%

K2O 0 - 5.5%

Na2O 
CaO 3 - 9%,

the composition furthermore containing less than 1% of impurities (AI2O3, Fe2O3, Cr2O3, TiO2) MgO, SrO, BaO and P2O5) and being free of F.

It also relates to the glass strands obtained from this composition and to the composites based on an organic or inorganic material containing such strands. 

Documents:

				http://ipindiaonline.gov.in/patentsearch/GrantedSearch/viewdoc.aspx?id=Wp6VkCauXhqEUgwFZcXEbA==&amp;loc=wDBSZCsAt7zoiVrqcFJsRw==

« Previous Patent

Next Patent »

Patent Number	278378	

Indian Patent Application Number	1529/KOLNP/2009	

PG Journal Number	53/2016	

Publication Date	23-Dec-2016	

Grant Date	21-Dec-2016	

Date of Filing	23-Apr-2009	

Name of Patentee	SAINT-GOBAIN VETROTEX FRANCE S.A.	

Applicant Address	130, AVENUE DES FOLLAZ, F-73000 CHAMBERY	

Inventors:

#	Inventor's Name	Inventor's Address	

1	BERTHEREAU, ANNE	251 AVENUE DES THERMES, F-73190 CHALLES LES EAUX	

2	LALANDE, JÉRÔME	101 QUAI GALLIÉNI, F-94500 CHAMPIGNY SUR MARNE	

PCT International Classification Number	C03C 13/00	

PCT International Application Number	PCT/FR2007/052241	

PCT International Filing date	2007-10-25	

PCT Conventions:

#	PCT Application Number	Date of Convention	Priority Country	

1	0654503	2006-10-25	France	

© All Indian Patents, 2013-2021.

  Patent data available in the public domain from Indian Patents Office, Department of Industrial Policy and Promotions, Ministry of Commerce and Industry, Government of India.
