Repository: anandvc/allindianpatents

File: patents/278403-an-organic-inorganic-hybrid-coating-composite-and-a-process-for-preparing-the-same.html
Indian Patents. 278403:AN ORGANIC-INORGANIC HYBRID COATING COMPOSITE AND A PROCESS FOR PREPARING THE SAME

Indian Patents

Recently Granted Patents

  Recently Published Patents

Title of Invention	AN ORGANIC-INORGANIC HYBRID COATING COMPOSITE AND A PROCESS FOR PREPARING THE SAME

Abstract	The present invention relates to the development of organic composite coating for galvanized steel material. The organic-inorganic hybrid coating is water based coating which consists of styrene acrylic resin, polyurethane resin, polyethylene wax, and colloidal silica and corrosion inhibitors and other additives. The corrosion inhibitors consisted of zinc oxide (ZnO) along with either or combination of inhibitors such as zinc phosphate, sodium phosphate, sodium phosphate dibasic dodecahydrate. This novel coating composition is the best suited for the surface treatment of the zinc coated steel known as galvanized material. The present invention relates to enhance white rust resistance of the galvanized steel by the application of organic composite coating. In addition to corrosion resistance, this organic composite coating enhance the antifinger resistance and lubricity to the coated sheet.	

Full Text	FIELD OF THE INVENTION:

This invention relates to an organic-inorganic hybrid coating composite.

The present invention also relates to a process for preparing organic-

inorganic hybrid coating composition.

. BACKGROUND OF THE INVENTION:

The out of the bath surface of zinc and zinc alloy coatings are highly

susceptible to corrosion. Corrosion products formed on zinc coating are

generally referred to as white rust'. Inorganic chromate passivation is

usually applied directly after galvanizing in line to enhance the corrosion

protection properties of zinc and zinc alloy steel. This technique is widely

applied as an economical method of corrosion prevention.

In recent past a new technology was developed in the post treatment of

galvanized sheets known as "Thin Organic Coating" (TOC) or "Organic

Composite Coating". This coating formulation contains both organic and

inorganic compounds in the formulation.

The prior art mention in United States Patent No. 3036934, 5482787 and

5294485 describe the TOC coating formulations which contains the

chromium compound more particularly, the hexavalent chromium.

However, hexavalent chromium is classified as hazardous substances

(toxic, sensitizing and carcinogenic).

In the present work, the organic coating developed is environmental

friendly. It does not contain any of the chromium compounds.

OBJECTS OF THE INVENTION:

An object of this invention is to propose an organic-inorganic hybrid

coating composition;

Another object of this invention is to propose a process for the

preparation of organic-inorganic hybrid coating composition;

Still another object of this invention is to propose an organic-inorganic

hybrid coating on GI surface gives 1 to 9 pm dry film coating;

Further, object of this invention is to propose an organic-inorganic

hybrid coating which improves the corrosion resistance performance of

the product;

Still further object of this invention is to propose an organic-inorganic

hybrid coating which imparts paint adhesion and anti-finger resistance.

BRIEF DESCRIPTION OF THE INVENTION:

According to this invention an organic-inorganic hybrid coating

composition comprising:

(a) 40 to 80 ml of styrene acrylic resin (b) 20 to 50 ml of polyurethane

dispersion (c) 2 to 8 ml of polyethylene wax (d) 0.5 to 5 ml of colloidal

silica (e) 0.01 to 2 gm of zinc oxide (f) 0.05 to 5 gm of either or

combination zinc phosphate, sodium phosphate, sodium phosphate

dibasic dodecahydrate.

DETAILED DESCRIPTION OF THE INVENTION:

The objective of this invention is to develop an organic composite coating

formulation that after application on GI surface gives 1 to 9 lam dry film

coating thickness depends on the application method. This coating can

be applied in continuous galvanizing line as a post treatment process to

improve the corrosion resistance performance of the product.

Another objective of this invention is to make the organic composite

coating formulation such that after application on galvanized material, it

not only enhance the corrosion resistance but also give the lubrication,

paint adhesion, anti-finger resistance.

The organic composite coating formulation comprises of styrene acrylic

emulsion, polyurethane dispersion, polyethylene wax, colloidal silica,

zinc oxide, corrosion inhibitors such as zinc oxide (ZnO) and along with

either or the combination of zinc phosphate, sodium phosphate, sodium

phosphate dibasic dodecahydrate etc. The additives such as dispersing

agent, antifoaming agent, antifouling agents etc are used during the

organic composite coating preparation. All the constituents are

commercially available and are collected from different sources.

The organic composite coating formulations made from commercially

available chemicals whose detail is given in Table 1 below.

Table 1: The name and basic properties of commercially available

chemicals.

The commercial available polymers were diluted before coating

formulation and the diluted polymers was used for the further synthesis,

as per the detail given below.

1.	Both the acrylic polymers, Visicryl-7650 and Worleecryl-7120,

contain about 50% of the solid content. This styrene acrylic

emulsion was dissolved in water under high stirring condition to

make 30% solid content and then filtered it with 300 μm filter

cloth.

2.	This commercial grade Polyurethane dispersion, Cytec-1035,

contains 35% solid content. This polyurethane dispersion was

dissolved in water under high stirring condition to make 25% solid

content and then filtered it by 300 μm filter cloth.

3.	The nano scale zinc oxide particle used in this work was below

100 nm in size. Zinc oxide is water insoluble pigment. The nano

zinc oxide was taken and made slurry forms by adding deionized

water with the help of Mortar and pestle and then added dispersing

agent and put in the planetary mill for milling and grinding for 30

minutes for complete dispersion.

Synthesis and application of organic composite coating

The organic-inorganic hybrid coating formulation was made from the

above modified constituents. The constituents were added as per the

sequence mentioned below in Table 2 under mild stirring and then

filtered it by 300 μm filter cloth. The Table 2 given below describes the

coating formulation chemistry.

The above formulation was applied on galvanized sheet samples of size

150x100 mm by dip coating process followed by oven drying at 80 degree

C for 30 minutes. In this process of coating application, 6-8 μm of the

dry film formed on GI surface. The coating properties were evaluated by

simulated corrosion test like salt spray, water immersion and cyclic

corrosion tests, as given in Table 3.

Table 2: Formulations (ingredients concentration noted in parts by

weight)

Table 3- corrosion resistance performance Test procedure of 8 micron

organic coated GI sheet sample.

Corrosion performance evaluation

The edges of the sheet were covered by lacquer to prevent the galvanic

corrosion from the edges during corrosion tests. The salt spray test,

cyclic corrosion test and water immersion test were done as per standard

ASTMB117, SAE J2334 and ASTMD823 respectively. The 10% white

rust formation on the sample surface was considered as failure. It was

observed in salt spray test that the example 1 and 2 showed salt spray

test that the example 1 and 2 showed salt spray resistance of 24 and 72

hours respectively. The example 1 contains only the polymer resin where

as the example 2 formulation contains polymer as well as the nano zinc

oxide. The examples 3 to 11 contain corrosion inhibiting compound along

with the resin and nano ZnO that enhance the organic coating

performance.

The best performance was observed in example 5 to 8 in salt spray test.

In cyclic corrosion test, the example 2 to 11 passed 1900 hours of test

time. In water immersion test, the example 6 to 11 showed the similar

performance and passed 420 hours in test medium.

Zinc oxide Dispersion technique:

Zinc oxide is water insoluble pigment, it was dispersed by various

techniques. First of all nano zinc oxide was taken and made slurry forms

by adding deionized water with the help of Mortar and pestle and then

added dispersing agent and put in the planetary mill for milling and

grinding for 30 minutes for complete dispersion. Now the calculated

amount of dispersed nano zinc oxide was added in the polymer matrix

while the solution was in stirring condition. The polymer solution was

then kept for ultrasonication (ELMAS 30 H Elmasonic Cleaner bath) for

30 minutes for the breakdown of agglomeration of the nano particles.

Further, the solution was agitated in high speed homogenizer during

stirring and added about few drops of dispersing agent to get the

complete breakdown of and dispersion of the particle in the polymer

matrix.

WE CLAIM:

1.	An organic-inorganic hybrid coating composition comprising:

(a) 40 to 80 ml of styrene acrylic resin (b) 20 to 50 ml of polyurethane

dispersion (c) 2 to 8 ml of polyethylene wax (d) 0.5 to 5 ml of colloidal

silica (e) 0.01 to 2 gm of zinc oxide (f) 0.05 to 5 gm of either or

combination zinc phosphate, sodium phosphate, sodium phosphate

dibasic dodecahydrate.

2.	The organic-inorganic hybrid coating as claimed in claim 1, wherein

the slyrene acrylic emulsion having basic properties consisted of 25-

50 wt% solid, pH 7-9.0 particle size 0.05-0.5 pm, sp. Gr. 1.01-1.2,

white milky appearance is used.

3.	The organic-inorganic hybrid coating as claimed in claim 1, wherein

polyurethane dispersion is a high molecular weight polymer having

25-40 wt% solid, pH 8.0-10, viscosity 50-500 cps can be used.

4.	The organic-inorganic hybrid coating as claimed in claim	1, wherein

colloidal silica used in this formulation contains 15 to	30% solid

content, the average particle size is 4-15 nm and the	pH of the

solution is 9.5-10, its density is 1.1 to 1.25 g/cm3.

5.	The organic-inorganic hybrid coating as claimed in claim 1, wherein

the commercial polyethylene wax emulsion used in this coating is a

white translucent non-ionic or cationic emulsion having 15-40% solid

content, pH 3.0-10 with typical particle size of 0.6 microns.

6.	The organic-inorganic hybrid coating as claimed in claim 1, wherein

zinc oxide of size 20 nm to 1000 nm size was dispersed in the water

medium using dispersing agents by either or combination of mild

stirring, ball mill, high speed homogenizer, ultrasonication etc.

7.	The organic-inorganic hybrid coating as claimed in claim 1, wherein

the said corrosion inhibitors comprises of zinc phosphate, sodium

phosphate, sodium phosphate dibasic dodecahydrate or combination

of thereof.

8.	The organic-inorganic hybrid coating as claimed in claim 1, wherein

said coating is applied on galvanized material either by dip, spray or

roller method and subsequently dried on oven at the peak metal

temperature of 60-120 degree centigrade.

The present invention relates to the development of organic composite

coating for galvanized steel material. The organic-inorganic hybrid

coating is water based coating which consists of styrene acrylic resin,

polyurethane resin, polyethylene wax, and colloidal silica and corrosion

inhibitors and other additives. The corrosion inhibitors consisted of zinc

oxide (ZnO) along with either or combination of inhibitors such as zinc

phosphate, sodium phosphate, sodium phosphate dibasic

dodecahydrate. This novel coating composition is the best suited for the

surface treatment of the zinc coated steel known as galvanized material.

The present invention relates to enhance white rust resistance of the

galvanized steel by the application of organic composite coating. In

addition to corrosion resistance, this organic composite coating enhance

the antifinger resistance and lubricity to the coated sheet.	

Documents:

				http://ipindiaonline.gov.in/patentsearch/GrantedSearch/viewdoc.aspx?id=26RWu7QCEmbeo65bYkulXw==&amp;loc=wDBSZCsAt7zoiVrqcFJsRw==

« Previous Patent

Next Patent »

Patent Number	278403	

Indian Patent Application Number	702/KOL/2009	

PG Journal Number	53/2016	

Publication Date	23-Dec-2016	

Grant Date	22-Dec-2016	

Date of Filing	05-May-2009	

Name of Patentee	TATA STEEL LIMITED	

Applicant Address	RESEARCH AND DEVELOPMENT DIVISION, JAMSHEDPUR 831001	

Inventors:

#	Inventor's Name	Inventor's Address	

1	A.K. SINGH	TATA STEEL LIMITED, RESEARCH AND DEVELOPMENT DIVISION, JAMSHEDPUR 831001	

2	NIKHILES BANDYOPADHYAY	TATA STEEL LIMITED, RESEARCH AND DEVELOPMENT DIVISION, JAMSHEDPUR 831001	

PCT International Classification Number	B01J20/04	

PCT International Application Number	N/A	

PCT International Filing date		

PCT Conventions:

#	PCT Application Number	Date of Convention	Priority Country	

1			NA	

© All Indian Patents, 2013-2021.

  Patent data available in the public domain from Indian Patents Office, Department of Industrial Policy and Promotions, Ministry of Commerce and Industry, Government of India.

File: patents/278415-thin-film-coating-of-blades.html
Indian Patents. 278415:"THIN FILM COATING OF BLADES"

Indian Patents

Recently Granted Patents

  Recently Published Patents

Title of Invention	"THIN FILM COATING OF BLADES"

Abstract	The present invention relates to a process for forming a razor blade. The process includes the steps of: a) providing a substrate, b) forming a wedge-shaped sharpened edge on the substrate that has an included angle of less than thirty degrees and a tip radius of less than 1,000 angstroms, c) placing the substrate in a vacuum chamber, d) placing a first solid target in the vacuum chamber, e) providing a gas to be ionized in the vacuum chamber, and f) generating ions from the first solid target by applying a negative voltage to the first solid target in pulses, the ions forming a thin film coating on the wedge-shaped sharpened edge on the substrate. Figure-1	

Full Text	FIELD OF THE INVENTION

The present invention relates to improved razors and razor blades and to processes for producing razor blades or similar cutting tools with sharp and durable cutting edges.

BACKGROUND OF THE INVENTION

A razor blade typically is formed of suitable substrate material such as metal or ceramic. An edge is formed in the razor blade with a wedge-shape configuration having an ultimate edge or tip that has a radius of less than about 1000 angstroms, the wedge shaped surfaces having an included angle of less than 30°. As the shaving action is severe and blade edge damage frequently results, in order to enhance shavability, the use of one or more layers of supplemental coating material has been proposed for shave facilitation, and/or to increase the hardness, strength and/or corrosion resistance of the shaving edge. A number of such coating materials has been proposed, such as polymeric materials, metals and alloys, as well as other materials including diamond and diamond-like carbon material. Diamond and diamond-like carbon materials may be characterized as having substantial sp3 carbon bonding; a mass density greater than 2.5 grams/cm3; and a Raman peak at about 133 cm"1 (diamond) or about 1550 cm"1 (diamond-like carbon). Each such layer or layers of supplemental material desirably provides characteristics such as improved shavability, improved hardness, edge strength and/or corrosion resistance while not adversely affecting the geometry and cutting effectiveness of the shaving edge. However, such proposals have not been satisfactory due to the tendency of the diamond or diamond-like coated edge to have poor adhesion to and to peel off from the wedge-shaped edge of the substrate.

SUMMARY OF THE INVENTION

The present invention is directed to a process for forming a razor blade. The process comprises the steps of:

a)	providing a substrate;

b)	forming a wedge-shaped sharpened edge on said substrate that has an included angle of less than thirty degrees and a tip radius of less than 1,000 angstroms;

c)	placing said substrate in a vacuum chamber;

d)	placing a first solid target in said vacuum chamber;

e)	providing a gas to be ionized in said vacuum chamber; and

f)	generating ions from said first solid target by applying a negative voltage to said first solid target in pulses, said ions forming a thin film coating on the wedge-shaped sharpened edge on the substrate.

The first solid target may be a metal, carbon or boron. The metal may be selected from the group consisting of Al, Nb, Zr, Cr, V, Ta, Ti, W, Ni, Hf, Si, Mo and an alloy comprising any combination of the elements of the group.

The process may comprise the additional step of g) generating additional ions from said first solid target by applying a second lower negative voltage to said first solid target in pulses, said ions forming a thin film coating on the wedge-shaped sharpened edge on the substrate.

The process may comprise the additional step of: g) pivoting said substrate about an axis during step f).

The process may comprise the additional steps of: g) placing a second solid target in said vacuum chamber and h) generating ions from said second solid target by applying a negative voltage to said second solid target in pulses, said ions forming a thin film coating on the wedge-shaped sharpened edge on the substrate. The second solid target may be placed in a different position relative to said substrate than said first solid target.

The pulses of step f) may be provided in such a way that a peak power density is developed in a pulse in the range of 0.1 kW/cm2 to 20 kW/cm2. The pulses of step f) may be provided at a pulse frequency in the range of 5 Hz to 10,000 Hz. The pulses of step f) may be generated to have a voltage in the range of -100 V to -10000 V. The pulses of step f) may be generated to have a duration in the range of 10 us to 10000 us.  The pulses of step f) may be generated to have a current density on the target in the range of 0.1 to 10 A/cm2.

The substrate may be biased in the range of -20 V to -1000 V. 14.

The gas may be selected from the group consisting of inert gas such as Ar, Ne, Kr, Xe and reactive gasses such as N2, CH4, C2H2, O2 and all possible combinations including inert and reactive gasses.  The gas may be at a pressure in the range of 1 - 10 millitorr.

BRIEF DESCRIPTION OF THE DRAWINGS

While the specification concludes with claims particularly pointing out and distinctly claiming the subject matter which is regarded as forming the present invention, it is believed that the invention will be better understood from the following description taken in conjunction with the accompanying drawings.

FIG. 1 is a perspective view of a shaving unit in accordance with the present invention.

FIG. 2 is a perspective view of another shaving unit in accordance with the present invention.

FIG. 3 is a diagrammatic view illustrating one example of razor blade edge geometry in accordance with the present invention.

FIG. 4 is a diagrammatic view of an apparatus for carrying out the process of the present invention.

Fig. 5 is a diagrammatic view of an alternative apparatus for carrying out the process of the present invention.

Fig. 6 is a diagrammatic view of another alternative apparatus for carrying out the process of the present invention.

DETAILED DESCRIPTION OF THE INVENTION

With reference to FIG. 1, shaving unit 10 includes structure for attachment to a razor handle and a platform member 12 molded of high impact plastic that includes structure defining forward, transversely extending skin engaging surface 14. Mounted on platform member 12 are leading blade 16 having a sharpened edge 18 and following blade 20 having a sharpened edge 22. Cap member 24 of molded plastic has structure defining skin engaging surface 26 that is disposed rearwardly of blade edge 22, and affixed to cap member 24 is shaving aid composite 28.

The shaving unit 30 shown in FIG. 2 is of the type shown in Jacobson U.S. Pat. No. 4,586,255 and includes molded body 32 with front portion 34 and rear portion 36. Resiliently secured in body 32 are guard member 38, leading blade unit 40 and trailing blade unit 42. Each blade unit 40, 42 includes a blade member 44 that has a sharpened edge 46. A shaving aid composite 48 is frictionally secured in a recess in rear portion 36.

A diagrammatic view of the edge region of the blades 16, 20 and 44 is shown in FIG. 3. The blade includes a stainless steel body portion 50 with a wedge-shaped sharpened edge formed

in a sequence of edge forming operations that include a grinding operation, a rough honing operation, and a finish honing operation that forms a tip portion 52 that has a radius typically less than 1,000 angstroms with finish hone facets 54 and 56 that diverge at an angle of less than about 30° and merge with rough hone facets 58, 60. More preferably, the tip portion 52 has a radius of less than 750 angstroms and an includes angle of less than about 30° and most preferably, the tip portion 52 has a radius of less than 500 angstroms and an included angle of less than about 25°. Deposited on tip 52 and facets 54-60 is thin film layer or coating 62 of chromium nitride that has a thickness of less than about 3000 angstroms, more preferably less than about 2000 angstroms and most preferably less than about 1000 angstroms. Deposited on thin film layer 62 is an optional adherent telomer layer 68.

Apparatus 70 for processing blades of the type shown in FIG. 3 is diagrammatically illustrated in FIG. 4. Apparatus 70 includes a stainless steel vacuum chamber 71 with wall structure 72, door 73 and base structure 74 in which is formed port 76 coupled to a suitable vacuum pumping system (not shown). Mounted in vacuum chamber 71 is support 78 with upstanding support member 80 on which is disposed a stack of razor blades 82 with their sharpened edges 84 in alignment and facing outwardly from support member 80. Also disposed in vacuum chamber 71 is support structure 85 for target member 86 of chromium (Cr). Target 86 is a vertically disposed plate about twelve centimeters wide and about thirty-seven centimeters long. Support structures 78 and 85 are electrically isolated from vacuum chamber 71 and electrical connections are provided to connect blade stack 82 to a bias power supply 92 through switch 93 and target 86 connected through switch 95 to power supply 98. Shutter structure 100 is disposed adjacent target 86 for movement between an open position and a position obscuring its adjacent target.

Support member 80 supports the blade stack 82 with the blade edges 84 spaced about seven centimeters from the opposed target 86. Support member 80 may be pivotable about an axis such that sharpened blade edge may be positioned at differing angles with respect to target member 86.

In a particular processing sequence, a stack of blades 82 (thirty centimeters high) is secured to support member 80. Vacuum chamber 71 is evacuated. Target 86 is cleaned by high power impulse magnetron sputtering (HIPIMS) for five minutes. HIPIMS is a short pulse (impulse) sputtering method utilizing high powers. Cleaning of target 86 is carried out in an argon environment at a pressure of 3 millitorr. Switch 95 is opened, power is supplied by power

source 98 at a voltage of -1200V, a current of 1600A and a peak power of 1.6 kW/cm2 increased gradually during the process. Pulse frequency is set at 100 Hz, with a pulse duration of 40 us.

The cleaning of target 86 may be carried out at other settings such as at a pressure in the range of 1 to 5 millitorr, a voltage in the range of -500 V to -2500 V, a current in the range of 500 A to 2500 A, a peak power in the range of 0.1 kW/cm2 to 20.0 kW/cm2, a pulse frequency in the range of 50 Hz to 200 Hz, and a pulse duration in the range of 10 us to 500 us.

Blades 82 are then pre-treated or ion etched in an argon environment at a pressure of 1 millitorr for 5 minutes. Shutter 100 is in open position. Power is supplied to target 86 by power source 98 at a voltage of -1000 V, a pulse current of 1500 A and a peak power of 1.25 kW/cm2 increased gradually during the process. Pulse frequency is set at 105 Hz, with a pulse duration of 50 us. The blades are biased by power supplied from power source 92 to a high voltage that may be ramped from a low value up to the range of -500 V to -1000 V and an average current of 2.5 A. Shutter 100 remains opened. In these conditions the ion current density to die blades is 0.2 Acm"2 in the peak. A substantial portion of the sputtered metal flux is ionized with metal ion fractions reaching 30%. A significant fraction of metal ions are doubly-ionized. Under these conditions high-energy metal ion bombardment of the blade edges occurs. The ion bombardment has the effect of incorporation of the etching metal, i.e., chromium, into the blade edge to depths of about 30 nm. Such incorporation leads to better adhesion of the coating to the blade edge via a mechanism of epitaxial coating growth localized on individual grains of the blade edge. Switches 93 and 95 are then closed at the end of the ion etching cycle.

The ion etching may be carried out at other settings such as at a pressure in the range of 0.5 to 5 millitorr for 1-10 minutes. Power may be supplied to target 86 by power source 98 at a voltage in the range of -500 V to -3000 V, a current in the range of 500 A to 3000 A, a peak power in the range of 0.1 to 20 kW/cm2, a pulse frequency in the range of 50 to 300 Hz, and pulse duration in the range of 1 to 1000 us. The blades may be biased by power supplied from power source 92 to a high voltage that may be ramped from a low value up to the range of -500 V to -1000 V and a current in the range of 1.0 to 2.5 A. The peak ion current density to the blades may be from 0.01 to 0.5 Acm"2.

Blades 82 are then coated with a thin film coating of CrN in an argon and nitrogen environment. After the substrate cleaning cycle, the shutter remains opened, 200 seem of nitrogen gas and 150 seem of argon gas starts flowing into chamber 71, the cathode power and bias voltage are switched on at the same time.  Argon is at a partial pressure of 2 millitorr and

nitrogen is at a partial pressure of 1 millitorr. Shutter 100 in front of chromium target 86 is in a open position. Power is supplied to chromium target 86 by power source 98 at a voltage of -700 V, a current of 700 A and a peak power of 0.5 MW constant during the process. Pulse frequency is set at 200 Hz, with a pulse duration of 100 us. The blades are biased by power supplied from power source 92 to a high voltage in the range of -50 V to -1000 V and an average current of 1 A. In these conditions the peak ion current density to the blades is 0.4 Acm"2. A substantial portion of the ion flux is ionized with metal ion fractions reaching 15 %. A significant fraction of metal ions are doubly-ionized and significant fraction of nitrogen molecules are dissociated. Under these conditions high-energy metal ion bombardment of the blade edges occurs. The ion bombardment coats the metal onto the blade edge. The thickness of the metal coating on the blade edge may be from 50 to 5000 angstroms.

The blade coating may be carried out at other settings such as 25 to 500 seem of nitrogen gas, 25 to 500 seem of argon gas, argon pressure in the range of 1 to 10 millitorr, nitrogen pressure in the range of 1 to 10 millitorr. Power may be supplied to chromium target 86 by power source 98 at a voltage in the range of -100 V to -10000 V, a current in the range of 100 A to 5000 A, and a peak power in the range of 0.1 to 20 kW/cm2' pulse frequency in the range of 5 to 10000 Hz, and a pulse duration in the range of 10 to 10000 us. The blades may be biased by power supplied from power source 92 to a high voltage in the range of -20 V to -1000 V and a current in the range of 0.1 A to 10 A. The ion current density to the blades may be in the range of 0.01 to 0.5 Acm"2 in the peak.

The target member 86 may be comprised of metal, carbon or boron. Metals for the target member 86 may be selected from the group consisting of Al, Nb, Zr, Cr, V, Ta, Ti, W, Ni, Hf, Si, Mo, and an alloy comprising any combination of elements of the group.

An optional coating of polytetraflouroethylene (PTFE) telomer may be applied to the ON coated edges of the blades in accordance with the teaching of U.S. Pat. No. 3,518,110. The process involves heating the blades in a neutral atmosphere of argon and providing on the cutting edges of the blades an adherent and friction reducing polymer coating of solid PTFE. The telomer coating may have a thickness in the range of 100 to 2000 angstroms.

Referring now to FIG. 5 there is shown an alternative apparatus 170 for processing blades of the type shown in FIG. 3. Apparatus 170 includes a stainless steel vacuum chamber 171 with wall structure 172, door 173 and base structure 174 in which is formed port 176 coupled to a suitable vacuum system (not shown).  Mounted in vacuum chamber 171 is support 178 with

upstanding support member 180 on which is disposed a stack of razor blades 182 with their sharpened edges 184 facing outwardly from support member 180. Also disposed in vacuum chamber 171 is support structure 185 for target member 186. Target 186 is a vertically disposed plate about twelve centimeters wide and about thirty-seven centimeters long. Support structures 178 and 185 are electrically isolated from vacuum chamber 171 and electrical connections are provided to connect blade stack 182 to a bias power supply 192 through switch 193 and target 186 connected through switch 195 to power supply 198. Shutter structure 200 is disposed adjacent target 186 for movement between an open position and a position obscuring its adjacent target.

Support member 180 supports the blade stack 182 with the blade edges 184 spaced about seven centimeters from the opposed target 186. Support member 180 is pivotable about pivot axis 179 such that sharpened blade edge can be positioned at differing angles with respect to target member 186. Arrows 202 and 203 indicate the direction of pivotal movement of support member 180 carrying blade stack 182 with blade edges 184 about pivot axis 179. By pivoting the blade edges 184 about pivot axis 179 multiple facets of the wedge-shaped sharpened edge can be coated with a thin film coating of CrN. The pivoting may take place in one or both of the ion etching or thin film coating operations.

Referring now to FIG. 6 there is shown an alternative apparatus 270 for processing blades of the type shown in FIG. 3. Apparatus 270 includes a stainless steel vacuum chamber 271 with wall structure 272, door 273 and base structure 274 in which is formed port 276 coupled to a suitable vacuum system (not shown). Mounted in vacuum chamber 271 is support 278 with upstanding support member 280 on which is disposed a stack of razor blades 282 with their sharpened edges 284 facing outwardly from support member 280. Also disposed in vacuum chamber 271 are two support structures 285 for target members 286. Each target 286 is a vertically disposed plate about twelve centimeters wide and about thirty-seven centimeters long. Support structures 278 and 285 are electrically isolated from vacuum chamber 271 and electrical connections are provided to connect blade stack 282 to a bias power supply 292 through switch 293 and targets 286 connected through switch 295 to power supply 298. Shutter structures 300 are disposed adjacent each target 286 for movement between an open position and a position obscuring its adjacent target.

Each target 286 is placed in different positions within chamber 271 relative to blade stack 282 so as to be at different angles with respect to the facets of the wedge-shaped sharpened edge. Bom targets are utilized in both the ion etching and thin film coating operations.

The dimensions and values disclosed herein are not to be understood as being strictly limited to the exact numerical values recited. Instead, unless otherwise specified, each such dimension is intended to mean both the recited value and a functionally equivalent range surrounding that value. For example, a dimension disclosed as "40 mm" is intended to mean "about 40 mm."

All documents cited in the Detailed Description of the Invention are, in relevant part, incorporated herein by reference; the citation of any document is not to be construed as an admission that it is prior art with respect to the present invention. To the extent that any meaning or definition of a term in this document conflicts with any meaning or definition of the same term in a document incorporated by reference, the meaning or definition assigned to that term in this document shall govern.

While particular embodiments of the present invention have been illustrated and described, it would be obvious to those skilled in the art that various other changes and modifications can be made without departing from the spirit and scope of the invention. It is therefore intended to cover in the appended claims all such changes and modifications that are within the scope of this invention.

We  C l a i ms :  

1.	A process for forming a razor blade comprising the steps of:

a)	providing a substrate;

b)	forming a wedge-shaped sharpened edge on said substrate that has an included angle of less than thirty degrees and a tip radius of less than 1,000 angstroms;

c)	placing said substrate in a vacuum chamber;

d)	placing a first solid target in said vacuum chamber;

e)	providing a gas to be ionized in said vacuum chamber; and

f)	generating ions from said first solid target by applying a negative voltage to said first solid target in pulses, said ions forming a thin film coating on the wedge-shaped sharpened edge on the substrate.

2.	The process of claim 1 wherein said first solid target is a metal, carbon or boron.

3.	The process of claim 2 wherein said metal is selected from the group consisting of Al, Nb, Zr, Cr, V, Ta, Ti, W, Ni, Hf, Si, Mo and an alloy comprising any combination of elements of the group.

4.	The process of claim 1 further comprising the step of:

g)	generating additional ions from said first solid target by applying a second lower negative

voltage to said first solid target in pulses, said ions forming a thin film coating on the wedge-

shaped sharpened edge on the substrate.

5.	The process of claim 1 further comprising the step of: g) pivoting said substrate about an axis during step f).

6.	The process of claim 1 further comprising the steps of:

g) placing a second solid target in said vacuum chamber

h) generating ions from said second solid target by applying a negative voltage to said second solid target in pulses, said ions forming a thin film coating on the wedge-shaped sharpened edge on the substrate.

7.	The process of claim 6 wherein said second solid target is placed in a different position relative to said substrate than said first solid target.

8.	The process of claim 1 wherein the pulses of step f) are provided in such a way that a power density is developed in a pulse in the range of 0.1 kW/cm2 to 20 kW/cm2.

9.	The process of claim 1 wherein the pulses of step f) are provided at a pulse frequency in the range of 5 Hz to 10000 Hz.

10.	The process of claim 1 wherein the pulses of step f) are generated to have a voltage in the range of-100 V to-10000 V.

11.	The process of claim 1 wherein the pulses of step f) are generated to have a duration in the range of 10 us to 10000 us.

12.	The process of claim 1 wherein the pulses of step f) are generated to have a current density on the target in the range of 0.01 to 0.5 A/cm2 in the peak.

13.	The process of claim 1 wherein the substrate is biased in the range of -20 V to -1000 V,

Documents:

				http://ipindiaonline.gov.in/patentsearch/GrantedSearch/viewdoc.aspx?id=9g/A665vGKw75tDl+LjUQQ==&amp;loc=+mN2fYxnTC4l0fUd8W4CAA==

« Previous Patent

Next Patent »

Patent Number	278415	

Indian Patent Application Number	8413/DELNP/2009	

PG Journal Number	53/2016	

Publication Date	23-Dec-2016	

Grant Date	22-Dec-2016	

Date of Filing	22-Dec-2009	

Name of Patentee	The Gillette Company LLC	

Applicant Address	One Gillette Park, Boston, Massachusetts 02127, U.S.A.	

Inventors:

#	Inventor's Name	Inventor's Address	

1	MADEIRA, JOHN	5 AMANDA ROAD, ASSONET, MA 02702, USA.	

2	EHIASARIAN, ARUTIUN, PAPKEN	41 MANOR OAKS GARDENS, SHEFFIELD, SOUTH YORKSHIRE S2 5LY (GB)	

3	HOVSEPIAN, PAPKEN, EHIASAR	11 MANOR OAKS DRIVE, SHEFFIELD, SOUTH YORKSHIRE S2 5LZ (GB)	

4	MARCHEV, KRASSIMIR, GRIGOROV	9 PATRICIA ROAD, SUDBURY, MA 01776, USA	

5	SONNENBERG, NEVILLE	101 HANSON ROAD, NEWTON, MA 02459, USA	

PCT International Classification Number	C23C 14/35	

PCT International Application Number	PCT/IB2008/052842	

PCT International Filing date	2008-07-15	

PCT Conventions:

#	PCT Application Number	Date of Convention	Priority Country	

1	11/881,288	2007-07-25	U.S.A.	

© All Indian Patents, 2013-2021.

  Patent data available in the public domain from Indian Patents Office, Department of Industrial Policy and Promotions, Ministry of Commerce and Industry, Government of India.
