Repository: anandvc/allindianpatents

File: patents/278587-a-polyester-polymer-composition.html (part 1 of 5)
Indian Patents. 278587:"A POLYESTER POLYMER COMPOSITION"

Indian Patents

Recently Granted Patents

  Recently Published Patents

Title of Invention	"A POLYESTER POLYMER COMPOSITION"

Abstract	A polyester polymer composition containing polyester polymers such as polymers having repeating ethylene terephthalate units, aluminum atoms in an amount of at least 3 ppm based on the weight of the polymer, the polyester polymers having an It.V. of at least 0.72 dL/g obtained through a melt phase polymerization and a residual acetaldehyde level of 10 ppm or less. Also provided are polyester polymer compositions containing polyester polymers and: (i) aluminum atoms (ii) alkaline earth metal atoms or alkali metal atoms or alkali compound residues, and (iii) a catalyst deactivator such as a phosphorus compound. The phosphorus compound is added to the polyester melt either late in the polycondensation or upon remelting a solid polyester polymer. The polyester polymer exhibits good L* brightness, clarity, and low levels of acetaldehyde generated upon melting.	

Full Text	Aluminum Containing Polyester Polymers Having Low Acetaldehvde Generation Rates

1.	Field of the Invention:

The invention relates to polyester polymers containing repeating units of esters formed from diols and aryl dicarboxylic acids, and in particular to polyester polymers containing aluminum atoms to which a catalyst deactivator such as a phosphorus compound is added late to provide articles having low acetaldehyde levels.

2.	Background of the Invention

There are two types of acetaldehyde (AA) of concern. The first is residual or free AA contained in the pellets or particles sent to preform molders. The second type of AA is preform AA or the AA generated when the PET pellets are melt processed to make bottle preforms. AA precursors in the pellets can be converted to AA upon melting and give unacceptable levels of AA in the preforms. Melt processing also forms more AA precursors, which can liberate AA. Acetaldehyde has a noticeable taste and can be detected by human taste buds at low levels. Unacceptably high AA levels in preforms are those that adversely impact the taste of the beverage contained in the said bottles or those that exceed brand owners' specifications for the desired application.

Relatively tasteless beverages such as water are particularly negatively impacted by the strong taste of AA. Many water bottle applications require lower levels of perform AA than carbonated soft drink ("CSD") bottle applications. Converters who take polyester particles and make bottle preforms would like to have one resin that could be used to make preforms for both water and CSD applications. This would simplify the materials handling process at the converter by allowing for one feed silo

or one type of feed silo for water and CSD applications, one product storage area or one type of product storage area for water and CSD applications, etc. Most resins sold into water bottle markets have a lower It.V. than those resins sold into CSD markets. A dual use resin would have to a high enough It.V. for CSD applications and a low enough level of preform AA for water bottle applications. The level of perform AA is impacted by the AA generation rate of polyester particles upon melting.

In order to use one resin, some converters are adding AA scavengers to CSD resins to get acceptable perform AA for the water bottle market. AA scavengers add significant cost to the container and often negatively impact the color of the container by making it either more yellow or darker as compared to an analogous container without AA scavenger added. Certain carriers for AA scavengers hurt preform appearance, and subsequently bottle appearance, due to more or larger black specks relative to an analogous preform or bottle without AA scavenger and its carrier added.

There is cost savings associated with manufacturing polyesters entirely in the melt phase. There are also subsequent melt processing advantages to avoiding solid-phase polycondensation. Injection molding to make preforms is an example of melt processing. For instance, solid-stated polyester particles develop large shell to core It.V. gradients, which result in larger It.V. losses during melt processing. In addition, solid-stated polyesters have higher melting points due to the annealing that occurs during solid-stating. On the other hand, there is also some quality concerns associated with manufacturing polyesters entirely in the melt phase. Making a high intrinsic viscosity polyester polymer exclusively in the melt phase increases the time exposed to the elevated temperatures necessary to keep the polyester molten, relative to a conventional process with both melt-phase and solid-phase steps.

Increasing the time at melt temperatures increases the formation of AA precursors in the molten polyester, which is cooled and formed into polyester particles. During subsequent melt processing of the polyester particles to form articles, the AA precursors, which are present at higher levels, are converted to AA; therefore, high IV polyester particles made entirely in the melt phase have higher AA generation rates upon melting, relative to high IV polyester particles made by a conventional process. It also follows that high IV polyester particles made entirely in the melt phase have higher preform AA levels than high IV polyester particles made by a conventional process using solid state polymerization techniques..

During subsequent melt processing of the polyester particles to form articles such as preforms, the polycondensation catalyst can catalyze the reactions of the AA precursors to form AA. The polycondensation catalyst can also catalyze the reactions to form AA precursors.

There is a need for a polyester polymer built to a high IV entirely in the melt phase and thereby avoids the costly step of solid state polymerization with its melt processing disadvantages, yet generates low amounts of AA upon remelting in the absence of added AA scavengers since scavengers either add cost, black specks or darken/yellow the polymer or all of the above. The need is especially acute in the water bottle market which demands very low levels of AA in preforms and bottles. It would be even more desirable if the same polyester composition can meet the IV requirements of the CSD bottle market.

3. Summary of the Invention

In one aspect of the invention, there is now provided a polyester polymer composition comprising: polyester polymers comprising repeating

alkylene arylate units and aluminum atoms in an amount of at least 3 ppm based on the weight of the polymer, said polymer having an It.V. of at least 0.72 dL/g obtained through a melt phase polymerization and a residual acetaldehyde level of 10 ppm or less.

In another aspect of the invention, there is provided a polyester composition comprising polyester polymers and:

(i) aluminum atoms

(ii) alkaline earth metal atoms or alkali metal atoms or alkali compound residues, and

(iii) a catalyst deactivator effective to at least partially deactivate the catalytic activity of the combination of said (i) aluminum atoms and (ii) alkaline earth metal atoms or alkali metal atoms or alkali compound residues.

There is also provided a process for the manufacture of polyester polymers, comprising adding phosphorus atoms to a polyester melt, said polyester melt containing a) aluminum atoms and b) alkaline earth metal atoms or alkali metal atoms or alkali compound residues, wherein the phosphorus atoms are added to the polyester melt when one or more of the following conditions are satisfied or thereafter and before solidification of the polyester melt:

a)	the polyester melt reaches an It.V. of at least 0.50 dL/g

or

b)	vacuum applied to the polyester melt, if any, is at least

partially released, or

c)	if the polyester melt is present in a melt phase

polymerization process, adding the phosphorus compound

within a final reactor for making the polyester polymer or

between the final reactor and before a cutter for cutting the

polyester melt, or

d)	if the polyester melt is present in a melt phase

polymerization process, following at least 85% of the time

for polycondensing the polyester melt; or

e)	the It.V. of the polyester melt is within 0.10 dL/g of the

It.V. obtained upon solidification; or

f)	at a point within 20 minutes or less of solidifying the

polyester melt.

3. Detailed Description of the Invention

The present invention may be understood more readily by reference to the following detailed description of the invention.

It must also be noted that, as used in the specification and the appended claims, the singular forms "a," "an" and "the" include plural referents unless the context clearly dictates otherwise. For example, reference to processing or making a "polymer," a "preform," "article," "container," or "bottle" is intended to include the processing or making of a plurality of polymers, preforms, articles, containers or bottles.

References to a composition containing "an" ingredient or "a" polymer is intended to include other ingredients or other polymers, respectively, in addition to the one named.

By "comprising" or "containing" or "having" is meant that at least the named compound, element, particle, or method step etc. must be present in the composition or article or method, but does not exclude the presence of other compounds, catalysts, materials, particles, method steps, etc., even if the other such compounds, material, particles,

method steps etc. have the same function as what is named, unless expressly excluded in the claims.

It is also to be understood that the mention of one or more method steps does not preclude the presence of additional method steps before or after the combined recited steps or intervening method steps between those steps expressly identified. Moreover, the lettering of process steps is a convenient means for identifying discrete activities or steps, and unless otherwise specified, recited process steps can be arranged in any sequence.

Expressing a range includes all integers and fractions thereof within the range. Expressing a temperature or a temperature range in a process, or of a reaction mixture, or of a melt or applied to a melt, or of a polymer or applied to a polymer means in all cases that the limitation is satisfied if either the applied temperature, the actual temperature of the melt or polymer, or both are at the specified temperature or within the specified range.

The word "composition" means that each listed ingredient is present in the composition, and does not imply that any ingredient in the composition is unbound or unreacted. The composition may be solid or liquid. The stated ingredients in the composition may be bound, unbound, reacted, unreacted, and unless otherwise specified, in any oxidation state.

By "atoms" as used in conjunction with a metal is meant the metal atom occupying any oxidation state, any morphological state, any structural state, and any chemical state, whether as added to or as present in the polymer or composition of matter.

In the process of the invention, the final IV of the polyester polymer is built entirely in the melt phase polymerization process. The process of the invention opens up a technique not possible with conventional processes. In conventional processes, the molecular weight of the polyester polymer is increased to a moderate IV, solidified, and then followed by solid-phase polymerization to continue the molecular weight increase to the final desired higher IV. The conventional process does not permit appreciable catalyst deactivation in the melt phase as the subsequent solid-phase polymerization requires catalysis. Since the process of the invention is capable of building the molecular weight to the desired final IV entirely in the melt phase, the catalyst can be at least partially deactivated to thereby avoid at least some of the catalytic activity upon subsequent melting of particles which is a common contributor to the generation of additional AA.

Further, because the catalyst can be at least partially deactivated in the melt phase, the process of the invention also opens up the possibility of using faster or more highly active melt-phase catalysts than conventional catalysts such as antimony catalysts. The use of highly active melt phase catalysts has been discouraged because they are generally also more active at catalyzing the side reactions that form acetaldehyde (AA). Although more highly active melt phase polycondensation catalysts shorten the rnelt phase residence time, which is a factor that, when all other things are equal, tends to produce a polymer having lower levels of free AA in the pellets; however, upon melting particles to form an article, the benefits obtained by faster reaction times in the melt phase polycondensation are largely if not completely lost due to increased catalysis of side reactions that form AA or AA precursors. In a conventional process which employs solid-phase polymerization, highly active catalysts could be used only in the presence of AA scavengers or were not used in practice at all due to their high activity for side reactins

to form AA or AA precursors when the polymer particles are subsequently melted when making an article.

As noted above, the process of the invention now allows one to employ a highly active catalyst system which results in a shorter residence time, and further provides polyester particles which generate low levels of AA upon subsequent melting by at least partially deactivating the catalyst. . In one embodiment, the highly active catalyst system results in polyesters with faster or equivalent melt-phase polycondensation rates, relative to Sb-catalyzed polyesters, and, after late addition of a deactivator, will produce polyesters with a lower amount of AA generated, relative to Sb-catalyzed polyesters.

In one embodiment, there is now provided a polyester polymer composition comprising: polyester polymers comprising repeating alkylene arylate units and aluminum atoms in an amount of at least 3 ppm based on the weight of the polymer, said polymer having an It.V. of at least 0.72 dL/g obtained through a melt phase polymerization and a residual acetaldehyde level of 10 ppm or less.

In another embodiment, there is provided a polyester composition comprising polyester polymers and:

(i) aluminum atoms

(ii) alkaline earth metal atoms or alkali metal atoms or alkali compound residues, and

(iii) a catalyst deactivator in an amount effective to at least partially deactivate the catalytic activity of the combination of said (i) aluminum atoms and (ii) alkaline earth metal atoms or alkali metal atoms or alkali compound residues.

The "polyester polymer" is any thermoplastic polyester polymer. Polyester thermoplastic polymers of the invention are distinguishable from liquid crystal polymers and thermosetting polymers in that thermoplastic polymers have no appreciable ordered structure while in the liquid (melt) phase, they can be remelted and reshaped into a molded article, and liquid crystal polymers and thermosetting polymers are unsuitable for the intended applications such as packaging or stretching in a mold to make a container.

The polyester polymer is desirably a random polymer such that the monomer units in the polymer chain are randomly arranged rather than arranged in a block fashion.

The polyester polymer contains repeating alkylene arylate units, such as alkylene terephthalate or alkylene naphthalate repeat units in the polymer chain. More specific examples of these repeating units include ethylene terephthalate, ethylene naphthalate, and trimethylene terephthalate. More preferred are polyester polymers which comprise: (i) a carboxylic acid component comprising at least 80 mole% of the residues of terephthalic acid, derivatives of terephthalic acid, naphthalene-2,6-dicarboxylic acid, derivatives of naphthalene-2,6-dicarboxylic acid, or mixtures thereof, and (ii) a hydroxyl component comprising at least 80 mole% of the residues of ethylene glycol or 1,3-propanediol, based on 100 mole percent of carboxylic acid component residues and 100 mole percent of hydroxyl component residues in the polyester polymer.

Typically, polyesters such as polyethylene terephthalate are made by reacting a diol such as ethylene glycol with a dicarboxylic acid as the free acid or its CrC4 dialkyl ester to produce an ester monomer and/or

oligomers, which are then polycondensed to produce the polyester. More than one compound containing carboxylic acid group(s) or derivative(s) thereof can be reacted during the process. All the compounds that enter the process containing carboxylic acid group(s) or derivative(s) thereof that become part of said polyester product comprise the "carboxylic acid component." The mole % of all the compounds containing carboxylic acid group(s) or derivative(s) thereof that are in the product add up to 100. The "residues" of compound(s) containing carboxylic acid group(s) or derivative(s) thereof that are in the said polyester product refers to the portion of said compound(s) which remains in the said polyester product after said compound(s) is condensed with a compound(s) containing hydroxyl group(s) and further polycondensed to form polyester polymer chains of varying length.

More than one compound containing hydroxyl group(s) or derivatives thereof can become part of the polyester polymer product(s). All the compounds that enter the process containing hydroxyl group(s) or derivatives thereof that become part of said polyester product(s) comprise the hydroxyl component. The mole % of all the compounds containing hydroxyl group(s) or derivatives thereof that become part of said polyester product(s) add up to 100. The "residues" of hydroxyl functional compound(s) or derivatives thereof that become part of said polyester product refers to the portion of said compound(s) which remains in said polyester product after said compound(s) is condensed with a cornpound(s) containing carboxylic acid group(s) or derivative(s) thereof and further polycondensed to form polyester polymer chains of varying length.

The mole% of the hydroxyl residues and carboxylic acid residues in the product(s) can be determined by proton NMR.

In another preferred embodiment, the polyester polymer comprises:

(a)	a carboxylic acid component comprising at least 90 mole%, or

at least 92 mole%, or at least 96 mole% of the residues of

terephthalic acid, derivatives of terephthalic acid, naphthalene-

2,6-dicarboxylic acid, derivatives of naphthalene-2,6-dicarboxylic

acid, or mixtures thereof, more preferably terephthalic acid or

derivates of terephthalic acid, and

(b)	a hydroxyl component comprising at least 90 mole%, or at

least 92 mole%, or at least 96 mole % of the residues of ethylene

glycol or 1,3-propanediol, more preferably ethylene glycol,

based on 100 mole percent of the carboxylic acid component residues and 100 mole percent of the hydroxyl component residues in the polyester polymer.

The reaction of the carboxylic acid component with the hydroxyl component during the preparation of the polyester polymer is not restricted to the stated mole percentages since one may utilize a large excess of the hydroxyl component if desired, e.g. on the order of up to 200 mole% relative to the 100 mole% of carboxylic acid component used. The polyester polymer made by the reaction will, however, contain the stated amounts of aromatic dicarboxylic acid residues and ethylene glycol residues.

Derivatives of terephthalic acid and naphthalane dicarboxylic acid include Ci - C4 dialkylterephthalates and C-i - C4 dialkylnaphthalates, such as dimethylterephthalate and dimethylnaphthalate.

Modifiers can be present in amount of up to 40 mole%, or up to 20 mole%, or up to 10 mole%, or up to 8 mole%, or up to 5 mole %, based on the 100 mole percent of their respective component, carboxylic acid or hydroxyl, in the polymer. Mono, tri and higher functional modifiers are preferably present and/or added in amounts of only up to about 8

mole%, or up to 4 mole%, or up to about 2 mole %, based on the 100 mole percent of their respective component, carboxylic acid or hydroxyl, in the polymer.

In addition to a diacid component of terephthalic acid, derivatives of terephthalicacid, naphthalene-2,6-dicarboxylic acid, derivatives of naphthalene-2,6-dicarboxylic acid, or mixtures thereof, the carboxylic acid component(s) of the present polyester may include one or more additional modifier carboxylic acid compounds. Such additional modifier carboxylic acid compounds include mono-carboxylic acid compounds, dicarboxylic acid compounds, and compounds with a higher number of carboxylic acid groups. Examples include aromatic dicarboxylic acids preferably having 8 to 14 carbon atoms, aliphatic dicarboxylic acids preferably having 4 to 12 carbon atoms, or cycloaliphatic dicarboxylic acids preferably having 8 to 12 carbon atoms. More specific examples of modifier dicarboxylic acids useful as part of an acid component(s) are phthalic acid, isophthalic acid, naphthalene-2,6-dicarboxylic acid, cyclohexane-1,4-dicarboxylic acid, cyclohexanediacetic acid, diphenyl-4,4'-dicarboxylic acid, succinic acid, glutaric acid, adipic acid, azelaic acid, sebacic acid, and the like, with isophthalic acid, naphthalene-2,6-dicarboxylicacid, and cyclohexane-1,4-dicarboxylic acid being most preferable. It should be understood that use of the corresponding acid anhydrides, esters, and acid chlorides of these acids is included in the term "carboxylic acid". It is also possible for tricarboxyl compound branching agents and compounds with a higher number of carboxylic acid groups to modify the polyester, along with monocarboxylic acid chain terminators.

In addition to a hydroxyl component comprising ethylene glycol, the hydroxyl component of the present polyester may include additional modifier mono-ols, diols, or compounds with a higher number of hydroxyl

groups. Examples of modifier hydroxyl compounds include cycloaliphatic diols preferably having 6 to 20 carbon atoms and/or aliphatic diols preferably having 3 to 20 carbon atoms. More specific examples of such diols include diethylene glycol; triethylene glycol; 1,4-cyclohexanedimethanol; propane-1,3-diol; butane-1,4-diol; pentane-1,5-diol; hexane-1,6-diol; 3-methylpentanediol- (2,4); 2-methylpentanediol-(1,4); 2,2,4-trimethylpentane-dioK1,3); 2,5- ethylhexanediol-(1,3); 2,2-diethyl propane-diol-(1, 3); hexanediol-(1,3); 1,4-di-(hydroxyethoxy)-benzene; 2,2-bis-(4-hydroxycyclohexyl)-propane; 2,4- dihydroxy-1,1,3,3-tetramethyl-cyclobutane; 2,2-bis-(3-hydroxyethoxyphenyl)-propane; and 2,2-bis-(4-hydroxypropoxyphenyl)-propane.  As modifiers, the polyester polymer may preferably contain such comonomers as isophthalicacid, 2,6-naphthalenedicarboxylic acid, 1,4-cyclohexanedimethanol, and diethylene glycol.

The polyester composition may include blends of polyalkylene terephthalates and/or polyalkylene naphthalates along with other thermoplastic polymers such as polycarbonate (PC) and polyamides. It is preferred that the polyester composition should comprise a majority of the polyester polymers, more preferably in an amount of at least 80 wt.%, or at least 95 wt.%, and most preferably 100 wt.%, based on the weight of all thermoplastic polymers (excluding fillers, inorganic compounds or particles, fibers, impact modifiers, or other polymers which may form a discontinuous phase). It is also preferred that the polyester polymers do not contain any filler, fibers, or impact modifiers or other polymers which form a discontinuous phase.

In one embodiment, the composition contains less than 60 wt%, or less than 40 wt%, or less than 20 wt.%, or less than 10 wt.%, or less than 5 wt.%, or no post-consumer recycled polyester polymer ("PCR") present in the composition, based on the total weight of all polyester polymers. In

another embodiment, the composition contains PCR in an amount of greater than zero and up to 60 wt.%, or up to 40 wt.%, or up to 20 wt%, or up to 10 wt.%, based on the total weight of all polyester polymers..

The polyester composition of the invention also contains an aluminum residue. An aluminum residue is the moiety remaining in a polymer melt upon addition of aluminum atoms to the melt phase process for making the polyester polymer, and the oxidation state, morphological state, structural state, or chemical state of the aluminum compound as added or of the residue present in the composition is not limited. The aluminum residue may be in a form identical to the aluminum compound as added to the melt phase reaction, but typically will be altered since the aluminum participated in accelerating the rate of polycondensation. By the term "aluminum atoms" or "aluminum" is meant the presence of aluminum in the polyester polymer detected through any suitable analytical technique regardless of the oxidation state of the aluminum. Suitable detection methods for the presence of aluminum include inductively coupled plasma optical emission spectroscopy (ICP-OES). The concentration of aluminum is reported as the parts per million of metal atoms based on the weight of the polymer. The term "metal" does not imply a particular oxidation state.

Aluminum may be added to the melt phase process (the method of addition not being limited and including adding the aluminum compound to the catalyst mix tank of the melt phase process and feeding to a melt phase vessel or pipes connecting vessels) as a compound (which includes a salt or a complex), or as a metal provided that it is ultimately active as a catalyst in the polycondensation phase either alone or in combination with the alkali metal or alkaline earth metal atoms or compounds.  Aluminum oxides are not included within the meaning of an aluminum compound or metal because they are insoluble and have

little, if any, catalytic activity in the polymer melt. It is desirable to select an aluminum compound which can be dissolved in a diluent or a carrier that is volatile and/or reactive with the polyester forming ingredients. Suitable liquid reactive carriers can have any molecular weight, such as those ranging from 62 to about 10,000 grams per mole. Aluminum compounds can also be added as slurries or suspensions in a liquid that is volatile and/or reactive with the polyester forming ingredients. Aluminum can also be added to the melt phase process by melt blending the aluminum compound with a polyester polymer in a suitable extruder or other device to form a concentrate, and subsequently, preferably melting the concentrate as a molten feed to the melt phase process. A preferred mode of addition of aluminum compounds is addition to a catalyst mix tank, which is part of the polyester melt phase process equipment. Preferably, the catalyst mix tank also contains an alkali metal compound or an alkaline earth compound or alkali compound as well as a suitable solvent. Ethylene glycol is a preferred solvent. The starting catalyst components, an aluminum compound and an alkali metal compound or an alkaline earth metal compound or an alkali compound are heated at a temperature and for an amount of time to affect dissolution initially. Suitable temperatures include 110 to 140 °C, or 115 to 135 °C, for one to four hours. A nitrogen purge can minimize color formation in the solution or mixture if color bodies are a problem. The nitrogen purge rate should be sufficient to remove volatiles that react to form color bodies, such as from 0.5 to 3 scfm, or 1 to 2 scfm. To maintain or improve solubility, it is helpful to keep the solution or mixture at 115 to 135 °C with a nitrogen purge. The contents of the catalyst mix tank may be transferred to a catalyst feed tank, which may be utilized to introduce the solution or mixture into the polyester melt phase manufacturing process.

Aluminum compounds of the invention are catalytically active. To determine, if desired, whether an aluminum compound is catalytically active by measuring whether or not the reaction rate is increased or the It.V. is increased by at least 0.1 dL/g if measured from a starting point of 0.2 to 0.4 dL/g and after 1 hour at 280°C and 0.8 mm Hg with adequate agitation or after 1 hour at any desired set of operating conditions, and using the concentration desired for actual operations. Preferably, the aluminum compound chosen will have sufficient catalytic activity such that the reaction rate is increased or the It.V. is increased by at least 0.2 dL/g, if measured from a starting point of 0.2 to 0.4 dL/g after 1 hour at 280°C and 0.8 mm Hg with adequate agitation or after 1 hour at any desired set of operating conditions, using the concentration desired for actual operations. It is preferred that catalytic activity of aluminum compounds is checked in the presence of any other catalyst components to be used in actual operations, but in the absence of other catalytically active compounds which will not be used.

Preferred aluminum compounds include aluminum compounds with at least one organic substituent.  Illustrative examples of suitable compounds include those of the formula:

(Formula Removed)

wherein R, R', R" are independently an alkyl group, aryl group, acyl group or hydrogen, where preferably at least one of R, R1 R" and R1" is not hydrogen, R'" is an anionic group, and a, b, c, d are independently 0 or positive integers, and a+b+c+d is equal to 3 or no greater than 3.

Suitable examples of aluminum compounds include the carboxylic acid salts of aluminum such as aluminum acetate, aluminum benzoate,

aluminum lactate, aluminum laurate, aluminum siearate, alcoholates such as aluminum ethylate, aluminum isopropylate, aluminum tri n-butyrate, aluminum tri-tert-butyrate, mono-sec-butoxyaluminum diisopropylate, and aluminum chelates in which the alkoxy group of an aluminum alcoholate is partially or wholly substituted by a chelating agents such as an alkyl acetoacetate or acetylacetone such as ethyl acetoacetate aluminum diisopropylate, aluminum tris(ethyl acetoacetate), alkyl acetoacetate aluminum diisopropylate, aluminum monoacetylacetate bis(ethyl acetoacetate), aluminum tris(acetyl acetate), aluminum acetylacetonate.

Preferred among the aluminum compounds are the basic carboxylic acid salts of aluminum and aluminum alcoholates, Basic carboxylic acid salts of aluminum include monobasic and dibasic compounds. The basic aluminum acetate used can be either the diacetate monohydroxy compound or the monoacetate dihydroxy compound or a mixture thereof. In particular, basic aluminum acetate and aluminum isoproxide are preferred aluminum compounds. Stabilizing basic aluminum acetate with boric acid may in some instances increases its solubility. Aluminum isopropoxide is most desirable.

An amount of aluminum atoms is added to effect polycondensation. Preferred amounts are effective to polycondense at a reasonable rate. A reasonable rate is one at which a polyester line can be operated and still return the cost of capital. More preferred, a reasonable rate is that achieved with 250 ppm Sb or faster. The amount of aluminum present in the polyester polymer generally ranges from at least 3 ppm, or at least 5 ppm, or at least 8 ppm, or at least 10 ppm, or at least 15 ppm, or at least 20 ppm, or at least 30 ppm, and up to about 150 ppm, or up to about 100 ppm, or up to about 75 ppm, or up to about 60 ppm Al based on the weight of the polymer. Increasing the alkali or alkaline earth metal to

aluminum mole ratio (M:AI) increases the rate; therefore, low Al loadings may give a reasonable rate with moderate to high M:AI, while giving slow rates at low M:AI mole ratio.

At high catalyst loadings, solubility of the catalysts in the polyester may be a concern. Late addition of a phosphorus compound does reduce the haze level. In applications where clarity is important, high loadings of catalysts are avoided. The preferred range of aluminum is from 5 ppm to 60 ppm. Other suitable amounts include from 7, or from 10 ppm and up to 60 ppm, or up to 40 ppm, or up to 30 ppm. Al.

An alkali metal residue or an alkaline earth metal residue is the alkali metal atoms or alkaline earth metal atoms present in the polyester polymer in any form or oxidation state, or if an alkali compound is used, then the residual remainder of the alkali compound present within the polymer melt or the finished polymer or article. Their oxidation states or ultimate physical, morphological, structural, or chemical states are not limited. The word "alkali metal" or "alkaline earth metal" or "metal" includes the atom in its elemental state or in an oxidation state corresponding to its allowable valences in its Periodic group. The chemical state of the alkali upon addition is also not limited. The alkali may be added as a metal compound, organometallic compound, or as a compound without a metal. Likewise, the chemical state of the alkaline earth metal compound or alkali metal compound upon addition is not limited.

The alkali metals and alkaline earth metals include the metals in Group IA and Group IIA or the periodic table, including but not limited to Li, Na, K, Rb, Cs, Mg, Ca, Sr, and preferably Li, Na or K. If rapid rates and clarity are the primary concern, Li is most preferred. If color is the primary concern, Na is most preferred. The metals may be added to the

melt phase as metal compounds (which includes a complex or a salt) having counterions, among which the preferred ones are hydroxides, carbonates, and carboxylic acids.

Other suitable alkali compounds are those mentioned in USP 6,156,867, the disclosure of which is fully incorporated herein by reference. They include the tertiary amine compounds and the quartenary ammonium compounds. The particular amine compounds selected are desirably those which do not impart more yellow color to the polymer. .

The ratio of the moles of alkali metal or moles of alkaline earth metal or moles of alkali to the moles of aluminum (M:AI MR) generally ranges from at least 0.1, or at least 0.25, or at least 0.5, or at least 0.75, or at least 1, or at least 2, and up to about 75, up to about 50, up to about 25, up to about 20, up to about 15, up to about 10, or up to about 8, or up to about 6, or up to about 5. To determine the particular amount and molar ratio employed, consideration is taken to the desired reaction rate, color, clarity and AA generation rate exhibited in the final polymer.

When the aluminum level is between 10 and 60 ppm in the polyester based on the weight of the polyester polymer, the M:AI MR desirably ranges from 0.5:1 to 6:1, or from 1:1 to 5:1. When the aluminum level ranges from 3 ppm to less than 10 ppm, the M:AI MR may range from greater than 6:1 up to 75:1, especially if M is Li. When the aluminum level is high between greater than 60 ppm to 100 ppm, the M:AI MR may be as low as from 0.1:1 to less than 0.5:1, especially when M is Li.

High catalyst loadings may impact the solubility of the catalysts in the molten polyester polymer, which in turn may increase the haze level of the polymer. However, an advantageous feature of one embodiment of the invention lies in that the late addition of a deactivator reduces the

haze level even at high catalyst loadings. Therefore, there is now provided a polyester composition containing phosphorus atoms, and a metal content of at least 35 ppm, at least 45 ppm, at least 60 ppm, or at least 70 ppm, or at least 80 ppm, or at least 90 ppm, based on the cumulative weight of aluminum, alkaline earth metals and alkali metals, based on the weight of the polyester polymer. The amount of phosphorus is desirably at a ratio of moles phosphorus to total moles of all catalytically active metals (P:M MR) within a range of 0.25:1 to 3:1, where the total moles of all catalytically active metals employed is the sum of the moles of aluminum, the moles of alkali metals, if any, and the moles of alkaline earth metals, if any, and the moles of any other catalytically active metals. The amount of phosphorus is more desirably at a P:M MR within a range of 0.5:1 to 1.5:1. Typical amounts of phosphorus atoms will be at least 30 ppm, or at least 50 ppm, or at least 100 ppm. The solution haze values of these polymers at high catalyst loadings can be as low as 30 ntu or less, or 20 ntu or less, or 15 ntu or less, or 10 ntu or less. The relative reduction of haze by the late addition of a phosphorus compound is as large as 40% or more, or 50% or more, or 60% or more, relative to the same polymer made without phosphorus.

The weight of aluminum and alkaline earth metal or alkali metal can be measured upon addition to the melt phase or by analytical techniques for detecting the amount in the finished polymer or article. Suitable detection methods for the presence of aluminum and alkali metals or alkaline earth metals include inductively coupled plasma optical emission spectroscopy (ICP-OES). While X-ray fluorescence spectroscopy (XRF) is a suitable detection method for some alkaline earth metals and some alkali metals, it is not suitable for detecting aluminum at lower levels, like those found in polyester. The concentration of an alkaline earth metal or an alkali metal is reported as the parts per million of metal atoms based on the weight of the polymer.

The aluminum and alkali or alkaline earth metals may be added as a solution, fine dispersion, a paste, a slurry, or neat. They are preferably added as a liquid, a melt, or a free flowing solid which can be metered. Most preferably they are added as a liquid, and in particular as a liquid solution or dispersion.

The reaction product of the aluminum compound and the alkali metal compound or alkaline earth metal compound or alkali compound from the catalyst feed tank is desirably added to the beginning of polycondensation (e.g. upon completion of at least 90% of esterification or within the first 30 minutes of polycondensation reactions.

To avoid potential undesirably side reactions between aluminum catalyst and water generated in the esterification zone which may inhibit or deactivate the aluminum catalyst and thereby slow down the rate of polycondensation, it is desirable in yet another embodiment to add the aluminum compounds after substantial completion of the esterification reaction or at the beginning of or during polycondensation.  In a further embodiment, at least 75%, or at least 85%, or at least 95% of the esterification reaction (in terms of conversion) is conducted in the absence of added aluminum compounds. It is desirable to add the aluminum compound and the alkali metal or alkaline earth metal compound at or near the same addition point. It is most desirable to premix and heat the aluminum compound and the alkali metal or alkaline earth metal compound, like in a catalyst mix tank, prior to addition to the melt phase manufacturing line for polyester polymers.

Other catalyst metals may be present if desired. For example, Mn, Zn, Sb, Co, Ti, and Ge catalysts may be used in conjunction with aluminum and alkaline earth metals or alkali catalysts. Preferably, the polyester

polymer is made without the addition of cobalt to the melt phase reaction since organic toners are preferred. Titanium catalysts can be used, particularly if melt phase manufacture involves ester exchange reactions. The titanium catalysts are those compounds added in amounts which increase the It.V. of polyester melt by at least 0.3 dL/g, if not deactivated, under the operating conditions used to make the polyester polymer
