Repository: anandvc/allindianpatents

File: patents/278751-a-method-and-apparatus-for-tandem-submerged-arc-welding-using-one-wire-feeder.html
Indian Patents. 278751:A METHOD AND APPARATUS FOR TANDEM SUBMERGED ARC WELDING USING ONE WIRE FEEDER

Indian Patents

Recently Granted Patents

  Recently Published Patents

Title of Invention	A METHOD AND APPARATUS FOR TANDEM SUBMERGED ARC WELDING USING ONE WIRE FEEDER

Abstract	This invention relates to an improved apparatus for performing tandem submerged arc welding, comprising; a single wire feeder (2) capable of simultaneously feeding two wires; at least two spools (1a, 1b) feeding the wires into two torches (3A, 3B), the spools (1a, 1b) being driven by a wire-feed motor (2); a control box (9) controlling the wire - feed motor (2); at least two power sources (10,11) respectively providing via the first terminals to the first and second torches (3A, 3B); a job (12) connectable to the second terminals of the power sources (10, 11); the wires fed to the two torches (3A, 3B) coming-out of each contact tip (4) to create an arc (5) under flux blanket (6) to form a single weld pool (7).	

Full Text	2

FIELD OF INVENTION

This invention relates to an improved apparatus with a single wire feeder for

Tandem Submerged arc welding of steel plates.

BACKGROUND OF THE INVENTION

In submerged arc welding (SAW), the arc is hidden by a blanket of granular flux.

Normally a single wire is used as filler material. It is also possible to use two or

more wires to increase productivity. When two wires are used (Tandem

Submerged Arc Welding), one wire is connected to a DC power supply and the

other wire is connected to AC power supply. Alternatively, both wires are

connected to AC power source. Hence, there will be two power supplies, two

wire feeders and two torches employed in tandem Submerged arc welding

process. In this case two wire feeders independently controlled through separate

controls have to be employed. Conventional tandem submerged arc welding

requires welding current (wire feed speed) and arc voltage to be pre-set

independently to achieve the desired bead geometry. However, the prior art

systems are not capable to operate with one feeder and associated controls with

a synchronized single point control for the wire feeders. Thus, automatic

selection of welding current from the second power source is not feasible in the

prior art system.

US patent US patent US 7166818 discloses a Process development for making

Tandem submerged arc welding.

3

According to the cited invention, an electric arc welding apparatus comprising at

least a first consumable electrode and a second consumable electrode movable

in unison along a welding path between the edges of two adjacent, mutually

grounded plates, a first power supply for passing a first welding current at a first

low frequency between the first electrode and the two plates, a second power

supply for passing a second welding current at a second low frequency between

the second electrode and the two plates, where each of the power supplies

includes a three phase voltage input operated at line frequency, a rectifier to

convert the input voltage to a DC voltage link and a high frequency switching

type inverter converting the DC voltage link to a high frequency AC current, an

output rectifier circuit to provide a positive voltage terminal and a negative

voltage terminal, and an output switching network operated at a given low

frequency for directing a pulsating welding current at the given low frequency

from the two terminals across one of the electrodes and the plates, and a circuit

for independently adjusting the given low frequency so the value of the first low

frequency of the first power supply is different from the second low frequency of

the second power supply.

Further, US patent US 7220940 discloses a Process development for system for

welding with multiple arcs.

This invention describes a system for welding with a first and second arc

between a first and second electrode respectively and a common work piece ,

when each of the electrodes is driven by a power lead from a single power

4

source. The system comprises an inductor with a core, a center tap, a first end, a

second end, a first coil section between the tap and the first end and a second

coil section between the tap and the second end where the power lead is

connected to the tap. A first circuit connecting the first arc in series with the first

coil section and a second circuit connecting the second arc in series with the

second coil section, a first separate auxiliary inductor in the first circuit between

the first coil section and the first arc and a second separate auxiliary inductor in

the second circuit between the second coil section and the second arc.

OBJECTS OF INVENTION

An object of the present invention is to propose an improved apparatus with a

single wire feeder, for tandem submerged arc welding of steel plates, which can

drive two separate filler wires at the same speed.

Another object of this invention is to propose an improved apparatus with a

single wire feeder, for tandem submerged arc welding of steel plates, which

enables reduction in the number of parameters required to be set.

Yet another object of the invention is to propose an improved apparatus with a

single wire feeder, for tandem submerged arc welding of steel plates, which both

power sources is capable of delivering same level of current.

A still another object of the invention is to propose an improved apparatus with a

single wire feeder, for tandem submerged arc welding of steel plates, which can

achieve the same filler metal deposition rate from both wires.

5

These and other objects of the invention are accomplished in accordance with

the principles of the invention. Further features of the invention, its nature and

various advantages will be more apparent from the accompanying drawings and

the following detailed description of the preferred embodiments.

BRIEF DESCRIPTION OF THE ACCOMPANYING DRAWINGS

Figure 1 - shows the Tandem submerged arc welding set up with one wire feeder

according to the invention.

SUMMARY OF INVENTION

Accordingly, there is provided an improved apparatus for performing tandem

submerged arc welding, comprising a single wire feeder capable simultaneously

feeding two wires; at least two spools feeding the wires into two torches, the

spools being driven by a wire-feed motor; a control box controlling the wire -

feed motor; at least two power sources respectively providing via the first

terminals to the first and second torches; a job connectable to the second

terminals of the power sources; the wires fed to the two torches coming-out of

each contact tip to create an arc under flux blanket to form a single weld pool.

DETAIL DESCRIPTION OF THE INVENTION

As shown in figure - 1, the apparatus consists of one wire feeder, which feeds

two wires required for tandem submerged arc welding simultaneously. Wires

6

from two spools (la, lb) are fed by the wire feed motor (2) in to the torches 3A

and 3B. The wires come out of contact tips (4) to create an arc (5) under flux

blanket (6) to form single weld pool (7). The wire feeder (2) is driven by a motor

(8) which is controlled by a control box (9). with the power drawn from power

source (10). One of the torches 3A is connected to a Direct Current power source

(10), while the other torch, 3B is connected to an AC power source, (11).

Alternately, both the welding power sources can be AC type. The other terminal

of the power source is connected to the job (12). The torches are isolated from

each other electrically.

7

WE CLAIM

1,	An improved apparatus for performing tandem submerged arc welding,

comprising:

-	a single wire feeder (2) capable of simultaneously feeding two

wires;

-	at least two spools (la, lb) feeding the wires into two torches (3A.

3B), the spools (la, lb) being driven by a wire-feed motor (2);

-	a control box (9) controlling the wire - feed motor (2);

-	at least two power sources (10,11) respectively providing via the

first terminals to the first and second torches (3A, 3B);

-	a job (12) connectable to the second terminals of the power

sources (10,11);

-	the wires fed to the two torches (3A, 3B) coming-out of each

contact tip (4) to create an arc (5) under flux blanket (6) to form a

single weld pool (7).

2.	An improved apparatus as claimed in claim 1, wherein one of the power

sources (10,11) is D.C, and the other (11) being A.C. power source.

8

3.	An improved apparatus as claimed in claim 1 or 2, wherein both the

power sources (11,11) is A.C. type.

4.	An improved apparatus as claimed in claim 1, wherein both the wires is

susceptible to identical deposition rate.

5.	An improved apparatus as claimed in any of the preceeding claims,

wherein the arc current (5) including the voltages set in the two power

sources (10,11) is adjustable to regulate the lead geometry.

6.	An improved apparatus for performing tandem submerged arc welding

as substantially described and illustrated herein with reference to the

accompanying drawings.

This invention relates to an improved apparatus for performing tandem

submerged arc welding, comprising; a single wire feeder (2) capable of

simultaneously feeding two wires; at least two spools (1a, 1b) feeding the wires

into two torches (3A, 3B), the spools (1a, 1b) being driven by a wire-feed motor

(2); a control box (9) controlling the wire - feed motor (2); at least two power

sources (10,11) respectively providing via the first terminals to the first and

second torches (3A, 3B); a job (12) connectable to the second terminals of the

power sources (10, 11); the wires fed to the two torches (3A, 3B) coming-out of

each contact tip (4) to create an arc (5) under flux blanket (6) to form a single

weld pool (7).

Documents:

				http://ipindiaonline.gov.in/patentsearch/GrantedSearch/viewdoc.aspx?id=wZ7SmQ750TpZLAlizHPV8Q==&amp;loc=wDBSZCsAt7zoiVrqcFJsRw==

« Previous Patent

Next Patent »

Patent Number	278751	

Indian Patent Application Number	571/KOL/2008	

PG Journal Number	54/2016	

Publication Date	30-Dec-2016	

Grant Date	29-Dec-2016	

Date of Filing	20-Mar-2008	

Name of Patentee	BHARAT HEAVY ELECTRICALS LIMITED	

Applicant Address	REGIONAL OPERATIONS DIVISION (ROD), PLOT NO: 9/1 DJBLOCK, 3RD FLOOR, KARUNAMOYEE, SALT LAKE CITY, KOLKATA-700091 BHEL HOUSE, SIRI FORT, NEW DELHI- 110049	

Inventors:

#	Inventor's Name	Inventor's Address	

1	KRISHNASWAMI PADMANABAN	WELDING RESEARCH INSTITUTE, BHEL, TIRUCHIRAPPALLI-620014	

2	MANNARSAMY RAMAKRISHNAN	WELDING RESEARCH INSTITUTE, BHEL, TIRUCHIRAPPALLI-620014	

3	POOSARI PERIASAMY	WELDING RESEARCH INSTITUTE, BHEL, TIRUCHIRAPPALLI-620014	

4	SIVASANKARAN MANOHARAN	WELDING RESEARCH INSTITUTE, BHEL, TIRUCHIRAPPALLI-620014	

PCT International Classification Number	B23K9/00; B23K9/18	

PCT International Application Number	N/A	

PCT International Filing date		

PCT Conventions:

#	PCT Application Number	Date of Convention	Priority Country	

1			NA	

© All Indian Patents, 2013-2021.

  Patent data available in the public domain from Indian Patents Office, Department of Industrial Policy and Promotions, Ministry of Commerce and Industry, Government of India.

File: patents/278824-islands-in-sea-type-composite-fiber-and-process-for-producing-same.html (part 1 of 2)
Indian Patents. 278824:"ISLANDS-IN-SEA TYPE COMPOSITE FIBER AND PROCESS FOR PRODUCING SAME"

Indian Patents

Recently Granted Patents

  Recently Published Patents

Title of Invention	"ISLANDS-IN-SEA TYPE COMPOSITE FIBER AND PROCESS FOR PRODUCING SAME"

Abstract	The islands-in-sea type composite fiber of the present invention comprises a sea part containing an easily soluble polymer and 100 or more island parts containing a hardly soluble polymer, per fiber. In a cross-sectional profile of the composite fiber, each of the island parts has a thickness in the range of from 10 to 1,000 nm and the intervals between the island parts adjacent to each other are 500 nm or less. The islands-in-sea type composite fiber is produced by melt spinning the sea part polymer and the island part polymer mentioned above through a spinneret for an islands-in-sea type composite fiber and taking up the spun fiber at a speed of 400 to 6,000 m/min. Dissolution and removal of the sea part polymer from the composite fiber gives a group of fine fibers having a thickness of 10 to 1,000 nm and useful for clothing, industrial materials and other applications.	

Full Text	DESCRIPTION

ISLANDS-IN-SEA TYPE COMPOSITE FIBER AND PROCESS FOR PRODUCING SAME

TECHNICAL FIELD

The present invention relates to an islands-in-sea type composite fiber and, particularly, to an islands-in-sea type composite fiber having a very large number of island parts.  The present invention relates, in more detail, to an islands-in-sea type composite fiber that has an extremely low content of a sea part and from which a fine fiber group having a very large number of filaments can be easily obtained by dissolving and removing the sea part, and a process for producing the same.

BACKGROUND ART

Very many processes and apparatuses for producing an islands-in-sea type composite fiber have heretofore been proposed.  However, even when the number of island parts can be increased, there is the problem that the mass proportion (island proportion) of the island parts to the sea part is hard to increase.  That is, when an attempt is made to increase the island proportion, the following problems arise: the relationship between the sea part and the island parts is reversed, and the problem that the polymer used for forming the island parts is brought into a continuous state to form the sea part; and the problem that even though the number of island parts can be increased, the area of each extrusion orifice of the spinneret becomes very large.  Moreover, in such cases, the sites and number of the island parts are hard to adjust, and various problems arise to such a degree that a nonuniform composite fiber cannot be obtained.

For example, a process for producing an islands-in-sea type composite fiber having very many islands is

disclosed in Patent Reference I (JP-58-12367-B).  This process comprises the steps of forming a plurality of island-in-sea type composite streams in an up stream part of a spinning system, gathering the composite streams in each of a plurality of the primary funnel-like portions, mutually gathering the primary gathered composite streams at a secondary funnel-like portion arranged in the downstream part of the spinning system, and extruding the resultant secondary gathered composite stream through an extrusion orifice.  The process surely increases the number of islands.  However, the extrusion orifices of the spinneret are complicated and costly, and the operationability in the production steps is difficult. Moreover, in order to prepare fine fibers wherein the number of the island parts is 200 or more, and the thickness of the island parts is 0.0095 dtex or less, the amount of the sea part must be increased.  The mass ratio of the sea part to the island parts must therefore be 1:1 or more.  As a result, the problem that the amount of a sea part polymer to be dissolved and wasted is still large, remains.

On the other hand, in Patent Reference 2 (JP-60-28922-B), a process for producing a fiber composed of an aggregate of fine and short polymer fibers is disclosed. This process comprises the steps of forming an islands-in-sea type mixed spun fiber from mixed composite polymers prepared by using a static mixer, and removing the sea part.  However, because the island phases are formed by blending, the uniformity is inadequate. Moreover, the fiber is an aggregate fiber formed from fine fibrils each having a finite length in the longitudinal axis direction of the fiber.  As a result, the fiber has the problem that the strength is low.

[Patent Reference 1]Japanese Examined Patent Publication (Kokoku) No. 58-12367

[Patent Reference 2]Japanese Examined Patent Publication (Kokoku) No. 60-28922

DISCLOSURE OF THE INVENTION

An object of the present invention is to provide an islands-in-sea type composite fiber the sea part of which can be easily dissolved and removed even when the content of the island parts is high and from which a fine fiber group having very many filaments is obtained, and a process for producing the same.

The above object can be achieved by the islands-in-sea type composite fiber and the process for producing the same of the present invention.

The islands-in-sea type composite fiber of the present invention comprises a sea part comprising an easy-soluble polymer and a plurality of island parts comprising a hardly-soluble polymer, in the cross-sectional profile of which each of the island part.s has a thickness in the range of from 10 to 1000 nm, the number of the island parts is 100 or more per fiber and the intervals between the island parts adjacent to each other are 500 nm or less.

In the islands-in-sea type composite fiber of the present invention, the number of the island parts is preferably 500 or more per fiber.

In the islands-in-sea type composite fiber of the present invention, the variability in cross sectional thickness of the island parts represented by CV% is preferably in the range of from 0 to 25%.

In the islands-in-sea type composite fiber of the present invention, the mass ratio of the sea part to the island parts per composite fiber is preferably in the range of from 40:60 to 5:95.

In the islands-in-sea type composite fiber of the present invention, the ratio in dissolving rate of the sea-part polymer to the island-part polymer is preferably 200 or more.

In the islands-in-sea type composite fiber of the present invention, the easily soluble polymer for the sea

part preferably comprises at least one polymer easily soluble in aqueous alkali solutions selected from the group consisting of polylactic acid, super high molecular weight polyalkyleneoxide-condensate polymers, polyethyleneglycol compound-copolymerized polyesters, and copolymerized polyesters of polyethylene glycol compounds with 5-sodium sulfoisophthalic acid.

In the islands-in-sea type composite fiber of the present invention the copolymerized polyesters of polyethyleneglycol compounds with 5-sodium sulfoisophthalic acid are preferably selected from polyethylene terephthalate copolymers in which 6 to 12 molar% of 5-sodium sulfonic acid and 3 to 10% by weight of polyethylene glycol having a molecular weight of 4000 to 12000 are copolymerized.

In the islands-in-sea type composite fiber of the present invention, in the case where four straight lines pass through the center of the cross-sectional profile of the composite fiber, at angular intervals of 45 degrees, the cross sectional thickness (r) of the island parts, and a smallest intervals (S min) between the island parts located on the four straight lines, and the cross sectional thickness (R) of the composite fiber and a largest intervals (S max) of the island parts located on the four straight lines preferably satisfy the following requirements (I) and (II):

0.001  S min/r  1.0	(I)

and

S max/R  0. 15	(II)

In the islands-in-sea type composite fiber of the present invention, a stress-strain curve of the composite fiber determined at room temperature preferably has a yield point of the composite fiber due to break of the sea part and a breaking point of the composite fiber due to the break of the island parts.

In the islands-in-sea type composite fiber of the present invention, the sea part preferably comprise a

nylon polymer and is soluble in formic acid.

The islands-in-sea type composite fiber of the present invention may be an undrawn fiber.

The islands-in-sea type composite fiber of the present invention may be a drawn fiber.

The process of the present invention for producing an islands-in-sea type composite fiber of the present invention, as mentioned above, comprises the steps of melt-extracting a polymer for a sea part comprising an easily soluble polymer and a polymer for island parts comprising a hardly soluble polymer having a lower melt viscosity than that of the easily soluble polymer, through a spinneret for an islands-in-sea type composite fiber; and taking up the extruded islands-in-sea type composite filament at a spinning speed of 400 to 6000 m/min.

The process of the present invention for producing an islands-in-sea type composite fiber optionally further comprises a step of drawing the taken-up composite filament at a temperature of 60 to 220°C to orientate and crystallize the composite filament.

The process of present invention for producing an islands-in-sea type composite fiber optionally further comprises steps of pre-heating the taken-up filament on a pre-heating roller at a temperature of 60 to 150°; drawing the pre-heated filament at a draw ratio of 1.2 to 6.0; heat setting the drawn filament on a heat-setting roller at a temperature of 120 to 220°C; and winding up the heat-set filament.

In the process of the present invention for producing an islands-in-sea type composite fiber, in the melt-extruding step, the ratio in the melt viscosity of the polymer for the sea part to the polymer for the island parts is in the range of from 1.1 to 2.0.

In the process of the present invention for producing an islands-in-sea type composite fiber, each of

the polymer for the sea part and the polymer for the island parts preferably has a glass transition temperature of 100°C or less, and the process optionally further comprises the step of, between the taking up step and the orientating and crystallize-drawing step, pre-fluidization drawing the taken-up islands-in-sea type composite filament at a draw ratio of 10 to 30 at a drawing speed of 300 m/min or less while the filament is immersed in a liquid bath having a temperature of 60 to 100°C.

The fine fiber bundle of the present invention is prepared from the islands-in-sea type composite fiber as mentioned above by dissolving and removing the sea part from the composite fiber.

In the fine fiber bundle of the present invention, the individual fine fibers in the fine fiber bundle preferably have a variability (CV%) in thickness of 0 to 25%.

The fine fiber bundle of the present invention preferably has a tensile strength of 1.0 to 6.0 CN/dtex, an elongation at break of 15 to 60% and a dry heat shrinkage at 150°C of 5 to 15%.

The textile product of the present invention comprises a fine fiber bundle as mentioned above.

The textile product, of the present invention is preferably in the form of a woven or knitted fabric, a felt, a nonwoven fabric, a braid-like yarn or a spun yarn.

The textile product, of the present invention is preferably selected from clothes, interior materials, industrial materials, home life materials, environment-maintaining materials, and medical and sanitary materials.

The effects of the present invention are as explained below.

According to the islands-in-sea type composite fiber

of the present invention, a multi filaraent yarn that is composed of fine individual fibers and that has a mechanical strength sufficient for practical use can be easily obtained by dissolving and removing the sea part. Moreover, according to the production process of the invention, even when the proportion of the sea part is decreased, an islands-in-sea type composite fiber having a uniform island part thickness can be easily produced.

BRIEF DESCRIPTION OF THE DRAWINGS

Fig. 1 is a cross-sectional explanatory view of a portion of one embodiment of a spinneret used for spinning the islands-in-sea type composite fiber of the present invention.

Fig. 2 is a cross-sectional explanatory view of a portion of another embodiment of a spinneret used for spinning the islands-in-sea type composite fiber of the present invention.

Fig. 3 is a cross-sectional explanatory view of one embodiment of the islands-in-sea type composite fiber of the present invention.

BEST MODE FOR CARRYING OUT THE INVENTION

Polymers forming the islands-in-sea type composite fiber of the present invention can be suitably selected as long as the sea part polymer is used in combination with an island part polymer while the solubility of the former polymer is higher than that of the latter one.  In particular, the ratio in dissolving rate of the former polymer to the latter polymer (sea/islands) is preferably 200 or more.  When the ratio in dissolving rate is less than 200, part of the island parts in the surface layer portion of the fiber cross section are dissolved while the sea part in the central portion of the fiber cross section is being dissolved.  As a result, in order to completely dissolve and remove the sea part, several tens of percentage of the island parts is reduced.  Uneven

thickness of the island parts and deterioration of the strength of the island parts caused by solvent corrosion are generated.  Fluffs and pilling are consequently produced to lower the quality of the products.

Although any polymer may be used as the sea part polymer as long as the above ratio in dissolving rate is preferably satisfied, polymers such as a polyester, a polyamide, a polystyrene and a polyethylene that have fiber formability are particularly preferred. Appropriate examples of an aqueous alkali solution-easily soluble polymer include a polylactic acid, an ultrahigh molecular weight polyalkylene oxide condensation polymer, a polyethylene glycol compound-copolymerized polyester and a polyester copolymer in which a polyethylene glycol compound and 5-sodium sulfoisophthalate are copolymerized.  Moreover, a nylon 6 is soluble in formic acid, and a polystyrene-polyethylene copolymer is very soluble in organic solvents such as toluene.

Of these, in order to make the alkali easy solubility and the islands-in-sea cross section-formability of the sea part polymer compatible, a preferred example of the polyester polymer is a polyethylene terephthalate polyester copolymer in which 6 to 12% by mole of 5-sodium sulfoisophthalate and 3 to 10% by weight of a polyethylene glycol having a molecular weight of 4,000 to 12,000 are copolymerized and that has an intrinsic viscosity of 0.4 to 0.6.  5-Sodium sulfoisophthalate herein contributes to improve the hydrophilicity and melt viscosity of the copolymer thus obtained, and the polyethylene glycol (PEG) herein improves the hydrophilicity of the copolymer.  In addition, a PEG having a larger molecular weight shows a greater effect of increasing hydrophilicity thought to be caused by the high order structure.  However, the reactivity with the acid part is lowered, and the reaction product thus obtained becomes a blend type. Accordingly, a PEG having a large molecular weight is not

preferred in view of the heat resistance and spinning stability of the product.  Moreover, because PEG initially has a function of lowering the melt viscosity, the copolymer thus obtained hardly achieves the object of the present invention when the copolymerized amount of the PEG becomes 10% by weight or more.  Accordingly, both components are preferably copolymerized in the above range.

On the other hand, any polymer may be used the island part polymer as long as there is a difference in a dissolving rate between the polymer and the sea part polymer.  However, polymers such as a polyester, a polyamide, a polystyrene and a polyethylene that have a fiber formability are particularly preferred.  Of these polymers, for a polyester for clothing articles, a polyethylene terephthalate, a polytrimethylene terephthalate, a polybutylene terephthalate, and the like, are preferred.  For a polyamide, a nylon 6 and a nylon 66 are preferred.  On the other hand, in order to use a fine fiber bundle for fine fiber woven fabrics, etc., industrial materials, medical materials and cleaning devices such as filters, use of polymers such as a polystyrene and a polyethylene that are durable against water and acid, and alkaline materials, as the island part polymer is preferred in view of the durability.

For the islands-in-sea type composite fiber of the invention comprising the above sea part polymer and the above island part polymer, the melt viscosity of the sea part polymer during melt spinning is preferably higher than that of the island part polymer.  When such a relationship exists, the following never take place even in the case where the composite mass ratio of the sea part becomes as low as less than 40%: the island parts are mutually bonded; or most of the island parts are mutually bonded to form a fiber different from the islands-in-sea type composite fiber.

The melt viscosity ratio (sea part/island parts) is

preferably from 1.1 to 2.0, more preferably from 1.3 to 1.5.  When the ratio is less than 1.1, the island parts are likely to be mutually bonded although the process is stabilized.  On the other hand, when the ratio exceeds 2.0, the viscosity difference excessively increases to lower the stability of the spinning step.

Next, when the number of island parts is large, the productivity during the production of the fine fibers by dissolving and removing the sea part increases; moreover, the fine fibers thus obtained become significantly thin, and the softness, smoothness, luster, and the like, specific to ultra-fine fibers can be manifested.  It is therefore important that the number of island parts be 100 or more, more preferably 500 or more.  In the case where the number of island parts is less than 100, a multifilament yarn composed of individual fine fibers cannot be obtained even when the sea part is dissolved and removed, and the object of the present invention cannot be achieved.  In addition, when the number of the island parts excessively increases, not only the production of the spinneret becomes costly, but also the working precision itself of the spinneret is lowered. The number of the island parts is therefore preferably made 1,000 or less.

Moreover, it is necessary that the thickness of each of the island parts be from 10 to 1,000 nm, and preferably from 100 to 700 nm.  A thickness of less than 10 nm is not preferred because the fiber structure itself is not stabilized, and neither the physical properties nor the fiber form is stabilized.  On the other hand, a thickness exceeding 1,000 nm is not preferred because softness and a feel specific to the ultra-fine fibers are not obtained.  Furthermore, when each of the island parts in a cross-sectional profile of the islands-in-sea type composite fiber has a more uniform thickness, the high multifilaments yarn composed of fine fibers obtained by removing the sea part show more improved quality and

durability.

Furthermore, for the islands-in-sea type composite fiber of the present invention, the mass ratio of the sea part to the island parts (sea part:island parts) per composite fiber is preferably in the range of from 40:60 to 5:95, and particularly preferably from 30:70 to 10:90. When the mass ratio is in the above range, the thickness of the sea part between the island parts can be decreased.  As a result, the sea part can be easily dissolved and removed, and the island parts are readily converted into fine fibers.  When the proportion of the sea part herein exceeds 40%, the thickness of the sea part becomes excessively large.  On the other hand, when the proportion is less than 5%, the amount of the sea part becomes too small, and mutual bonding of the island parts is likely to take place.

For the islands-in-sea type composite fiber of the present invention, the elongation at break of the island parts is preferably greater than that of the sea part. Moreover, in the case where four straight lines pass through the center of the cross-sectional profile of the composite fiber, at angular intervals of 45 degrees, when the cross-sectional thickness (r) of the island parts, a smallest intervals (Smin) between the island parts located on the four straight lines, the cross sectional thickness (R) of the composite fiber and a largest intervals (Smax) of the island parts located on the four strength lines satisfy the following requirements (I) and (II):

0.001  Smin/r 1.0	(I)

and

Smax/R  0.15	(II) ,

fine fibers having a mechanical strength that withstand practical uses can be obtained.

However, when the central portion of the composite fiber is formed out of a sea part in the measurement of intervals among the island parts, an interval between two island parts that are adjacent to each other through the

central portion is excluded.  From the explanation above, the requirements are preferably as follows: 0.01 
Furthermore, for the islands-in-sea type composite fiber of the present invention, the intervals between the island parts adjacent to each other are 500 nm or less, and preferably in the range from 20 to 200 nm.  When the intervals between the island parts exceed 500 nm, dissolution of the island parts proceeds during dissolving and removing the sea part occupying the intervals.  As a result, not only the uniformity of the island parts is lowered, but also defect formation such as fluff formation and pilling during wearing of the clothes prepared by putting the fine fibers formed out of the island parts into practical use, and uneven dyeing, are likely take place.

The islands-in-sea type composite fiber of the present invention explained above can be easily produced by, for example, the process explained below.  That is, first, a polymer that has a high melt viscosity and that is easily soluble and a polymer that has a low melt viscosity and that is hardly soluble are melt spun in such a manner that the former polymer forms a sea part and the latter polymer forms island parts.  The relationship between the melt viscosity of the sea part and that of the island parts herein is important.  When the content of the sea part is lowered and the intervals

between the island parts are decreased, the sea part comes to flow at high speed through part of the flow paths between the island parts within the melt spinning spinneret of the composite fiber in the case where the melt viscosity of the sea part is low.  As a result, mutual bonding between the island parts unpreferably tends to take place.

In a stress-strain curve at room temperature of the islands-in-sea type composite undrawn fiber for fine fibers, a yield point corresponding to a partial break of the sea part is sometimes manifested.  This is a phenomenon observed when the orientation of the sea part proceeds due to the fast solidification of the sea part in comparison with the island parts and, on the other hand, when the orientation of the island parts is low due to the influence of the sea part.  The first yield point signifies a partial breaking point of the sea part (the point being defined as an elongation at partial break Ip%), and the island parts showing a low orientation are elongated after the yield point.  Moreover, both the island parts and the sea part are broken at the breaking point of the stress-strain curve (the point being defined as an elongation at total break It%) .  These phenomena can be explained from the fact that the first yield point is transferred more to the initial stage when the spinning speed is increased.  An ordinary stress-strain curve may of course be shown in place of the stress-strain curve at room temperature.

As the spinneret used for melt spinning an islands-in-sea type composite fiber of the invention, a group of hollow pins, a group of fine pores, for forming island parts can be suitably used.  For example, any spinneret may be used as long as the following processing can be achieved: island parts extruded through hollow pins or fine pores and sea part flows supplied from flow paths designed to make the sea part flows fill the gaps between the island parts are combined; the combined flow is

gradually made thin, and extruded through an extrusion orifice to form an islands-in-sea type composite fiber. One embodiment of a preferably used spinneret is shown in Fig. 1, and another embodiment of a preferably used spinneret is shown in Fig. 2.  However, the spinneret usable in the process of the present invention is not necessarily restricted thereto.  In a spinneret 1 shown in Fig. 1, a polymer (melt) for island parts prior to distribution in a polymer pool 2 for island parts is distributed into polymer introduction paths 3 for island parts formed by a plurality of hollow pins.  Separately, a polymer (melt) for a sea part prior to distribution is introduced into a polymer pool 5 for a sea part through a polymer guiding path 4 for a sea part.  Each of the hollow pins from which the polymer introduction paths 3 for island parts are formed, passes through the polymer pool 5 for a sea part, and opens downward in the central portion of each corresponding inlet of a plurality of flow paths 6 for core-in-sheath type composite streams provided below the pool 5.  Each island part polymer stream is introduced into the central portion of the corresponding flow path 6 for a core-in-sheath type composite streams from the lower end of one of the polymer introduction paths 3 for island parts.  Each polymer stream for a sea part in the polymer pool 5 for a sea part is introduced into the corresponding path 6 for a core-in sheath type composite flow so that the polymer stream for a sea part surrounds the corresponding island part polymer stream to form a core-in-sheath type composite stream wherein the island part polymer stream forms a core part, and the corresponding sea part polymer stream forms a sheath part surrounding the core part.  A plurality of core-in-sheath type composite streams are then introduced into a funnel-shaped combination path 7 in which the sheath portions of a plurality of the core-in-sheath type composite streams are bonded to each other to form an islands-in-sea type composite flow.  While the

composite stream is flowing down through the funnel shaped combination path 7, the cross-sectional area in the horizontal direction of the islands-in-sea type composite stream gradually reduces, and the resultant thin composite stream is extruded through an extrusion orifice 8 at the lower end of the combination path 7.

For a spinneret 11 shown in Fig. 2, an island part polymer pool 2 and a sea part polymer pool 5 are connected with guiding paths 13 for an island part polymer composed of a plurality of through-holes.  The island part polymer (melt) in the island part polymer pool 2 is distributed into a plurality of the guiding paths 13 for an island part polymer through which the island part polymer is introduced into the sea part polymer pool 5.  The introduced island part polymer flows penetrate the sea part polymer (melt) placed in the sea part polymer pool 5.  The island part polymer flows then flow into respective paths 6 for core-in-sheath type composite flows, and flow down the central portions of the respective paths 6.  On the other hand, the sea part polymer in the sea part polymer pool 5 flows down into the paths 6 for core-in-sheath type composite flows so that each sea part polymer flow surrounds the corresponding island part polymer flow that flows down the central portion of the corresponding path 6.  As a result, a plurality of core-in-sheath type composite flows are formed in a plurality of the paths 6 for core-in-sheath type composite flows, and flow down into a funnel-like combining flow path 7.  Similarly to the processing in the spinneret in Fig. 1, an islands-in-sea type composite flow is thus formed, and the composite flow flows down while the cross-sectional area in the horizontal direction is being gradually reduced, followed by extruding the composite flow through an extrusion orifice 8.

The extruded islands-in-sea type composite fiber is solidified with a cooling wind, and is wound at a speed

of preferably from 400 to 6,000 m/min, more preferably from 1,000 to 3,500 m/min.  When the spinning speed is 400 m/min or less, the productivity is inadequate. Moreover, when the speed is 6,000 m/min or more, the spinning stability becomes poor.

The undrawn fiber thus obtained is drawn to give a drawn composite fiber having a tensile strength, an elongation at break and a thermal shrinkage that are desired.  Alternatively, the undrawn fiber may also be taken up with a roller at a constant speed without winding, subsequently drawn, and then wound. Specifically, the following procedure is preferred: the undrawn fiber is preheated with a preheating roller at a temperature of 60 to 190°C, preferably 75 to 180°C, and drawn at a draw ratio of 1.2 to 6.0, preferably 2.0 to 5.0; the drawn fiber is heat set on a heat setting roller at a temperature of 120 to 220°C, preferably 130 to 200°C. When the preheating temperature is insufficient, an aimed high draw ratio cannot be attained.  When the setting temperature is too low, the shrinkage of the drawn fiber thus obtained is unpreferably excessively high. Moreover, when the setting temperature is excessively high, the drawn fiber thus obtained has significantly poor physical properties, unpreferably.

In the production process of the present invention, in order to produce an islands-in-sea type composite fiber having a particularly fine island part thickness with great efficiency, it is preferred to employ a fluidization drawing step that makes a fiber thickness alone fine without changing the fiber structure, prior to neck drawing (orientation crystallization drawing) involving conventional so-called orientation crystallization.  In order to make the fluidization drawing easy herein, it is preferred to uniformly preheat the fiber with a water medium having a large heat capacity, and draw at a low speed.  When such a procedure is conducted, the fiber structure is likely to form a

fluidized state during drawing, and the fiber can be easily drawn without developing a fine fiber structure. When the pre-fluidization drawing is to be conducted, it is particularly preferred that both the sea part polymer and the island part polymer be polymers having glass transition temperatures of 100°C or less.  Of polymers, polyesters such as a PET, a PBT, a polylactic acid and a polytrimethylene terephthalate are appropriately used. Specifically, the following procedure is preferred: the taken-up composite fiber is pre-fluidization drawn at a draw ratio of 10 to 30, a feed speed of 1 to 10 m/min and a winding speed of 300 m/min or less, 10 to 300 m/min in particular while the composite fiber is being uniformly heated by immersing the composite fiber in a hot water bath at a temperature of 60 to 100°C, preferably 60 to 80°C.  When the preheating temperature is inadequate and the drawing speed is too high, an aimed high draw ratio cannot be attained.

The pre-drawn fiber having been pre-drawn in the above-fluidized state is orientation crystallization drawn at a temperature of 60 to 150°C in order to improve the mechanical properties such as a strength and an elongation.  When drawing is conducted at a temperature outside the above range, the physical properties of the fiber thus obtained become unsatisfactory.  In addition, the above draw ratio can be determined in accordance with conditions such as melt spinning conditions, fluidization drawing conditions and orientation crystallization drawing conditions.  However, it is generally preferred to set the draw ratio in a range from 0.6 to 0.95 that is a maximum possible draw ratio under the orientation crystallization drawing conditions.

The CV% value that represents a variability in thickness of individual fine fibers having a thickness of 10 to 1,000 nm and obtained by dissolving and removing the sea part from the islands-in-sea type composite fiber

of the invention is preferably 0 to 25%, more preferably 0 to 20% and still more preferably 0 to 15%.  A low CV% value signifies that a variability in thickness is small. Because the use of a fine fiber bundle having a decreased variability in an individual fiber thickness makes it possible to adjust the fiber thickness of the individual fine fibers in the order of nanometers, articles can be designed in accordance with applications.  For example, for use in filters, selection of a material capable of conducting adsorption in an individual fine fiber thickness makes it possible to design a fiber thickness in accordance with a specific application.  Articles can therefore be designed very efficiently.

The fine fiber bundle obtained by dissolving and removing the sea part from the islands-in-sea type composite fiber of the present invention and composed of fine fibers having a thickness of 10 to 1,000 nm preferably has a tensile strength of 1.0 to 6.0 cN/dtex, an elongation at break of 15 to 60% and a dry heat shrinkage at 150°C of 5 to 15%.  It is important that the fine fiber bundle have physical properties, a tensile strength in particular of 1.0 cN/dtex or more.  When the tensile strength is lower than the above value, the applications of the composite fiber are restricted. According to the present invention, a fine fiber bundle having a strength that may allow the fiber bundle to be applied to and developed for various applications, and properties that have never been observed, can be obtained.

One of the properties that have never been observed is that the fine fiber bundle of the invention has a large specific surface area.  The fine fiber bundle therefore has excellent adsorbing and absorbing properties.  The effects may be utilized, and new applications may be developed by, for example, making the fine fiber bundle absorb functional Pharmaceuticals. Examples of the Pharmaceuticals include Pharmaceuticals

for promoting health and beauty such as proteins and vitamins, and medicines such as anti-inflammatory and anti-infective.  On the other hand, the fine fiber bundle of the invention has not only absorbing and adsorbing properties but also excellent sustained releasing properties.  By utilizing the effects, the fine fiber bundle may be developed into various medical and sanitary applications including drug delivery systems by which, for example, the above functional Pharmaceuticals are subjected to sustained release.

Examples of the textile products having the fine fiber bundle of the invention at least partly include intermediate products such as yarns, braid-like yarns, spun yarns composed of short fibers, woven fabrics, knitted fabrics, felts, nonwoven fabrics and synthetic leathers.  These intermediate products can be used for clothes such as jackets, skirts, pants and underwear, sportswear, clothing materials, interior materials such as carpets, sofas and curtains, interior articles for vehicles such as car sheets, cosmetics, beauty masks, wiping cloths, home life applications such as articles for health, applications to environment-maintaining materials and industrial materials such as abrasive cloths, filters, products for removing toxic materials and separators for batteries, and medical applications such as suture threads, scaffolds, artificial veins and blood filters.

Fig. 3 is a cross-sectional explanatory view of one embodiment 21 of an islands-in-sea type composite fiber according to the present invention.  The composite fiber comprises a sea part 22 that forms a matrix, and many island parts 23 arranged therein to be apart from each other.  A method of measuring the intervals between island parts is explained below.  Four straight lines 25-1, 25-2, 25-3 and 25-4 passing through a center 24 of the cross section are drawn in the cross section at angular intervals of 45 degrees.  The intervals of island parts

on the four straight lines are measured.  Of the intervals, a largest interval Smax and a smallest interval Smin are determined, and the average value Save of the island part intervals is calculated.  In Fig. 3, island parts on the four straight lines are mainly described, and description of other island parts is omitted.

Examples

The present invention is further explained by making reference to the following examples.

In examples and comparative examples explained below, measurements and evaluations explained below have been made.

(1)	Melt Viscosity

A sample polymer is dried, and placed in an orifice set at the melting temperature of an extruder for melt spinning.  The sample polymer is held in a molten state for 5 minutes, and extruded under a load at a predetermined level.  The shear speed and the melt viscosity during the extrusion are plotted.  The above procedure is repeated under load at a plurality of levels.  A shear speed-melt viscosity curve is prepared on the basis of the above data.  A melt viscosity at a shear speed of 1,000 sec"1 is estimated from the curve.

(2)	Measurement of Dissolving Rate

A sea part polymer and an island part polymer are respectively extruded through a spinnerets having an extrusion orifice with 24 nozzles having a thickness of 0.3 mm and a land length of 0.6 mm.  The extruded fibers were wound at a speed of 1,000 to 2,000 m/min, and drawn. The elongation at break is adjusted to 30 to 60% to give multifilaments having a yarn count of 75 dtex/24 filaments.  The multifilaments are dissolved at a predetermined temperature in a bath containing a solvent with a bath ratio of 50.  The reduction rate is calculated from the dissolving time and the dissolved amount.

When the ratio of a dissolving rate of the sea part polymer of a sample islands-in-sea type composite fiber to a dissolving rate of the island part polymer is 200 or more, the dissolving separation performance of the islands-in-sea type composite fiber is evaluated and represented as 2 (good).  When the ratio is less than 200, it is evaluated and represented as 1 (poor). Moreover, when the above melt spinning step can be continuously operated for 7 hours or more, the melt spinnability is evaluated and represented as good, and it is evaluated and represented as not good in the other cases.

(3)	Observation of Cross Section

Using a transmission type electron microscope (TEM), the cross-sectional photograph of a sample islands-in-sea type composite fiber is taken at a magnification of 30,000 x.  The electron microscopic photograph is used, and the thickness R of the composite fiber and the thickness r of the island part are determined.  Moreover, four straight lines passing through the center of the composite fiber in the cross-sectional photograph and crossing each other at angular intervals of 45 degrees are drawn.  A largest interval Smax and a smallest interval Smin between island parts on the four straight lines are determined, and the average interval Save between the island parts is calculated.

(4)	Variation (CV%) in Individual Fine Fiber

Thickness

The sea part of a sample islands-in sea type composite fiber is removed with a solvent.  The thus obtained fine fiber bundle composed of an island part polymer is observed with a transmission type electron microscope (TEM) at a magnification of 30,000 x, and the thickness of the individual fine fibers is determined. The standard deviation (a) of the thickness and the average fine fiber thickness (r) are calculated.  The variation (CV%) is calculated from the following formula:
