Repository: anandvc/allindianpatents

File: patents/278997-wroughtable-cobalt-alloy-capable-of-throughthickness-nitridation-and-strengthening.html
Indian Patents. 278997:WROUGHTABLE, COBALT ALLOY CAPABLE OF THROUGHTHICKNESS NITRIDATION AND STRENGTHENING”

Indian Patents

Recently Granted Patents

  Recently Published Patents

Title of Invention	WROUGHTABLE, COBALT ALLOY CAPABLE OF THROUGHTHICKNESS NITRIDATION AND STRENGTHENING”

Abstract	A wroughtable, cobalt alloy capable of through thickness nitridation and strengthening using practical treatments and practical sheet thicknesses contains in weight percent about 23 to about 30% chromium, about 15 to about 25% iron, up to about 27.3% nickel, about 0.75 to about 1.7%o titanium, about 0.85 to about 1.9% niobium or zirconium, up to 0.2% carbon, up to 0.015% boron, up to 0.015% rare earth elements, up to 0.5% aluminum, up to1% manganese, up to 1% silicon, up to \% tungsten, up to 1% molybdenum, and the balance cobalt plus impurities and the total weight percent of titanium plus niobiUm or equivalents is from about 1.6 to about 3.6.	

Full Text	 

TITLE

COBALT-CHROMIUM-IRON-NICKEL ALLOYS AMENABLE TO NITRIDE STRENGTHENING

FIELD OF THE INVENTION

This invention relates to non-ferrous alloy compositions, and more specifically to vvTToughtable cobalt alloys that contain significant quantities of chromium, iron, and nickel, and smaller quantities of active solute elements from Groups 4 and 5 of the lUPAC 1988 periodic table (preferably titanium and niobium). Such a combination of elements provides materials that can be cold-rolled into sheets of practical thickness (about 2 mm), shaped and welded into industrial components, then through-nitrided to impart high strengths at high temperatures.

BACKGROUND OF THE INVENTION

For the hot sections of gas turbine engines, three types of so-called "superalloys" are used; solid solution-strengthened nickel alloys, precipitation-hardenable nickel alloys, and solid solution-strengthened cobalt alloys. All of these alloys contain chromium (usually in the range 15 to 30 wt.%), which imparts oxidation resistance. The precipitation-hardenable nickel alloys include one or more of aluminum, titanium, and niobium, to induce the formation of very fine gamma-prime (Ni3Al,Ti) or gamma-double prime (NisNb) precipitates in the microstructure, during aging.

The precipitation-hardenable nickel alloys have two drawbacks. First, they are prone to problems during welding, since the heat of welding can induce the formation of hardening precipitates in heat-affected zones. Second, the gamma-prime and gamma-double prime precipitates are only useful to certain temperatures, beyond which they coarsen, resulting in

considerably reduced material strengths. The solid solution-strengthened nickel and cobalt alloys, on the other hand, lack the strength of the precipitation-hardenable nickel alloys, but maintain reasonable strengths at higher temperatures, especially those based on the element cobalt.

Unlike nickel, which has a face-centered cubic (fee) structure at all temperatures in the solid form, cobah exists in two forms. At temperatures up to about 420°C, the stable structure is hexagonal close-packed (hep). Beyond this temperature, up to the melting point, the structure is fee. This two-phase characteristic is also shared by many cobah alloys. However, the alloying elements shift the transformation temperature up or down. Elements such as iron, nickel, and carbon are known stabilizers of the fee form of cobalt and therefore reduce the transformation temperature. Chromium, molybdenum, and tungsten, on the other hand, are stabilizers of the hep form of cobalt and therefore increase the transformation temperature. These facts are important because they strongly influence the mechanical properties of the cobalt alloys at ambient temperatures.

The reason is that the fee to hep transformation in cobalt alloys is sluggish, and, even if the transformation temperature is above ambient, the hep form is difficult to generate upon cooling. Thus many cobalt alloys possess metastable fee structures at room temperature. Conversely, the hep form is easily generated during cold work, the driving force and extent of transformation being related to the transformation temperature. Those metastable cobalt alloys with high transformation temperatures are, for example, difficult to cold work and exhibit high work hardening rates, due to the formation of numerous hep platelets in their microstructures. Those metastable cobalt alloys with low transformation temperatures are less difficult to cold work and exhibit much lower work hardening rates.

One of the requirements of wrought, solid solution strengthened cobalt alloys used in gas turbines is that they be capable of at least 30%) cold reduction, so that sheets of fine grain size might be produced. Thus, nickel is normally included in such materials, to reduce their transformation temperatures, and in turn to reduce their tendency to transform during cold rolling.

Attempts to use the precipitation of intermetallics (such as gamma-prime) to strengthen cobalt alloys have foundered (equivalent cobalt-rich intermetallics have lower solvus temperatures than gamma-prime). However, an alternate method of strengthening cobalt alloys was disclosed by Hartline and Kindlimann in U.S. Patent No. 4,043,839. But, this method is useful only for thicknesses regarded as impractical for the construction of gas turbine components (less than 0.025", and preferably less than 0.01"). Their method involved a procedure for absorbing and diffusing nitrogen into cobalt alloys, to induce the formation of a fine dispersion of nitride particles. According to Hartline and Kindlimann, alloys that respond to such treatment contain at least 33% cobalt as the major constituent, chromium, up to 25% nickel, up to 0.15% carbon, and 1 to 3%> of nitride forming elements from the group consisting of titanium, vanadium, niobium, and tantalum. Residuals and elements which enhance the properties of cobalt-base alloys, notably molybdenum and boron, were also mentioned. No mention was made of iron, although iron was present at the 1% level in samples successfully nitrided by these inventors. A sample containing 29%) nickel, which was less amenable to nitridation, contained 2.7% iron.

SUMMARY OF THE INVENTION

The principal object of this invention is to provide new, wroughtable cobalt "superalloys" capable of through thickness nitridation and strengthening, using treatments of practical duration

(approximately 50 hours), for sheet stocks of practical thickness (up to approximately 2 mm, or 0.08 in). Such sheets are capable of stress rupture lives greater than 150 hours at 980°C (1,800T) and 55 MPa (8 ksi), or greater than 250 hours at 980°C and 52 MPa (7.5 ksi), these being target stress rupture lives during the development of the alloys.

It has been discovered that the above object may be achieved by adding chromium, iron, nickel, and requisite nitride-forming elements (preferably titanium and niobium or zirconium) to cobalt, within certain preferred ranges. Specifically, those ranges in weight percent are about 23 to 30 chromium, about 15 to 25 iron, up to about 27.3 nickel, 0.75 to 1.7 titanium, 0.85 to 1.92 niobium, up to 0.2 carbon, up to 0.012 boron, up to 0.5 aluminum, up to 1 manganese, up to 1 silicon, up to 1 timgsten, up to 1 molybdenum, and up to 0.15 and 0.015 rare earth elements (before and after melting, respectively). The preferred ranges in weight percent are 23.6 to 29.5 chromium, 16.7 to 24.8 iron, 3.9 to 27.3 nickel, 0.75 to 1.7 titaniimi, 0.85 to 1.92 niobium, up to 0.2 carbon, up to 0.012 boron, up to 0.5 aluminum, up to 1 manganese, up to 1 silicon, up to 1 tungsten, up to 1 molybdenum, and up to 0.15 and 0.015 rare earth elements (before and after melting, respectively). One can substitute equal amounts of zirconium for niobium. Furthermore, one can substitute zirconium or hafnium for a potion of the titanium and some or all of the niobium may be replaced by vanadium or tantalum.

Chromium provides oxidation resistance and some degree of solid solution strengthening. Iron and nickel are fee stabilizers and therefore counterbalance the chromium (an hcp stabilizer), to ensure a low enough transformation temperature to enable fme-grained sheets to be made by cold rolling. Nickel is known, from the work of Hartline and Kindlimann, to inhibit nitrogen absorption; however, it has been discovered that iron can be used in conjunction with nickel to achieve both the necessary transformation temperature suppression and the necessary nitrogen

absorption and diffusion rates to allow practical thicknesses to be strengthened throughout by internal nitridation in practical times.

BRIEF DESCRIPTION OF THE DRAWING

Figure 1 is a graph showing the hardness of certain of the tested alloys having different nickel contents when cold worked .

DETAILED DESCRPTION OF THE INVENTION

To establish the aforementioned preferred compositional ranges, numerous experimental alloys were manufactured in the laboratory, using vacuum induction melting, followed by electro-slag remelting, to yield one 23 kg (50 lb) ingot of each alloy. These ingots were hot forged and hot rolled, at temperatures in the approximate range 1120 to 1175°C (2,050 to 2,150°F), to make sheets of thickness 3.2 mm (0.125 in). These were subsequently cold rolled to a thickness of 2 mm (0.08 in).

The nitriding treatment used to strengthen these experimental materials involved 48 hours in a nitrogen atmosphere at 1,095°C  (2,000°F), followed by 1 hour in an argon atmosphere at 1,120°C (2,050°F), followedby 2 hours in an argon atmosphere at 1205°C  (2,200°F)7 This "had previously been established as the optimum strengthening treatment for alloys of this type.

The compositions of the experimental alloys used to define the preferred ranges are set forth in Table 1. The mechanical properties of these alloys, in the through-nitrided condition, tested at tested at 52 MPa, or 55 MPa and 980°C (1800°F) are presented in Table 2. Alloy X and Alloy Y were tested under both conditions. The reason why most alloys were stress rupture tested at 52 MPa, and others at 55 MPa, is that the stress rupture lives of the preferred compositions at 52 MPa were much higher than expected, thus tying up test equipment for much

longer times,than anticipated. The higher stress (55 MPa) was used to shorten test durations, thus speeding up the development work. The acceptable stress rupture lives, i.e. those that meet the alloy design criteria of 150 hours at 55 MPa or 250 hours at 52 MPa, are marked with an asterisk in Table 2.

It is important to note that the high-chromium Alloy B broke up during forging, establishing that 31.9 wt.% chromium is too high a content to provide wroughtability. Also, through nitridation was not possible in Alloys FF and GG, establishing that either niobium or zirconium should be present, and indicating that higher iron and nickel contents are needed to satisfy the design criteria. Alloy LL is significant in being similar in composition to Example 1 in U.S. Patent No. 4,043,839 (Hartline and Kindlimann) but a much thicker sample. Alloy LL could not be through-nitrided.

Several of the experimental alloys were used specifically to study the effects of nickel content upon work hardening, an important factor in the production of cold-rolled sheet. The results of this work are given in Figure 1. A strong relationship was established between hardness (at a given level of cold work) and nickel content, in the range 0.6 to 17.7 wt.%. A low hardness is very beneficial in cold working.

Alloys X and Y were initially tested at 52 MPa and 980°C (1800°F) then a second sample of these alloys was tested again at 55 MPa and 980°C (1 SOO'^F). Both proved acceptable in the first test. Alloy X contained 27.3 wt,% nickel which was believed to be near the upper limit for an acceptable alloy. Alloy Y contained 17.7 wt. % nickel, which was well within what was believed to be an acceptable range for nickel. In the second test Alloy Y ruptured at 330.2 hours, well above the acceptable limit of over 150 hours, but alloy X ruptured after 129.1 hours, just

under the acceptable level of 150 hours. From this data we can infer that the upper limit of nickel should be about 27.3 wt. %.

Several observations may be made concerning the general effects of the alloying elements, as follows:

Cobalt (Co) was chosen as the base for this new superalloy because it provides the best alloy base for high temperature strength.

Chromium (Cr) is a major alloying element with a dual function. First, sufficient chromium must be present in to provide oxidation resistance. Second, chromium enhances the solubility of nitrogen in such alloys. My experiments indicate that 22 wt. % Cr (Alloy GG) is insufficient for through thickness nitriding. On the other hand, Alloy A having a chromium range of 23.6 wt. % was acceptable. Alloy B containing 31.9 wt. % Cr cannot be hot forged without cracking. Yet, alloy DD, having 29.5 wt. % chromium, was acceptable. This data indicates that the chromium range should be between about 23% and 30%.

Iron (Fe) also has a dual function. First, as a stabilizer of the fee structure in cobalt, it reduces the transformation temperature of cobalt alloys, thus making them easier to cold roll into sheets. At the same time, it does not reduce the solubility of nitrogen to the same extent that nickel (the other main fee stabilizer) does; thus it may be regarded as beneficial to nitrogen absomtion. The data for Allov FF indicate that at 10 wt. % iron is insufficient to attain through-nitriding, while Alloy K, with 28.2 wt. % iron, did not meet the strength criterion. Alloy C, containing 16.8% Fe, and Alloy L, containing 24.8 wt. % Fe, were acceptable. Accordingly, the data indicates that iron should be present in an amount between about 15 wt. % and 25 wt. %.

The primary function of nickel (Ni) is to stabilize the fee form of the alloys, so that they can easily be cold rolled into sheets. As indicated by Figure 1, there is a strong relationship between hardness (at a given level of cold work) and nickel content. On the other hand, experiments have shown that nickel substantially decreases nitrogen absorption in materials of

this type. Thus, a combination of nickel and iron, to suppress the transformation temperature without significant detriment to nitrogen absorption, is a key feature of the alloys of this invention. The hardness versus cold work experiments (Figure 1) indicate that Alloy Q (0.6 wt. % Ni) is significantly harder than Alloy S (3.9 wt. % Ni). The stress rupture lives indicate that Alloy X (27.3 wt. % Ni) meets the strength requirement, but Alloy U (49.7 wt. % Ni) does not. Alloy 0 containing only 0.72 wt. % Ni was also acceptable. Thus, the data indicates nickel may be present in amounts up to 27.3 wt. %.

Titanium (Ti) as well as niobium (Nb) or an equivalent amount of vanadium, tantalum or zirconium, are critical to the alloys of this invention, since these elements form the strengthening nitrides. My experiments indicate that both of these elements should be present, within well-defined ranges, to achieve the desired strength levels, or to ensure through-nitriding. Nevertheless, it is possible to use a combination of titanium plus zirconium, without any niobium. The performance of Alloy HH in which zirconium was substituted for niobium indicates that one can substitute equal amounts of zirconium for all or a portion of the needed niobium. Both zirconiumand niobium have practically the same molecular weight. It is also possible to substitute zirconium or hafnium for some of the titanium. The amount of each of titanium and niobium or zirconium that must be present depends upon whether and how much of any substitute elements are in the alloy. Zirconium and hafnium are substitute elements for titanium, while vanadium and tantalum are substitute elements for niobium. For example, Alloys P and W (with about 1 wt. % Ti only) are of insufficient strength, while Alloy I (about 1.8 wt. % Ti only) could not be through-nitrided. Also, Alloy J (with about 3.5 wt. % Nb only) was of insufficient strength. My experiments indicate that a combination of 0.75 wt.% Ti and 0.85 wt.% Nb (Alloy E) can be through-nitrided and provides sufficient strength; the same is true for alloys

with up to 1.7 wt.% Ti and 1.92 wt.% Nb (Alloy F). Thus, absent any substitute elements titanium should be present at range of 0.75 to 1.7 wt.% and a niobium should be present at a range of 0.85 to 1.92 wt.% . In addition, the combination of titanium and niobium (Ti +Nb) should be from about 1.6 to about 3.6. In the alloys listed in Table 1 Ti + Nb ranges from 1.07 (Alloy P) to 3.126 (Alloy F). At the lower end, Alloy E, 0.74 Ti + 0.84 Nb = 1.58, meets the criteria for an acceptable composition. But, Alloy V, 0.92 Ti + 0.03 Nb = 0.95 failed the criteria, indicating the criticality of the combination of titanium and niobiimi. At the upper end. Alloy F, 1.7 Ti + 1.92 Nb = 3.62 meets the criteria. With regard to the substitution of titanium and niobium with other active solute elements, it is likely that other elements from Groups 4 and 5 of the lUPAC 1988 periodic table of the elements would provide the same benefits, if present in atomically equivalent amounts. This means the total weight percents will comply with the following equations:

0.75 
Carbon (C) is not essential to the alloys of this invention, but might be useful in small amounts for the control of grain size. My experiments indicate that, at the highest level studied (0.207 wt.%, Alloy H) coarse carbide particles are present in the microstructure. While these did not prevent Alloy H from meeting the acceptance criteria, it is likely that greater quantities of such particles would be detrimental. Thus, a maximum of 0.2 wt.% carbon is acceptable.

Boron (B) is commonly used in cobalt and nickel "superalloys" for grain boundary strengthening. Thus, boron was added to most of the tested alloys at typical levels, i.e. within the range 0 to 0.015 wt.%. The highest level studied was 0.012 which is the level in acceptable Alloy C. This data confirms that boron can be present within a range typical for this type of alloy, that is up to 0.015 wt.%.

Rare Earth Elements such as cerium (Ce), lanthanum (La), and yttrium (Y) are also commonly used in cobalt and nickel "superalloys" to enhance their resistance to oxidation. Thus, Misch Metal (which contains a mixture of Rare Earth Elements, notably about 50 wt,% cerium) was added to most of the experimental alloys. The reactivity of such elements is such that most is lost during melting. However, an addition of 0.1 wt.%) Misch Metal led to cerium values as high as 0.015 wt.% (Alloy JJ) in the alloys. Instead of Misch Metal, lanthanum was added to Alloy O. Since Alloy JJ was acceptable we conclude that final Rare Earth Element contents up to 0.015 wt.% are acceptable. Since rare earth elements are commonly lost during melting rare earth metal contents an order of magnitude higher (0.15 wt.%o) in the charge materials (prior to melting) should be acceptable.

	Aluminum (Al) is not an essential ingredient of the alloys of this invention. However, it

is used in small quantities in most wrought, cobalt superalloys to help with deoxidation, during melting. Thus, all the experimental alloys studied during the development of this new alloy system contained small quantities of aluminum (up to 0.41 wt.%), Alloy H). The usual aluminum range for cobalt superalloys is 0 to 0.5 wt.%. The acceptability of Alloy H indicates that the usual range for aluminum in superalloys is acceptable here. Accordingly aluminum may be present up to 0.5 w1 %.

Manganese (Mn), like aluminum, is commonly added to the cobalt superalloys in small quantities, in this case for sulfur control. Typical additions range up to 1 wt.%. Manganese levels up to 0.92 wt.% (Alloy H) were studied during the development of this new system. Once again the acceptability of Alloy H confirms that the typical range for manganese in this type of alloy will work here. Manganese can be present up to 1 wt%.

Silicon (Si) is normally present (up to 1 wt.%) in cobalt superalloys as an impurity from the melting process. Levels up to 0.97 wt.%) (Alloy H) were studied during the development work . The data indicate that as in other cobalt alloys silicon may be present up to 1 wt %..

Although present in many cobalt superalloys, tungsten (W) and molybdenum (Mo) are not essential ingredients of the alloys of this invention. Indeed, no deliberate additions of these elements are intended. However, it is common for these elements to contaminate furnace linings during cobalt superalloy campaigns, and reach impurity levels during the melting of tungsten-and molybdenum-free materials. Thus, impurity levels of up to 1 wt.% of each of the elements can be present in the alloys of this invention.

The alloy here described will typically be made and sold in sheet form. However, the alloy could be produced and sold in billet, plate bar, rod or tube forms. The thickness of the sheet or other form typically will be between 1 mm and 2 mm (0.04 inches to 0.08 inches).

Although I have described certain present preferred embodiments of my alloy it should be distinctly understood that the invention is not limited thereto but may be variously embodied within the scope of the following claims.

I claim:

1.	A wroughtable, cobalt alloy capable of through thickness nitridation and

strengthening consisting essentially of in weight percent:

about 23 to about 30% chromium

about 15 to about 25% iron

up to about 27.3% nickel

about 0.75 to about 1.7% titanium

about 0.85 to about 1.9% niobium, zirconium or a combination thereof

up to 0.2% carbon

up to 0.015% boron

up to 0.015% rare earth elements

up to 0.5% aluminum

up to 1% manganese

up to 1% silicon

up to 1% tungsten

up to 1% molybdenum J and

balance cobalt plus impurities

wherein titanium + niobium is from about L6 to about 3.6%.

2.	A wroughtable, cobalt alloy of claim 1 consisting essentially of in weight percent:

23.6	to 29.5%. chromium

16.6	to 24.8% iron 0.56 to 27.3% nickel 0.75 to 1.7%o titanium

"0:85To"lT92%"niobium up to 0.2% carbon upto0.012%oboron up to 0.015% rare earth elements up to 0.5% aluminum up to 0.92% manganese up to 0.97% silicon up to 1% tungsten up to 1% molybdenum; and balance cobalt plus impurities

wherein titanium + niobium is from about 1.6 to about 3.6 %.

3.	  The alloy of claim 1 wherein the alloy is in a wrought form having a thickness of

up to 2 mm.

4.	The alloy of claim 1 wherein the alloy has been subjected to a nitriding treatment.

5.	The alloy of claim 4 wherein the nitriding treatment is comprised of:

heating the alloy for at least 48 hours in a nitrogen atmosphere at a temperature of 1,095°C;

then heating the alloy for at least 1 hour in an argon atmosphere at l,120°C;and

then heating the alloy for at least 2 hours in an argon atmosphere at 1,205 "C.

6.	A wroughtable, cobalt alloy capable of through thickness nitridation and

strengthening consisting essentially of in weight percent:

about 23 to about 30% chromium about15torabout"25%"irorr up to about 27.3% nickel at least one element selected from the group consisting of titanium, zirconium

and hafnium such that: 0.75 
at least one element selected from the group consisting of vanadium, niobium, zirconium and tantalum such that:

0.87
up to 0.2% carbon

up to 0,015% boron

up to 0.015% rare earth elements

up to 0.5%) aluminum

up to 1%) manganese

up to 1%) silicon

up to 1% tungsten

up to 1% molybdenum, and balance cobalt plus impurities

wherein the alloy further satisfying the following compositional relationship defined with

elemental quantities being in terms of weight percent:

1.6 
7.	The alloy of claim 6 wherein the alloy contains in weight percent:

23.6	to 29% chromium

16.6	to 24.8% iron 0.56 to 27.3 % nickel 0.75 to L7% titanium 0.85 to 1.92% niobium

up to 0.92 to manganese,and up to 0.97 silicon.

8.	The alloy of claim 6 wherein zirconium is substituted for at least a portion of the

niobium on a one to one basis.

9.	The alloy of claim 6 wherein the alloy is in a wrought form having a thickness of

up to 2 mm.

10.  The alloy of claim 6 wherein the alloy has been subjected to a nitriding treatment.

11.  The alloy of claim 10 wherein the nitriding treatment is comprised of:

heating the alloy for at least 48 hours in a nitrogen atmosphere at a temperature of 1,095°C;

then heating the alloy for at least 1 hour in an argon atmosphere at l,120°C;and

then heating the alloy for at least 2 hours in an argon atmosphere at 1,205 °C.

Documents:

				http://ipindiaonline.gov.in/patentsearch/GrantedSearch/viewdoc.aspx?id=uu7s1r7jLr1zIHyzOtxPJA==&amp;loc=egcICQiyoj82NGgGrC5ChA==

« Previous Patent

Next Patent »

Patent Number	278997	

Indian Patent Application Number	2077/CHE/2007	

PG Journal Number	02/2017	

Publication Date	13-Jan-2017	

Grant Date	06-Jan-2017	

Date of Filing	17-Sep-2007	

Name of Patentee	HAYNES INTERNATIONAL, INC	

Applicant Address	1020 WEST PARK AVENUE, P O BOX 9013, KOKOMO, INDIANA 46904-9013, USA.	

Inventors:

#	Inventor's Name	Inventor's Address	

1	SRIVASTAVA, S, KRISHNA	2004 EXECUTIVE DRIVE, KOKOMO, INDIANA 46902, USA.	

PCT International Classification Number	C22C 19/05	

PCT International Application Number	N/A	

PCT International Filing date		

PCT Conventions:

#	PCT Application Number	Date of Convention	Priority Country	

1	11/521,911	2006-09-15	U.S.A.	

© All Indian Patents, 2013-2021.

  Patent data available in the public domain from Indian Patents Office, Department of Industrial Policy and Promotions, Ministry of Commerce and Industry, Government of India.

File: patents/278998-a-method-for-manufacturing-a-single-crystal-of-nitride-by-epitaxial-growth.html (part 1 of 2)
Indian Patents. 278998:A method for manufacturing a single crystal of nitride by epitaxial growth

Indian Patents

Recently Granted Patents

  Recently Published Patents

Title of Invention	A method for manufacturing a single crystal of nitride by epitaxial growth

Abstract	The invention relates to a method for manufacturing a single crystal of nitride by epitaxial growth on a support (100) comprising a growth face (105), the method comprising the steps of; formation of a sacrificial bed (101) on the support (100), formation of pillars (102) on said sacrificial bed, said pillars being made of a material compatible with GaN epitaxial growth, growth  of  a  nitride  crystal  layer  (103)  on  the  pillars,  under  growing conditions such that the nitride crystal layer does not extend down to the support in holes (107) formed between the pillars, removing the nitride crystal layer from the support.	

Full Text	FORM 2

THE PATENT ACT 1970 (39 of 1970)

Sc

The Patents Rules, 2003 COMPLETE SPECIFICATION

(See Section 10, and rule 13)

1 .  TITLE OF INVENTION

MANUFACTURING OF LOW DEFECT DENSITY FREE-STANDING GALLIUM NITRIDE SUBSTRATES AND DEVICES FABRICATED THEREOF

2.	APPLICANT(S)

a)	Name  : SAINT-GOBAIN CRISTAUX & DETECTEURS

b)	Nationality : FRENCH Company

c)	Address  : 18, AVENUE D'ALSACE,

LES MIROIRS,

F-92400 COURBEVOIE,

FRANCE

3.	PREAMBLE TO THE DESCRIPTION

The following specification particularly describes the invention and the manner in which it is  to be  performed : -

Field of the invention

The present invention concerns high quality free standing gallium nitride wafers suitable for the subsequent growth of efficient device structures and a method of manufacture thereof.

More specifically, the invention relates to a process for growth of low dislocation density GaN on a substrate, to a process for epitaxial growth where the lateral and vertical growth rates of the material are controlled by growth conditions, to a process of separation from the starting substrate.

The present invention also relates to a nitride semiconductor wafer having a GaN crystal formed by such a method and a nitride semiconductor device produced therefrom.

Description of the state of the art

GaN-based compound semiconductors, such as gallium nitride (GaN), the ternary alloys, indium gallium nitride (InGaN) and gallium aluminium nitride (GaAIN) and even the quaternary (AlGalnN) are direct band gap semiconductors. Their gaps cover wavelengths extending from visible to UV. Henceforth, nitride alloy semiconductors are recognized as having great potential for short wave length emission. GaN is used in the manufacture of light emitting diodes (LEDs), blue-violet laser diodes (LDs) and UV detectors. The next generation of high density disc systems (blu-ray DVD and HD-DVD) will require GaN blue-violet LD. In addition to optoelectronics, due to its intrinsic properties (wide gap, high thermal and chemical stability, high electron saturation velocity), GaN will be used as well in the fabrication of high-temperature electronics devices.

Unfortunately, the development of nitride materials has been hampered by problems in the processing technology of such materials. One of the most important problems in the development of lll-N devices is the lack of gallium nitride bulk substrates of acceptable usable area or of lattice-matched substrates for growth of low-defect density lll-N layers. GaN cannot be melted and pulled from a boule like silicon, gallium arsenide, or sapphire, because at usual pressures its theoretical melting temperature exceeds its dissociation temperature.

Substantial difficulties have been shown when attempting to obtain large-area crystals of

any Group Ill-nitride that could provide suitable substrates for device fabrication. GaN

bulk crystals can be grown by high pressure high temperature melt growth in liquid

Ga. This technology has been developed at UNIPRESS (Poland), but the size of the

substrate (~lcm-2) and the volume of the potential mass production do not reach by far

the industrial needs. Nevertheless low defect	densities ~102 to 105  cm"  have been

achieved using this method. (1. Grzegory and S. Porowski, Thin Solid Films, 367, 281(2000).

The techniques currently used for the fabrication of relatively high quality GaN and related layers involve the heteroepitaxial deposition of a GaN device layer onto a suitable but non-ideal substrate. Currently such substrates include (but are not limited to) sapphire, silicon or silicon carbide. All heteroepitaxial substrates present challenges to the high-quality deposition of GaN, in the form of lattice and thermal mismatch. Lattice mismatch is caused by the difference in interatomic spacing of atoms in dissimilar crystals. Thermal mismatch is caused by differences in the thermal expansion coefficient between dissimilar materials.

Since the lattice constant of a sapphire substrate differs from that of GaN, a continuous GaN single crystalline film cannot be grown directly on the sapphire substrate. Therefore, a process wherein the strain of the lattice is, to some extend, relieved in a buffer layer of AIN orGaN grown on the sapphire substrate at a low temperature, and then GaN is grown thereon has been proposed, and is currently achieved routinely. The use of a nitride layer grown at a low temperature as a buffer layer has enabled the single-crystalline epitaxial growth of GaN. However, even this method cannot compensate the lattice-mismatch between the substrate and the crystal, and the GaN film has still numerous defects.

Sapphire and SiC have become the standard substrates for 111-N growth, despite significant lattice mismatches. Such large mismatches lead to the formation of very high densities of threading dislocations (~109cm-2) and eventually cracks. Thermal mismatch should also be considered. Typically the GaN is grown for instance onto sapphire or SiC at a temperature of between 1000-1100°C; as the sample cools down to room temperature,  the difference in thermal expansion (contraction) rates gives rise

to high levels of stress at the interface between the two materials. Sapphire has a higher coefficient of thermal expansion than does GaN. As the sapphire substrate and GaN layer cool down, the mismatch at the interface puts the GaN under compression and the sapphire under tension. Thus, the amount of stress is directly related to the thickness of the deposited GaN, such that the thicker the film, the greater the stress. Above a film thickness of approximately 10 microns, the stress levels exceed the fracture limits of the GaN, and cracking and peeling of the film may result. Cracks in this layer are even worse than high dislocations, and should be avoided because of their catastrophic propagation into the device layer during subsequent processing steps.

All the technological development of the epitaxy of GaN or sapphire or SiC aims to reduce the TO density and avoid crack formation.

The occurence of extended defects (threading dislocations, stacking faults, and antiphase boundaries) leads to significantly deteriorated performances and results in a shortened operating lifetime of devices. More specifically, the dislocations behave as nonradiative centres, thus reducing the light-emitting efficiency of light-emitting diodes and laser diodes made from these materials. These dislocations also increase the dark current. Although threading dislocations have  not prevented  the

development of high-brightness light-emitting diodes, they limit the lifetime and cause catastrophic failure in laser diodes. They also cause excessive reverse-bias leakage currents in p-n junction devices such as high- electron-mobility transistors, field-effect transistors and other electronic devices. Further, the dislocations can act as strong scattering centres for carriers, thus reducing the mobility of electrons and holes

unfavourably, limiting the performance of many semiconductor devices.

Henceforth, there is an urgent need for high quality free standing GaN with uniform distribution of threading dislocations. This implies the ability of growing thick low dislocation density GaN layers and to properly separate the thick HVPE layer from

the starting substrate. It has been shown by Takeya et al, phys. stat. sol. (c) 0, 7, 2292 (2003) that that to reach an operating time of 104 hours in LDs, the starting substrate should have less than 3xl06TD.cm-2  present.

Numerous methods to reduce the TD and other extended defect density have been proposed.

MOVPE is the most widely used method for growing GaN based device structure and is well known by the skilled person in the art. Among methods, let's mention low temperature buffer layer, SiN nanomasking, low temperature AIN interlayers, Si- 5 doping. These methods are reviewed in "P. Gibart, Metal organic vapour phase epitaxy of GaN and lateral overgrowth, Reports on Progress in Physics, 67(2004) 667".

Techniques for reducing the density of crystalline defects density using Epitaxial Lateral Overgrowth (ELO) are widely documented, see for instance "Epitaxial Lateral Overgrowth of GaN, B. Beaumont, P. Vennegues and P. Gibart, Phys.stat.sol(b) 227, 1-43(2001) Special issue, Interface and defects at Atomic Level".

Further, it is disclosed in "S. Nakamura et al, Jpn. J. Appl. Phys. 38 (1999) p226" that a operating life-time of 10000 hours of the gallium nitride blue laser diode device can be obtained through the use of these techniques.

Epitaxial lateral overgrowth (ELO) involves at least two growth steps. ELO takes advantage of the faster growth of GaN in one given crystallographic direction to produce lower dislocation densities (less than approximately 107cm-2 ). Nam et al. (0. Nam, M. Bremser, T. Zheleva, and R. Davis, Appl. Phys. Lett., 71(18), 1997, 2638-2640) describe the production of 111-V semiconductor materials using ELO. This ELO method requires an initial growth of a GaN layer on a substrate, removal from the growth reactor, ex-situ processing, deposition of dielectric masks, and reinsertion into the growth reactor. Various etching and other processing steps are included.

In the standard ELO technology, growth process is tailored to promote lateral growth where TDs are not propagating. However, TDs dislocations are still propagating above the opening in the mask and devices like LD should be made on stripe above the masked area.

In the two-step ELO (US 6 325 850) these drawbacks are to some extend avoided. Actually, in the first step, the growth conditions of GaN are adjusted to produce triangular stripes with {11-22} lateral facets. The growth rate of the top (0001) facet is higher than the growth rate of the inclined {1122} lateral facets. This first step is pursued until the top facet completely vanishes. Indeed, this first step with the occurrence of lateral facets favours TDs reduction through bending at 90° of the TDs, this bending behaviour has been stressed out by Sasaoka et al, J. Cryst. Growth 189-190, 61(1998). Actually, this first step which results in an efficient reduction of the threading dislocation densities is pursued as long as judged necessary, this is the basic concept used in the FIELO process.

Then, in a second step, the lateral growth is favoured until complete coalescence and smoothing of the surface. Increasing the lateral growth rate can be achieved either by increasing the temperature, or introducing Mg in the vapour phase, or decreasing the pressure. The dislocations above the window first propagate vertically, (as in the standard-ELO), but afterwards bend by 90° to adopt a direction along the (0001) basal plane. The bending of most of the dislocations results in a drastic reduction of their density in the upper part of the film, i.e. for a thickness greater than the height of the pyramids obtained at the end of the first growth step. After bending, most of the dislocations have a line parallel to [1-210] which extends to the coalescence boundary with the overgrown GaN coming from the adjacent stripe. The boundary is therefore an area of defect accumulation.

Several types of behaviours of the dislocations in the boundary have been observed:

-	bending down to the void resulting in their termination therein,

-	bending up in the boundary and threading up to the surface.

A half loop is formed between two dislocations having the same Burger vector but coming from adjacent overgrowth. However, TDs that did not bent downwards or create a half loop, merge on the surface.

TDs bending can be explained qualitatively, from a simple free energy minimization viewpoint:

-  the Burgers  vector of the TDs is not normal to the surface; this causes  a straight dislocation line to feel forces tending to orient it at a certain angle to the normal.

These forces acting on such a line are the sum of two terms, one acts to rotate the line so that it is normal to the surface, while the second term acts to align the dislocation with the Burgers vector. As the line energy of a dislocation depends also of its character, the energy of a screw being the lowest, bending at 90° of a edge eventually produce a screw dislocation, or introduce a screw component thus lowering the enthalpy of the system. This behaviour of TD in the 2S-ELO technology has been recently quantified using the anisotropic theory to calculate dislocations energies in GaN as a function of their line direction, S. Gradcak et al, Appl. Phys. Lett.,85, 4648 (2004).

Two-step ELO, also called FACELO (US) or FIELO (US) and cantilever Epitaxy (CE) as described in US 6 599 362 has also proven to be efficient in reducing the TDs density. Actually this method involves the same basic mechanisms than in ELO. Numerous improvements of the standard technologies have been proposed.

The pendeo-epitaxial method is described by Linthicum et al. (K. Linthicum, T. Gehrke, D. Thomson, K. Tracy, E. Carlson, T. Smith, T. Zheleva, C. Zorman, M. Mehregany, and R. Davis, MRS Internet J. Nitride Semicond. Res. 4S1, G4.9, 1999) and Zheleva et al. (T. Zheleva, S. Smith, D. Thomson, T. Gehrke, K. Linthicum, P. Rajagopal, E. Carlson, W. Ashmawi, and R. Davis, MRS Internet J. Nitride Semicond. Res. 4S1, G3.38, 1999), requires an initial growth of an 111-N layer on a substrate, removal from the growth reactor, ex-situ processing, and re- insertion into the growth reactor. In the PE method, lateral growth of GaN films suspended from (1120) side walls of (0001) oriented GaN columns into and over adjacent etched wells has been achieved via metal-organic vapour phase epitaxy (MOVPE) without the use of, or contact with, a supporting mask or substrate.

Even though ELO or pendeo technologies have significantly improved the quality of heteroepitaxiaal GaN, some drawbacks remain and are difficult to overcome. Whatever the ELO process, coalescence  boundaries are created that are region of poor

quality. Therefore, optoelectronic devices should be fabricated on the good part of the ELO surface, thereby requiring complex technology.

Besides, getting thick ELO layers won't result in a disappearance of the coalescence boundaries, but conversely more likely in a spreading of this defective region. What is critically needed are GaN wafers with uniform distribution of TDs.

Historically, HVPE was the first method to produce epitaxial layers in the early 1970s. Because HVPE was unable to produce p-type GaN, it was largely abandoned in the early 1980s. Nowadays, the renewed interest in this method lies in its ability to grow GaN at high growth rates and thereby allow the fabrication of pseudo-substrates or free standing GaN. Growing thick HVPE is used to get low dislocations  density, typically

h"2/3. This means that very thick layers (~30o1-um up to 1 mm) are required to reduce

the TDs below 107cm-2. In other words, by growing thicker layers more interactions between dislocations can take place. Indeed interactions are more efficient close to the interface where more mixed dislocations are present. As the layer becomes thicker, this leaves primarily edge dislocations with larger separation, therefore interactions become less and less likely and a further decrease of the density of TDs becomes difficult. Actually, these TDs reduction mechanisms are very inefficient, and a closer look at the reduction mechanisms show that the most efficient reduction process comes from mixed dislocations.

Therefore, one way to get faster reduction with thickness is to increase the proportion of mixed TDs in the starting layer. This has been achieved in the patent of ATMI (reference) in which the proportion of mixed TDs was increased by low surface mobility conditions, basically lower temperature, ~1000°C. Their TEM data for GaN grown at 1000°C and 1050°C indeed show that in the sample grown at 1050°C most of the TDs run parallel to the growth direction whereas in GaN grown at 1000°C they do not. It is also shown in the ATMI patent that this low temperature layer reduces the formation of cracks. Free-standing GaN with TDs densities of 3xl06cm-2 were obtained following this process.

ELO technologies have also been implemented in HVPE, but due to the high growth rate, wide pitch of the ELO openings in masks are required and new dislocations are often generated. HVPE is currently widely used to grow thick GaN layers to be eventually removed from the substrate.

ELO and PE can be achieved by MOVPE, HVPE or even Close Space Vapour Transport (CSVT).

The GaN thick layers should be, at some stage, properly separated from the sapphire substrate; this means without introducing cracks or strain and it must be, at the end, epiready. Several routes for separating the substrate are achievable.

The most straightforward one implies polishing and grinding. This however has proven to be a difficult task.

Laser lift-off (LLO) is a technique for separation of a GaN layer from a apphire substrate by focussing a UV laser beam through the transparent sapphire substrate so that it decomposes a thin GaN region close to the interface to sapphire due to thermal heating, producing liquid Ga and N2 gas. This technology has proven its ability to properly produce 2" free standing GaN.

When ions like H+ are implanted in a semiconductor, a brittle region is created at

a depth which is tuned by the energy of the ions. In Si, under thermal	annealing

the hydrogen atoms create microbubbles of H2 that allows the separation of a thin layer. In GaN, the mechanisms are not yet fully established; however the implantation of hydrogen is used to create a brittle region in an ELO quality GaN/sapphire. The hydrogen implantation does not degrade the quality of the GaN starting layer. Annealing is not carried out at this stage. Conversely, this implanted layer is introduced in a HVPE reactor where a thick layer (several hundred urn) is grown on top. After growth, during cooling, the HVPE layer is separated from the starting template. (WO 03 100 839).

A Ti interlayer between the GaN template and the thick HVPE GaN layer results in the  formation  of tiny  voids  at the  interface  which  allow  an easy separation.

A single-crystal silicon-based intermediate layer is deposited on the starting substrate (sapphire). Then this sacrificia] layer is spontaneously vaporised during the Ill-nitride epitaxy step. This produces free standing GaN (WO 05 031 045).

Free standing GaN can be obtained from layers grown by pendeo-epitaxy on weak posts that are configured to crack due to the thermal expansion coefficient mismatch between the substrate and the GaN layer on the weak posts. (US 6 586 778).

Apart from separation to get free standing GaN wafers several methods have been reported (see for instance US 6 355 497, EP 1 059 662) in which LED structures have been grown on ELO quality GaN laying on Si()2 mask and them separated by chemical etching of the Si02 mask.

The present invention aims to provide a method of manufacturing low dislocation density (
Summary of the invention

To this end, the invention combines ELO technology with an original separation process.

In particular, the invention relates to a method for ihanufacturing a single crystal of nitride by epitaxial growth on a support 100 comprising a growth face, the method comprising the steps of:

formation of a sacrificial bed 101 on the support,

formation of pillars  102 on said sacrificial  bed  101,  said pillars 102 being made

of a material compatible with GaN epitaxial growth,

growth  of  a  nitride  crystal  layer  103  on  the  pillars  102,  under  growing

conditions  such that the nitride  crystal layer  103  does not extend down to the

support in holes formed between the pillars,

removing the nitride crystal layer 103 from the support 10O.

Thus, and as will become clearer in the following, the formation of pillars on a sacrificial bed allows reducing the Threading Dislocations  in the nitride crystal layer.

Preferred non-limitative aspects of the semiconductor according to the invention will be described hereafter with reference to figures I la and l1b.

Preferably, each pillar 102 comprises walls 104. In that case the walls 104 are substantially perpendicular to the growth face 105 of the support 100.

It will be understood in the following that a wall is considered as being "perpendicular to the growth face" when the mean plane of the wall is perpendicular to the growth face.

Preferably, the pillars 102 have the same height. However, the pillars 102 may also have different height if needed.

The superior faces 106 of the pillars 102 define a growth face of the pillars 102. Advantageously, the surface of the growth face 106 of the pillars 102 can be above 20% of the overall surface of the growth face 105 of the support 100.

Furthermore, the surface of the growth face 106 of the pillars 102 can be below 80% of the overall surface of the growth face 105 of the support 100.

Preferably, the ratio D/d of the height D of one pillar 102 to the distance d between two adjacent pillars 102 is superior or equal to 1.5, and more preferably superior or equal to 2.

The ratio D/d is preferably chosen in order to avoid the filling of the space between the pillars. In other word, the ratio D/d is chosen such that there remains a hole between the growth face of the support and the nitride cristal layer 103 grown on the pillars 102.

In one embodiment  of the present invention, the pillars 102 are discrete pillars.

Advantageously,  the pillars  102 are uniformly distributed on the support 100.

As mentioned above, the pillars are made of a material compatible with GaN epitaxial groth. This allows reducing the defects in the nitride crystal layer 103. In one embodiment, the pillars are made of GaN.

The sacrificial bed 101 can be made of a chemically removable material in order to facilitate the separation of the nitride crystal layer 103. For instance, the sacrificial bed 101 can be made of Si02.

The sacrificial bed 101 can be continuous so that the sacrificial bed 101 covers the total surface of the growth face 105 of the support 100, as shown on figure la.

The sacrificial bed 101 can also be discontinuous so that the sacrificial bed 101 comprises holes 107 extending perpendicularly to the growth face 105 of the support 100, as shown on figure lb.

Preferably, the holes 107 are between the pillars 102, each portion of the discontinuous sacrificial bed 101 being under a respective pillar 102 covering the overall surface of said portion.

The pillars 102 can be formed using different techniques. In a first embodiment, the pillars 102 are formed by;

epitaxial growth of GaN layer on the sacrificial bed,

deposition  of a mask on the GAN layer,  said mask comprising  a plurality of openings,

etching of the GaN layer down to the support in order to form the GaN pillars 102. In a second embodiment, the pillars 102 are formed by: obtaining a GaN layer comprising pillars bonding the pillars on the sacrificial bed, removing the GaN layer extending above the pillars.

In the case of the second embodiment, the step of removing the nitride crystal layer from the support can comprise the chemical etching of the sacrificial bed.

In all cases, the method can comprise a step of deposition of a second sacrificial layer on the bottom of the pillars. This facilitates the removal of the nitride crystal layer 103 from the pillars 102.

Another aspect of the present invention concerns a substrate for manufacturing a single  crystal  of  nitride  by  epitaxial  growth,  said  substrate comprising a support

100 and a plurality of pillars 102 on the support 100, wherein said substrate further comprises a sacrificial bed 101 between the support 100 and the pillars 102 as defined above.

The  invention  further  concern  a  semi-conductor  material	comprising  a substrate

and  a  single  crystal  of  nitride  103  on  the  substrate,  wherein  said substrate

comprises a support 100, a sacrificial bed 101 on the support  100, and a plurality of pillars 102 on said sacrificial bed 101 as defined above.

Finally, the invention concerns a single crystal 103 of nitride comprising pillars 102, said single crystal being obtained by a method as defined above.

Description of the accompanying drawings

Other characteristics, objects and advantages of the present invention appear on reading the following detailed description and from the accompanying drawings given as non-limiting examples, and in which :

Figure 1 A to IIis a schematic cross-sectional view perpendicular to the [1-100] direction of GaN grown by the two-step-ELO showing the different steps of the ELO technology until full coalescence taken from a real experiment; In Fig 1(d) to (i) the sapphire substrate has been omitted for clarity;

Figure  2A  to  20  schematically  illustrates  the  technological  steps  to  get  low dislocation density GaN pillars on removable selective masks;

Figure 3 A to 3D illustrates the coalescence  process after the formation of pillars and deposition of a protecting layer on the etched GaN;

Figure 4A is the SEM image of the cross sectional structure after regrowth from pillar  whereas  Fig 4B  is the  panchromatic  cathodoluminescence picture;

Fig.5  is  a  cross  sectional  wavelength  resolved  cathodoluminescence mapping of GaN regrown from pillars;

Figure 6 illustrates the growth by HVPE of a thick GaN layer from the triangular stripe array;

Fig.7 schematically shows the final step to get epiready GaN wafers;

Figure 8 illustrates another variation of the pillar formation process when the mask 8 is not removed;

Figure 9A shows another design of the mask allowing early separation and 9B shows a tridimensional picture of the composite substrate after the second MOVPE growth;

Figure 10 gathers some of the possible patterns for the openings according to the present invention,

Figure 11a and l1b are two different embodiment illustrating substrates for manufacturing a single crystal of nitride by epitaxial growth.

Detailed description

Generalities on the invention

As described above, the method according to the present invention combines ELO technology with an original separation process.

In the method according to the invention, the two-step-ELO technology is first used to  produce  GaN/sapphire  for  further  processing  (as  described  inUS6325850).

However, in the present invention, the masks are made of Si02 or any easily chemically removable selective mask instead of silicon nitride for further easier removal.

The process produces low dislocation density GaN layers in which remaining dislocations are located in the coalescence boundaries, in the middle of the masked area. The thickness of the first ELO layer reaches about 12 um.

At this stage, a new mask is deposited on top of the as grown layer.

Then this mask is patterned with opening area exactly aligned on the first openings required for the ELO technology like in the MARELO technology described in W004105108 and illustrated on figure 2A.

Afterwards, deep etching through the openings is carried out by R]E approximately down to the sapphire substrate.

This produces ELO quality GaN pillars that are not directly bond to sapphire, but to chemically removable selective mask.

In another embodiment, the selective mask pattern consists of two dimensional array of openings.

With this mask design, it is possible to remove completely the selective mask after partial or even full coalescence of GaN whereas keeping a coherency strong enough to allow the last HVPE growth. This will be described in details in the example 2.

Before, the second epitaxial growth, the mask is selectively deposited on the bottom of the openings that have been created in the GaN ELO layer, down to the sapphire substrate, as illustrated on figure 2B.

The top mask is eventually removed.

Growth from pillars is carried out by MOVPE. When the top mask has been removed, growth takes place simultaneously from the lateral {11-20} facets and the top (0001) surface of the pillar.

Henceforth several routes can be followed to produce a flat surface:

-	to continue MOVPE growth but change the growth parameters (temperature, pressure, V/III ratio, introduce a surfactant) to enhance lateral growth as well known to the skilled person in the art

-	to transfer this layer as grown in the HVPE reactor

-	to keep the triangular stripe structure but to get the MOVPE layer thicker for a further safer transfer in the HVPE reactor.

-	The selective mask remaining on the top of the pillars.

A epitaxial technology able to reach growth rates much higher than MOVPE is thereafter needed to produce layers thick enough in a manageable time.

Therefore, the process further proceeds by growing a continuous crack-free layer on the MOVPE GaN template by Halide Vapour Phase Epitaxy (HVPE), eventually by Close Space Vapour Transport, CSVT) or Liquid Phase Epitaxy.

As described above an object of the present invention is to provide a method of manufacturing thick GaN substrates by HVPE having an extremely low defect density and little warp and bow from the MOVPE layer on pillars.

The present invention also provides a method for the production of thick, crack-free, layers of GaN for subsequent use for homoepitaxy as pseudo-substrates or substrates after separation of the starting non-GaN native substrate.

After having achieved the two-step ELO, the method according to the invention comprises a separation step.

HVPE is carried out until a thickness of at least 200 um is reached.

Separation of the HVPE layer grown from pillars on posts is achieved by chemically etching the mask. Final separation is eventually achieved by lateral cleaving with a blade.

The invention also relates to the epitaxial gallium nitride layers which can be obtained by the processes encompassed within the scope of the present invention.

Advantageously said epitaxial gallium nitride layers have a thickness between 1 um up to 2 cm and are separated from their substrate.

The invention further relates to a GaN free standing crystal separated from the substrate which can be obtained by the processes encompassed within the scope of the present invention characterized in that it has a thickness between 10 and 1000 urn but also to a GaN ingot obtained by thickening, by HVPE or CSVT a GaN epitaxial layer obtained by the process according to the present invention.

The present invention also relates to optoelectronic component, especially a diode laser, characterized in that they are provided with an epitaxial layer of gallium nitride as described above.

Growth of ELO GaN

The present invention concerns a process for producing low defect density free standing gallium nitride (GaN) comprising:

-	the deposition  of a GaN layer by MOVPE  on a sapphire  substrate  as described in US 6 802 902 (ULD), (see figure 1A),

-	the deposition  of a first selective mask  with a plurality of first openings forming patterns, (see figures 1B and 1C),

-	a first  regrowth  of a gallium  nitride  layer  on  the  said  mask  under  epitaxial conditions, (see figures ID to IF).

From the figures built from real HRTEM data, it can be noticed that during the first step (Fig. 1D-F, GaN grows in registrery with the GaN template underneath, therefore the Threading Dislocations (TD) propagate mainly parallel to the c axis (growth direction) until they meet the lateral {11-22} facets. Interestingly, they bend at 90° when these TDs meet the lateral facet {11-22} and thereby propagate parallel to the substrate until they reach the coalescence boundaries.

At this stage, a second regrowth of gallium nitride takes place, with growth conditions tuned to enhance lateral growth with respect to the vertical growth so as to induce the deposition of gallium nitride features and anisotropic and lateral growth of said features (see figure 1G to II).

TD density is ~ 5xl06cm-2  between coalescence boundaries.

At the end of this first part of the process, an ELO quality epilayer is obtained on a sapphire substrate as described in US 6 325 850 (see figure II). In the coalescence boundary, remaining TD tend to some extend to spread laterally.

Fabrication of GaN pillars on chemically removable selective mask

The next step of the process is the deposition of a second mask with a plurality of second openings forming the same patterns as the first openings exactly above the first ones, providing that the pitch of the pattern of the first openings is the pitch of the second openings (see figure 2A).

Several variations of the pitch pattern are foreseen and will be described in examples.

Vertical grooves are then managed by RIE or equivalent technologies down to the GaN substrate, Fig. 2 B.

After this step ELO quality pillars running parallel to the [1-100] are defined, such pillars are not in direct contact with the starting buffer GaN starting substrate on sapphire but conversely  are  lying  on  a chemically  removable  material.

Eventually, the etching of the GaN epilayer above the first opening can be carried out down to the sapphire substrate.

The top remaining mask is eventually removed by chemical etching, Fig. 2C. In some variations  of the process,  this top mask layer is not necessarily removed.

To avoid polycrystalline deposit of GaN during the HVPE growth step, the mask is selectively deposited on the bottom of the grooves (see figure 20).

At this point, the structure is ready for regrowth by a growth technology like HVPE or CSVT able to provide high growth rate of the order of 100 urn/hour.

Growth of GaN epitaxial layers from low dislocation density GaN pillars sitting on selective mask.

During the second epitaxial growth run, which is carried out by MOVPE, GaN growth occurs only on the free GaN surfaces 9.

Since the second growth originates from low dislocation density GaN, no new dislocations are generated. This MOVPE growth step is pursued until full coalescence of laterally grown GaN from the side of the pillars, whether or not the surface is flat. Fig. 3 A,B,C, D

After getting coalescence, to get a usable free standing GaN layer, HVPE growth is used to get a convenient growth rate. This HVPE growth is carried out until at least a 300 um layer is achieved.

After cool down, the mask is etched off chemically, thus separating the thick layer from the starting substrate.

Henceforth a low dislocation density free standing GaN is obtained with TD density 
After appropriate polishing such a free standing GaN will be ready to be use as a substrate for the growth of device structures, or a seed substrate to grow an ingot.

In another embodiment, the selective mask at the bottom of the pillars and  protective layers are removed before full coalescence

Growth conditions are used to end up with triangular stripes covering the pillar until full coalescence (see figure 4A).

At the end of this growth, the surface appears as a perfected ordered array of triangular stripes.

This method further proceeds by growing a continuous crack-free layer on the MOVPE GaN template by Halide Vapour Phase Epitaxy (HVPE), eventually by Close Space Vapour Transport, CSVT} or even Liquid Phase Epitaxy (LPE)

Fourth HVPE regrowth and separation

The as previously described structures, i.e, ELO quality GaN pillars lying on the selective mask are introduced in a HVPE reactor able to hold six 2" wafers. Regrowth is carried out in epitaxial conditions.

This method further proceeds by growing a continuous crack-free layer on the MOVPE GaN template by Halide Vapour Phase Epitaxy (HVPE), eventually by Close Space Vapour Transport, CSVT) or Liquid Phase Epitaxy (LPE)

To be used as an epiready 2" wafer, the separated HVPE thick layer is lapped and polished using technologies well known by the person skilled in the art.

In the coming examples, 2" wafers were used. However, the method is scalable to much wider diameters of starting substrates.

Example 1

The method of manufacturing such substrates comprises several steps as schematically shown on figures 1 and 2:

Epitaxial growth is carried out using preferably by Metal Organic Vapour Phase Epitaxy (MOVPE) for the fabrication of GaN pillars, even though other vapour phase epitaxy techniques such as Halide Vapour Phase Epitaxy (HVPE) and close space Vapour Phase transport (CSVT, also refereed as sublimation)  can also be used.

The substrate 1 generally has a thickness of a few hundred um (in particular approximately 300 jam) and may be chosen from the group consisting of sapphire, ZnO, 6H-SiC, 4H-SiC, 3C-SiC, Si, LiGa02, LiAI02, MgAI204, ZrB2, GaAs, HfB2, AIN, GaN, and advantageously is sapphire (0001).

The following paragraphs are directed to a preferred process to produce the GaN layer 3.

This process for producing a layer of gallium nitride (GaN) is remarkable in that it comprises the deposition on a substrate of a silicon nitride layer functioning as a nanomask and the growth of GaN on the masked substrate under epitaxial deposition conditions so as to induce the deposition of gallium nitride features and the anisotropic growth being continued until coalescence of the various features. The term "islands" or "features" may also be employed.

The gaseous vehicle is a mixture of nitrogen and hydrogen in equal proportions. The ammonia is introduced together with the silane, in a form diluted to 50 ppm in hydrogen.

Under these conditions, the typical NH3 and SiH4 reaction time ranging from 60 to 360seconds.

The successive steps are monitored by laser reflectometry (LR). After the silicon nitride layer has been formed, a continuous gallium nitride layer having a thickness of 20 to 30 nm is deposited on it. The deposition of the GaN layer is made at a low temperature, of the order of 600°C.

After the deposition of the GaN layer has been completed, it is annealed at  a  high

temperature of the order of 1080°C. Under the combined effect of the temperature rise, of the presence in the gaseous vehicle of a sufficient amount of hydrogen and of the presence of the very thin SiN film beneath the GaN layer and also the antisurfactant effect of silicon, the morphology of said GaN layer undergoes deep modification resulting from solid-phase recrystallization by mass transport.

When the temperature approaches 1060° C, the reflectivity of the buffer layer suddenly decreases. The initially continuous buffer layer is then converted into a discontinuous layer formed from gallium nitride pyramids.

At the end of this spontaneous in situ recrystallization process, GaN features or islands of very good crystal quality are obtained, these retaining an epitaxial relationship with the substrate by virtue of the very small thickness of the SiN layer.
