Repository: anandvc/allindianpatents

File: patents/279005-coating-composition-comprising-an-alkoxysilane-and-polysiloxane-and-a-plurality-of-particles.html (part 1 of 2)
Indian Patents. 279005:"COATING COMPOSITION COMPRISING AN ALKOXYSILANE, AND POLYSILOXANE, AND A PLURALITY OF PARTICLES"

Indian Patents

Recently Granted Patents

  Recently Published Patents

Title of Invention	"COATING COMPOSITION COMPRISING AN ALKOXYSILANE, AND POLYSILOXANE, AND A PLURALITY OF PARTICLES"

Abstract	The present invention is directed to a coating composition, such as a substantially clear coating composition, which comprises (1) an alkoxysilane, (2) a polysiloxane, (3) a plurality of particles, and (4) curing agent that is reactive with the polysiloxane. The coating composition of the present invention can exhibit increased physical properties, such as scratch resistance, when compared to similar coating compositions that lack the components disclosed herein.	

Full Text	1

COATING COMPOSITION COMPRISING AN ALKOXYSILANE,

A POLYSILOXANE, AND A PLUALITY OF PARTICLES

BACKGROUND OF THE INVENTION

Field of the Invention

[0001]  The present invention relates generally to coating compositions comprising an

alkoxysilane, a polysiloxane, and a plurality of particles.

Background Information

[0002]  Color-plus-clear coating systems, which involve the application of a colored or

pigmented basecoat to a substrate followed by appUcation of a transparent or clear top coat

(clearcoat) over the basecoat, are typically used as original finishes for automobiles

manufactured in the automotive OEM industry. These color-plus-clear systems possess

outstanding appearance properties such as gloss and distinctness of image due in large part to

the clearcoat.

[0003]  Because the clearcoat is the outermost coating layer on such a coating system, it is

susceptible to damage from numerous environmental elements. These elements include acidic

precipitation, exposure to ultraviolet radiation from sunlight, high relative humidity and

temperatures, and defects due to impact with small, hard objects resulting in chipping and

scratching of the coating surface.

[0004]  Typically, a clearcoat having a harder more highly crosslinked film may exhibit

improved scratch resistance, but it is much more susceptible to chipping and/or thermal

cracking due to embrittlement of the film resulting from a high crosslink density. A softer,

less crosslinked film, while not prone to chipping or thermal cracking, is susceptible to

scratching, water spotting and acid etch due to a low crosslink density of the cured film.

There is, accordingly, a need for an improved clearcoat.

SUMMARY OF THE INVENTION [0005]  In one embodiment, the present invention is directed to a coating composition comprising:

(a) a compound comprising a reactive group of structure (I)

(I)	-X-SiR"x(0R')3-z

wherein X is a hydrocarbon chain; wherein x = 0 to 2 and z = 0 to 2; wherein each R' and R" comprise independently hydrogen, a halogen, an amide, a hydrocarbon chain, carboxy, alkoxy, a hydrocarbon chain comprising a heteroatom, and/or a hydrocarbon chain

2 comprising a carbonyl group; and wherein when x is 2, then each R" may be the same or different; and wherein when z is 0 or 1, then each R' may be the same or different;

(b)	a polysiloxane comprising a reactive functional group that comprises at least one

of the following structural units (II):

(II)	R*„R^mSiO(4-„-m)/2

wherein R^ is hydrogen, hydroxyl, a hydrocarbon group, or a sUoxane chain; R^ comprises a functional group; and wherein m and n fulfill the requirements of 0 1, then each R' may be the same or different; and wherein when m >1, then each R^ may be the isame or different;

(c)	a reactant comprising a functional group that is reactive with component (b); and

(d)	a plurality of particles selected from inorganic particles, composite particles and mixtures thereof.

DETAILED DESCRIPTION OF THE INVENTION

[0006] As used herein, unless otherwise expressly specified, all numbers such as those expressing values, ranges, amounts or percentages may be read as if prefaced by the word "about", even if the term does not expressly appear. When referring to any numerical range of values, such ranges are understood to include each and every number and/or fraction between the stated range minimum and maximum. For example, a range of "1 to 10" is intended to include all sub-ranges between (and including) the recited minimum value of 1 and the recited maximum value of 10, that is, having a minimum value equal to or greater than 1 and a maximum value of equal to or less than 10. As employed herein, the term "number" means one or an integer greater than one.

[0007] As used herein, plural phrases or terms encompasses their singular counterparts and vice versa, unless specifically stated otherwise. By way of illustration, and not limitation, although reference is made herein to "a" polysiloxane, "an" alkoxysilane, "a" reactant comprising a functional group; a pluraUty of these materials may be used in the present invention. As used herein, "plurality" means two or more.

[0008]  As used herein, "includes" and like terms means "including without limitation." [0009]  As used herein, the use of "or" means "and/or" unless specifically stated otherwise, even though "and/or" may be explicitly used in certain instances.

[0010] As used herein, "molecular weight" means weight average molecular weight (Mw) as determined by Gel Permeation Chromatography.

3 [0011] Unless otherwise indicated, as used herein, "substantially free" means that a composition comprises 
[0013] As used herein, the term "cure" refers to a process wherein the crosslinkable components of a coating are at least partially crosslinked. In certain embodiments, the crosslink density of the crosslinkable components (i.e., the degree of crosslinking) ranges from 5% to 100%, such as 35% to 85%, or, in some cases, 50% to 85% of complete crosslinking. One skilled in the art will understand that the presence and degree of crosslinking, i.e., the crosslink density, can be determined by a variety of methods, such as dynamic mechanical thermal analysis (DMTA) using a Polymer Laboratories MK III DMTA analyzer conducted under nitrogen.

[0014] Reference to any monomer(s) herein refers generally to a monomer that can be polymerized with another polymerizable component such as another monomer or polymer. Unless otherwise indicated, it should be appreciated that once the monomer components react with one another to form a compound, the compound will comprise the residues of such monomer components.

Coating Composition [0015] The present invention is directed to a coating composition that can be used alone or as part of a coating system such as those described below. In certain embodiments, the coating composition disclosed herein is used in a color-plus-clear coating system. In some embodiments, the coating composition of the present invention is used as the clearcoat coating composition in such a system. As will be described in greater detail below, the coating composition can exhibit one or more increased physical properties, such as scratch resistance, when compared to similar coating compositions that lack the components disclosed herein. Component (a):

[0016] The coating composition of the present invention comprises a compound comprising a reactive group of structure (I)

(I)	-X-SiR"x(0R')3.^

4

wherein X comprises a hydrocarbon chain; wherein x = 0 to 2 and z = 0 to 2;

wherein R' and R" comprises hydrogen, a halogen, an amide, a halogen, an

amide, a hydrocarbon chain, carboxy (e.g., acetoxy), alkoxy (e.g., ethoxy,

methoxy),  a  hydrocarbon  chain  comprising  a  heteroatom,  and/or  a

hydrocarbon chain comprising a carbonyl group; and wherein when x is 2,

then each R" may be the same (identical) or different; and wherein when z is 0

or 1, then each R' may be the same or different.

[0017]  As used herein,  a  "hydrocarbon chain"  (hydrocarbon group)  means a chain

comprising a backbone repeat unit based on carbon and hydrogen.  The hydrocarbon chain

can be branched or unbranched, acyclic or cyclic, saturated or unsaturated, or aromatic, and

can contain from 1 to 24 carbon atoms or in the case of an aromatic group from 3 to 24

carbon atoms. Non-limiting examples of such hydrocarbon chains include alkyl, alkoxy, aryl,

alkaryl, alkoxyaryl, aralkyl, or combinations thereof Nonlimiting examples of lower alkyl

chains include, for example, methyl, ethyl, propyl, and butyl chains. As used herein, "lower

alkyl" refers to alkyl chains having from 1 to 6 carbon atoms. One or more of the hydrogen

atoms and/or carbon atoms of the hydrocarbon chain can be substituted with heteroatoms. As

used herein, "heteroatom" means elements other than carbon, for example, oxygen, nitrogen,

sulfur, halogen atoms, or combinations thereof

[0018] In some embodiments, the hydrocarbon chain comprises a heteroatom, such as those described above. Accordingly, in certain embodiments, R' of formula (I) can be - CH2 -CH2-CH2-O-CH2-CH3.

[0019] As stated above, the hydrocarbon chain may also comprise a carbonyl group. Accordingly, in certain embodiments, R' of formula (I) can be -C(0) -CH2-CH2-O-CH2-CH3. [0020] In certain embodiments, R' and R" of structure (I), which may be the same or different, comprise an alkyl of Ci to Q carbons.

[0021]  In some embodiments, X of structure (I) comprises an alkyl of C2 to Ce. [0022]  In some embodiments, the compound is an alkoxysilane compound that comprises a (poly)ester, a (poly)urethane, an isocyanurate, a (poly)urea, a (poly)epoxy, an anhydride, an acrylic, a (poly)ether, a (poly)sulfide, a (poly)amine, or combinations thereof  In certain embodiments, the isocyanurate comprises structure (la), (lb), (Ic), or combinations thereof:

(la)

5

^SiR"x(0R')3-z

(R'0)3-zRxSk^ .^/^"v. ^^Nv^ ^SiR"x(0R')3-z

O

wherein X comprises a hydrocarbon chain; wherein x = 0 to 2 and z = 0 to 2; wherein R' and R" con:^)rises hydrogen, a halogen, an amide, a hydrocarbon chain, carboxy (e.g., acetoxy), alkoxy (e.g., ethoxy, methoxy), a hydrocarbon chain comprising a heteroatom, and/or a hydrocarbon chain comprising a carbonyl group; and wherein when x is 2, then each R" may be the same or different; and wherein when z is 0 or 1, then each R' may be the same or different.

(lb)

~	0

R"'

X"	NR	N^

I

R""

n

wherein R comprises hydrogen, a hydrocarbon chain, a hydrocarbon chain comprising a heteroatom, and/or a hydrocarbon chain comprising a carbonyl group; wherein at least one of R'" and R"" is --X—SiR"x(0R')3-z (as defined above) and wherein R'" and R"", which may be the same or different, can also

6

comprise hydrogen, a hydrocarbon chain, a hydrocarbon chain comprising a heteroatom, a hydrocarbon chain comprising a carbonyl group, a (poly)ester, a (poly)urethane, an isocyanurate, a (poly)urea, a (poly)epoxy, an anhydride, an acrylic, a (poly)ether, a (poly)sulfide, a (poly)amine, or combinations thereof; wherein X" a hydrocarbon chain, a (poly)ester, a (poly)urethane, an isocyanixrate, a (poly)urea, a (poly)epoxy, an anhydride, an acrylic, a (poly)ether, a (poly)sulfide, and/or a (poly)amine; and wherein n is > 1, such as>2.

(Ic)

O

LI	P"'

X"	Q,  ^N^

I

R""

^	-"n

wherein at least one of R"' and R"" is --X—SiR"x(0R')3-z (as defined above) and wherein R'" and R"", which may be the same or different, can also comprise hydrogen, a hydrocarbon chain, a hydrocarbon chain comprising a heteroatom, a hydrocarbon chain comprising a carbonyl group, a (poly)ester, a (poly)urethane, an isocyanurate, a (poly)urea, a (poly)epoxy, an anhydride, an acrylic, a (poly)ether, a (poly)sulfide, a (poly)amine, or combinations thereof; wherein X" a hydrocarbon chain, a (poly)ester, a (poly)urethane, an isocyanurate, a (poly)urea, a (poly)epoxy, an anhydride, an acrylic, a (poly)ether, a (poly)sulfide, and/or a (poly)amine; and wherein n is > 1, such as>2.

[0023] Structures (la), (lb) and (Ic) can be made using techniques that are known in the art. In certain embodiments, however, structure (la) can be the reaction product of an isocyanate functional silane such as 3-isocyanatopropyl trimethoxysilane which has been trimerized using methods that are known in the art.  In other embodiments, structure (la) can be the

7 reaction product of phosgene with an aminosilane conipound such as gamma-aminopropyltrimethoxy silane. In certain embodiments, structure (lb) can be the reaction product of an isocyanate functional compound, such as hexamethylene diisocyanate, with an aminosilane compound such as those described above. In certain embodiments, structure (Ic) can be the reaction product of a hydroxyl functional compound, such as hexanediol, with an isocyanate fiinctional silane such as those described above. The reaction parameters, such as the amount of reactants and temperatures, used to form structures (la), (lb) and (Ic) via the various reactants described in this paragraph.

[0024] In certain embodiments, the total amount of component (a) in the coating composition ranges from 1 weight percent to 50 weight percent based on the total resin sohds of the coating composition. In some embodiments, the total amount of component (a) in the coating composition ranges from 10 weight percent to 45 weight percent based on the total resin sohds of the coating composition. In other embodiments, the total amount of component (a) in the coating composition ranges from 15 weight percent to 25 weight percent based on the total resin soUds of the coating composition. Component (b):

[0025]  As stated above, the coating composition of the present invention comprises (b) a polysiloxane that comprises at least one of the following structural units (II):

(II)	R'„R"„,SiO(4.n -m)/2

wherein R^ comprises hydrogen, hydroxyl, a hydrocarbon chain, or a siloxane

chain; wherein R^ comprises a functional group; and wherein m and n fulfill the

requirements of 0 1, then

each R' may be the same or different; and wherein when m >1, then each R^

may be the same or different. In certain embodiments, the functional group of

R^ comprises hydroxyl, carboxyl, isocyanate, blocked (poly)isocyanate, primary

amine, secondary amine, amide, carbamate, urea, urethane, vinyl, unsaturated

ester,  maleimide,  fiimarate,  anhydride,  hydroxyl  alkylamide,  epoxy,  or

combinations thereof.

[0026]  As used herein, "siloxane chain" means a chain comprising a backbone comprising

two or more —SiO— groups. For example, the siloxane groups represented by R^ can be

branched or unbranched, and linear or cyclic. The siloxane groups can be substituted with

pendant organic substituent chains, for example, alkyl, aryl, and alkaryl chains. The organic

substituent groups can be substituted with heteroatoms, for example oxygen, nitrogen, and a

8

halogen atom, a functional groups (as described in connection with R^ of Structure (H)

above), or combinations thereof.

[0027]  In some embodiments, the polysiloxane con^)rises structure (HI) or (IV):

(III)

R  R  R  R

R	Si	0-/-Si	-oW-Si	0-A-Si	R

I.  M  ^L  ^1.

R^	R	R^	R^	or

(IV)

R	R	R	R

R	Si	0-^Si	oW-Si	oA—,Si	R

R^	R	R^	R^

wherein m = > 1; m' ranges from 0 to 75; n ranges from 0 to 75; n' ranges from 0 to 75; each R, which may be identical or different, is selected from hydrogen, hydroxyl, a hydrocarbon chain, a siloxane chain, and mixtures of any of the foregoing; and -R' comprises the following structure (V):

(V)

"R^—X

wherein -R3 is selected from an alkylene group, an oxyalkylene group, and an aDcylene aryl group; and X represents a group which comprises at least one reactive functional group selected from a hydroxyl group, a carboxyl group, an isocyanate group; a blocked polyisocyanate group, a primary amine group, a secondary amine group, an amide group, a carbamate group, a urea group, a urethane group, a vinyl group, an unsaturated ester group such as an acrylate group and a methacrylate group, a maleimide group, a ftimarate group, an

9

onium salt group such as a sulfonium group and an ammonium group, an anhydride group, a hydroxyl alkylamide group, and an epoxy group.

[0028]  As used herein, "alkylene" refers to an acyclic or cyclic, saturated hydrocarbon

group having a carbon chain length of from C2 to C25. Nonlimiting examples of suitable

alkylene groups include those described in U.S. Pat. No. 6,657,001, column 11, lines 35 to

40, the cited portion which is incorporated herein by reference.

[0029]  As used herein, "oxyalkylene" refers to an alkylene group containing at least one

oxygen atom bonded to, and interposed between, two carbon atoms and having an alkylene

carbon chain length of from C2 to Cas- Nonlimiting examples of suitable oxyalkylene groups

include those described in U.S. Pat. No. 6,657,001, column 11, lines 44 to 49, the cited

portion which is incorporated herein by reference.

[0030]  As used herein, "alkylene aryl" refers to an acyclic alkylene group substituted with at

least one aryl group, for example, phenyl, and having an alkylene carbon chain length of C2

to €25. The aryl group can be further substituted, if desired. Nonlimiting examples of suitable

substituent groups for the aryl group include those described in U.S. Pat No. 6,657,001,

column 11, lines 52, to colunui 12, line 2, the cited portion which is incorporated herein by

reference.

[0031]  Formulae (III) and (IV) are diagrammatic, and are not intended to imply that the

parenthetical portions are necessarily blocks, although blocks may be used where desired. In

some cases the polysiloxane may comprise a variety of siloxane units.

[0032]  In one embodiment, the present invention is directed to a composition as previously

described wherein the substituent group R' represents an oxyalkylene group. In another

embodiment, R^ represents an oxyalkylene group, and X represents a group which comprises

at least two reactive functional groups.

[0033]  In another embodiment, the present invention is directed to any composition as

previously described comprising at least one polysiloxane having the structure (HI) or (IV)

described above, wherein (n + m) ranges from 2 to 9. In yet another embodiment, in

compositions comprising at least one polysiloxane having the structure (III) or (IV) described

above, (n+m) ranges from 2 to 3. In another embodiment, in compositions comprising at least

one polysiloxane having the structure (IE) or (IV) described above, (n' + m') ranges from 2 to

9. In another embodiment, in compositions conprising at least one polysiloxane having the

structure (HI) or (IV) described above, (n' + m') ranges from 2 to 3.

10 [0034] In one embodiment, the present invention is directed to a composition wherein X of structure (IV) represents a group con^)rising at least one reactive functional group selected comprising a hydroxyl group and a carbamate group. In another embodiment, the present invention is directed to a composition wherein X represents a group which comprises at least two hydroxyl groups. In certain embodiments, X can comprise a polymeric urethane or urea-containing material which is terminated with isocyanate, hydroxyl, primary or secondary amine functional groups, or mixtures of any of the foregoing. When the substituent group X comprises such functional groups, the polysiloxane can be the reaction product of a polysiloxane polyol, one or more polyisocyanates and, optionally, one or more compounds having at least two active hydrogen atoms per molecule selected from hydroxyl groups, primary amine groups, and secondary amine groups. Suitable polyisocyanates as well as suitable compounds having at least two active hydrogen atoms per molecule are described in U.S. Pat. No. 6,657,001, column 16, line 59, to column 17, line 7; column 17, lines 19 to 32; and column 17, lines 37 to 48, the cited portions of which are incorporated herein by reference. In some embodiments, X can comprise a polymeric ester-containing group which is terminated with hydroxyl or carboxylic acid functional groups. When X is such a group, the polysiloxane can be the reaction product of a polysiloxane polyol, one or more materials having at last one carboxylic acid functional group, and one or more organic polyols. Nonlimiting suitable examples of materials having at least one carboxylic acid functional group include carboxylic acid group-containing polymers well-known in the art, for example, carboxylic acid group-containing acrylic polymers, polyester polymers, and polyurethane polymers, such as those described in U.S. Pat. No. 4,681,811. Nonlimiting examples of suitable organic polyols include those described in U.S. Pat. No. 6,657,001, lines 23 to 32; U.S. Pat. No. 4,046,729, column 7, Une 52, to column 8, line 9; colunm 8, line 29, to column 9, line 66; and in U.S. Pat. No. 3,919,315 column 2, line 64, to column 3, line 33, the cited portions of which are being incorporated herein by reference.

[0035] In certain embodiments, the (b) polysiloxane is present in the coating composition at levels ranging from 0.01 weight percent to 90 weight percent based on the total weight of the resin soUds of the components used to form the coating composition. In other embodiments, the (a) polysiloxane is present in the coating composition at the levels described in U.S. Pat. No. 6,657,001, column 13, line 28, to column, 14, Une 7, the cited portion of which is being incorporated herein by reference. As used herein "based on total weight of the resin soUds" of the components which form the composition means that the amount of the component added during the formation of the composition is based upon the total weight of the solids

11

(non-volatiles) of the polysiloxane, any film-forming component and any curing agent present during formation of the coating composition, but not including the particles, any solvent, or any additive soUds such as hindered amine stabilizers, catalysts, photoinitiators, pigments including extender pigments and fillers, flow additives, and/or UV light absorbers. [0036] To form a polysiloxane containing epoxy groups, a polysiloxane containing hydroxyl functional groups can be further reacted with a polyepoxide. The polyepoxide can be an aliphatic or cycloaliphatic polyepoxide or mixtures of any of the foregoing. Nonlimiting examples of polyepoxides suitable for use include epoxy functional acrylic copolymers prepared from at least one ethylenically unsaturated monomer having at least one epoxy group, for example glycidyl (meth)acrylate and allyl glycidyl ether, and one or more ethylenically unsaturated monomers which have no epoxy functionality. The preparation of such epoxy functional acrylic copolymers is described in detail in U.S. Pat. No. 4,681,811 at column 4, line 52 to column 5, line 50, the cited portion of which is being incorporated herein by reference. Component (c):

[0037] As stated above, the coating composition of the present invention comprises a reactant comprising a functional group that is reactive with component (b). For example, component (c) may comprise a functional group that is reactive with a functional group of component (b). In some embodiments, the reactant comprises a functional group that is reactive with the functional group of (b) as well as a functional group that can react with other reactants that can also be considered as component (c).

[0038] In certain embodiments, component (c) can comprise a curing agent (crosslinking agent). Suitable curing agents include, without limitation, an aminoplast resin, a polyisocyanate, a blocked polyisocyanate, a polyepoxide, a polyacid, a polyol, or combinations thereof. Suitable aminoplast compounds that may be used in the present invention include those described in U.S. Pat. No. 6,657,001, column 26, lines 3 to 27, the cited portion of which is being incorporated herein by reference. Examples of such anunoplast compounds include CYMEL (commercially available from Cytec Industries, Inc.) and RESIMENE (available from Solutia, Inc.).

[0039] Other curing agents suitable for use in the present invention include, but are not limited to, polyisocyanate curing agents. As used herein, the term "polyisocyanate" is intended to include blocked (or capped) polyisocyanates as well as unblocked polyisocyanates. The polyisocyanate can be an aliphatic or an aromatic polyisocyanate, or a mixture of the foregoing two. Diisocyanates can be used, although higher polyisocyanates

12

such as isocyanurates of diisocyanates are often used. Higher polyisocyanates also can be used in combination with diisocyanates. Isocyanate prepolymers, for example, reaction products of polyisocyanates with polyols also can be used.

[0040] Additional curing agents that may be used in the present invention include those described in U.S. Pat. No. 6,657,001, colunm 26, line 62, to column 27, line 20; column 26, lines 25 to 32; colunm 27, lines 36 to 44; column 26, lines 48 to 60; and column 26, line 66, to column 27, line 12, the cited portion of which are being incorporated herein by reference. [0041] In certain embodiments, the amount of curing agent in the coating composition is generally present in an amount ranging from 1 weight percent to 65 weight percent, such as from 5 weight percent to 65 weight percent, or from 10 weight percent to 45 weight percent, or from 15 weight percent to 40 weight percent, based on total weight of the resin soUds of the components which form the composition. Component (d):

[0042] As stated above, the coating composition of the present invention comprises a pliu-ality of particles. In certain embodiments, the particles have an average particle size less than 50 microns prior to incorporation into the composition. In some embodiments, the particles have an average particle size ranging from 1 nanometer (nm) to less than 1000 nm prior to incorporation into the composition. In other embodiments, the particles have an average particle size ranging from 1 nm to 100 nm, such as from 5 nm to 50 nm, or from 5 nm to 25 nm, or from 10 nm to 20 nm, prior to incorporation into the coating composition. In certain embodiments, particles of varying sizes may be used in the present invention. [0043] The shape (or morphology) of the particles can vary depending upon the specific embodiment of the present invention and its intended application. For example generally spherical morphologies (such as solid beads, microbeads, or hollow spheres), can be used, as well as particles that are cubic, platy, or acicular (elongated or fibrous). Additionally, the particles can have an internal structiu-e that is hollow, porous or void free, or a combination of any of the foregoing, e.g., a hollow center with porous or solid walls. For more information on suitable particle characteristics see H. Katz et al. (Ed.), Handbook of Fillers and Plastics (1987) at pages 9-10, which are specifically incorporated by reference herein. [0044] The particles can be formed from materials selected from polymeric and nonpolymeric inorganic materials, polymeric and nonpolymeric organic materials, composite materials, and mixtures of any of the foregoing. As used herein, the term "polymeric inorganic material" means a polymeric material having a backbone repeat unit based on an element or elements other than carbon. For more information see James Mark et al.,

13

Inorganic Polymers, Prentice Hall Polymer Science and Engineering Series, (1992) at page 5, which is specifically incorporated by reference herein. As used herein, the term "polymeric organic materials" means synthetic polymeric materials, semisynthetic polymeric materials and natural polymeric materials, all of which have a backbone repeat unit based on carbon. [0045] An "organic material," as used herein, means carbon containing compounds wherein the carbon is typically bonded to itself and to hydrogen, and often to other elements as well, and excludes binary compounds such as the carbon oxides, the carbides, carbon disulfide, etc.; such ternary compounds as the metallic cyanides, metallic carbonyls, etc.; and carbon-containing ionic compounds such as metallic carbonates, for example, calcium carbonate and sodium carbonate. See R. Lewis, Sr., Hawley's Condensed Chemical Dictionary, (12th Ed. 1993) at pages 761-762, and M. Silberberg, Chemistry The Molecular Nature of Matter and Change (1996) at page 586, which are specifically incorporated by reference herein. [0046] As used herein, the term "inorganic material" means any material that is not an organic material.

[0047] As used herein, the term "composite material" means a combination of two or more differing materials. The particles formed from composite materials generally have a hardness at their surface that is different from the hardness of the internal portions of the particle beneath its surface. More specifically, the surface of the particle can be modified in any manner well known in the art, including, but not limited to, chemically or physically changing its surface characteristics using techniques known in the art. [0048] For exan^le, a particle can be formed from a primary material that is coated, clad or encapsulated with one or more secondary materials to form a composite particle that has a softer surface. In yet another alternative embodiment, particles formed from composite materials can be formed from a primary material that is coated, clad or encapsulated with a different form of the primary material. For more information on particles useful in the present invention, see G. Wypych, Handbook of Fillers, 2nd Ed. (1999) at pages 15-202, which are specifically incorporated by reference herein.

[0049] The particles suitable for use in the compositions of the invention can comprise inorganic elements or compounds known in the art. Suitable particles can be formed from ceramic materials, metallic materials, and mixtures of any of the foregoing. Suitable ceramic materials comprise metal oxides, metal nitrides, metal carbides, metal sulfides, metal silicates, metal borides, metal carbonates, and mixtures of any of the foregoing. Specific, nonlimiting examples of metal nitrides are, for example, boron nitride; specific, nonlimiting examples of metal oxides are, for example, zinc oxide; nonlimiting examples of suitable

14

metal sulfides are, for example, molybdenum disulfide, tantalum disulfide, tungsten disulfide, and zinc sulfide; nonlimiting suitable examples of metal silicates are, for example, aluminum silicates and magnesium silicates such as vermiculite.

[0050] The particles can comprise, for example, a core of essentially a single inorganic oxide such as silica in colloidal, fumed, or amorphous form, alumina or colloidal alumina, titanium dioxide, cesium oxide, yttrium oxide, colloidal yttria, zirconia, e.g., coUoidal or amorphous zirconia, and mixtures of any of the foregoing; or an inorganic oxide of one type upon which is deposited an organic oxide of another type. It should be understood that when the composition of the invention is employed as a transparent topcoat, for example, as a clearcoat in a multi-component composite coating composition, particles should not seriously interfere with the optical properties of the composition. As used herein, "transparent" means that the cured coating has a BYK Haze index of less than 50 as measured using a BYK/Haze Gloss instrument.

[0051] Nonpolymeric, inorganic materials useful in forming the particles of the present invention comprise inorganic materials selected from graphite, metals, oxides, carbides, nitrides, borides, sulfides, silicates, carbonates, sulfates, and hydroxides. A nonhmiting example of a useful inorganic oxide is zinc oxide. Nonlimiting examples of suitable inorganic sulfides include molybdenum disulfide, tantalum disulfide, tungsten disulfide, and zinc sulfide. Nonlimiting examples of useful inorganic silicates include aluminum silicates and magnesium silicates, such as vermiculite. Nonlimiting examples of suitable metals include molybdenum, platinum, palladium, nickel, aluminum, copper, gold, iron, silver, alloys, and mixtures of any of the foregoing.

[0052] In one embodiment, the present invention is directed to compositions as previously described wherein the particles are selected from fumed sUica, amorphous silica, colloidal silica, alumina, colloidal alumina, titanium dioxide, cesium oxide, yttrium oxide, colloidal yttria, zirconia, colloidal zirconia, and mixtures of any of the foregoing. In another embodiment, the present invention is directed to compositions as previously described wherein the particles include colloidal silica. In some embodiments, the aforementioned materials can be surface treated or untreated. Other suitable materials from which the particles can be formed as well as other particle morphologies are described in U.S. Pat. No. 6,657,001, colunm 22, line 11, to column 23, line 52, the cited portion of which is incorporated herein by reference.

15 [0053]  In certain embodiments, the particles have a hardness value that is described in U.S. Pat. No. 6,657,001, column 20, line 64, to column 22, line 4, the cited portion of which is being incorporated herein by reference.

[0054] In certain embodiments, the total amount of particles present in the coating composition disclosed herein can range from 0.01 weight percent to 75 weight percent, such as greater than 0.1 weight percent, greater than 0.5 weight percent, or greater than 5 weight percent, based on total weight of the resin soUds of the components of the coating composition. Component (e):

[0055] In some embodiments, the coating composition of the present invention further includes a film-forming material. Suitable film-forming materials that may be used as component (e) include, without limitation, acrylic polymers, polyester polymers, polyurethane polymers, polyaniide polymers, polyether polymers, bisphenol A based epoxy polymers, polysiloxane polymers, copolymers thereof, or mixtures thereof In certain embodiments, the film-forming material is different from (b).

[0056] In certain embodiments, the film-forming material comprises a reactive functional group such as a hydroxyl group, carboxylic acid group, isocyanate group, blocked isocyanate group, carboxylate group, primary amine group, secondary amine group, amide group, carbamate group, anhydride group, hydroxyl alkylamide group, epoxy group, or combinations thereof It is noted that in some embodiments, the reactive functional group of the fikn-forming material, which can be the same or different from the reactive functional group of (b), can also be reactive toward component (c). In other embodiments, however, an additional curing agent, which is only reactive with the reactive functional group of the fihn-forming polymer, may be added to the coating composition of the present invention. Suitable curing agents that can be used include those described above in connection with component (c). In certain embodiments, the curing agent described in this paragraph may be the same or diflferent from the curing agent described above.

[0057] In an embodiment of the present invention, the additional polymer having at least one reactive functional group, if employed, is generally present, when added to the other components in the composition, in an amount ranging form 1 weight percent to 90 weight percent, such as from 2 weight percent to 80 weight percent, from 5 weight percent to 60 weight percent, or from 10 weight percent to 50 weight percent, based on the total weight of the resin soUds of the coating composition. Other Components:

16 [0058] The coating composition described herein may further comprise additional ingredients such as colorants. As used herein, the term "colorant" means any substance that imparts color and/or other opacity and/or other visual effect to the composition. The colorant can be added to the coating in any suitable form, such as discrete particles, dispersions, solutions and/or flakes (e.g., aluminum flakes). A single colorant or a mixtvu-e of two or more colorants can be used in the coating composition described herem.

[0059] Example colorants include pigments, dyes and tints, such as those used in the paint industry and/or listed in the Dry Color Manufacturers Association (DCMA), as well as special effect compositions. A colorant may include, for example, a finely divided solid " powder that is insoluble but wettable under the conditions of use. A colorant can be organic or inorganic and can be agglomerated or non-agglomerated. Colorants can be incorporated into the coatings by use of a grind vehicle, such as an acrylic grind vehicle, the use of which will be familiar to one skilled in the art.

[0060] Example pigments and/or pigment compositions include, but are not limited to, carbazole dioxazine crude pigment, azo, monoazo, disazo, naphthol AS, salt type (lakes), benzimidazolone, condensation, metal complex, isoindolinone, isoindoline and polycyclic phthalocyanine, quinacridone, perylene, perinone, diketopyrrolo pyrrole, thioindigo, anthraquinone, indanthrone, anthrapyrimidine, flavanthrone, pyranthrone, anthanthrone, dioxazine, triarylcarbonium, quinophthalone pigments, diketo pyrrolo pyrrole red ("DPPBO red"), titanium dioxide, carbon black, or mixtures thereof. The terms "pigment" and "colored filler" can be used interchangeably.

[0061] Example dyes include, but are not limited to, those that are solvent and/or aqueous based such as phthalo green or blue, iron oxide, bismuth vanadate, anthraquinone, perylene, aluminum and quinacridone.

[0062] Example tints include, but are not Umited to, pigments dispersed in water-based or water miscible carriers such as AQUA-CHEM 896 commercially available from Degussa, Inc., CHARISMA COLORANTS and MAXITONER INDUSTRIAL COLORANTS commercially available from Accurate Dispersions division of Eastman Chemical, Inc. [0063] As noted above, the colorant can be in the form of a dispersion including, but not limited to, a nanoparticle dispersion. Nanoparticle dispersions can include one or more highly dispersed nanoparticle colorants and/or colorant particles that produce a desired visible color and/or opacity and/or visual effect. Nanoparticle dispersions can include colorants such as pigments or dyes having a particle size of less than 150 nm, such as less than 70 nm, or less than 30 nm. Nanoparticles can be produced by milling stock organic or

17 inorganic pigments with grinding media having a particle size of less than 0.5 mm. Example nanoparticle dispersions and methods for making them are identified in U.S. Patent No. 6,875,800. Nanoparticle dispersions can also be produced by crystallization, precipitation, gas phase condensation, and chemical attrition (i.e., partial dissolution). In order to minimize re-agglomeration of nanoparticles within the coating, a dispersion of resin-coated nanoparticles can be used. As used herein, a "dispersion of resin-coated nanoparticles" refers to a continuous phase in which discreet "composite microparticles", which comprise a nanoparticle and a resin coating on the nanoparticle, is dispersed. Example dispersions of resin-coated nanoparticles and methods for making them are identified in United States Patent AppUcation Publication 2005/0287348, U.S. Provisional AppUcation No. 60/482,167, and United States Patent Application Serial No. 11/337,062,
