Repository: anandvc/allindianpatents

File: patents/279037-polymer-compositions.html (part 1 of 2)
Indian Patents. 279037:POLYMER COMPOSITIONS

Indian Patents

Recently Granted Patents

  Recently Published Patents

Title of Invention	POLYMER COMPOSITIONS

Abstract	Polymers are described that are prepared from di- and mono-functional silicone and silane monomers of Formula 1 "  in which Y represents a direct bond or a oxy group; R1 represents an optionally substituted organo group with at least one double bond which optionally may be an activated unsaturated moiety such as a (meth) acrylate group:for example l-n-propoxy(acrylate) or ethenyl; and R1 and R1 each separately, and independently within each optional repeat unit, represent an optionally substituted hydrocarbo, hydrocarbo(oxy) , hydrosilico and/or hydrosilico(oxy) groups; or example, methyl; or trimethylsiloxy; R"" independently represents an optionally subsitituted organo group with at least one double bond (such as R1 above) an optionally subsitituted hydrocarbo, and/or hydrosilico group for example trimethylsilyl or ethenyl; and n is from about 0 to about 2000; preferably from about 1 to about 100, for example n is 1. Such polymer precursors can be used to prepare flow modifying agents, defoamers and/or pressure sensitive adhesives.	

Full Text	POLYMER COMPOSITIONS

This invention relates to certain silicon containing polymers that have various uses. Such uses including, but are not limited to, use as additives to reduce the amount of foam produced in a composition to which they are added (de-foamers); use as additives to modify the rheology of a composition to which they are added (flow-modifiers); and/or use as pressure sensitive adhesives (PSA). The invention also relates to suitable polymer precursors for making these polymers; processes for making the polymers; use of these polymers in various uses for example as de-foamers, flow modifiers and/or PSA; and suitable formulations containing these polymers and/or their polymer precursors.

This application claims the benefit of US provisional application USSN 60/840,440 filed on 28 August 2006 the contents of which are hereby incorporated by reference.

DEFOAMER

Some compositions (for example lubricants) have a tendency to generate significant amounts of undesirable foam during use. This is a tendency which can be aggravated by many of the other additives in a formulation such as those used to improve lubricant performance. Various agents have been developed (such as acrylate polymers) which are widely added in minor effective amounts to suppress foam generation.

However current anti-foaming agents are unsatisfactory and a continuing need exists to inhibit foaming more effectively. Newer lubricant formulations have been developed that can be used over a wider range of conditions. These require a corresponding improvement in anti-foaming performance. It would be desirable to provide an improved anti-foaming agent that suppresses foam over a wide range of conditions when added to suitable formulations (such as hydrocarbon oils). It is one object of the present invention to address this problem.

Therefore one aspect of the present invention provides anti-foaming additives (defoamers) comprising the polymers described below. Another aspect of the invention relates to (co)monomers used to make these defoamers and processes for preparing them. A further aspect of the invention provides the compositions / formulations to which these defoamers are added (defoaming compositions). Preferred de-foaming compositions are lubricants and/or oils such as synthetic and/or hydrocarbon oils.

FLOW MODIFIER

Some compositions (for example coating formulations) may not have the desired rheology for example they may not be readily applied to a desired substrate to form a substantial defect free uniform coat thereon.  Various agents (flow modifiers) have been developed which can

be added to a coating composition to modify rheology and for example improve surface quality of the resultant coating film. Use of appropriate flow modifiers may improve properties such as composition flow and levelling, high gloss (i.e. increased directional reflectance properties such as specular gloss, contrast gloss, DOI [distinctiveness of image] gloss, absence of texture gloss, haze and/or sheen); control the forming of defects (such as crater, fish eye, pin holes, and/or orange peel [dimpled surface irregularity due to failure of liquid coating to level after application]).

However current flow modifiers agents are not completely satisfactory and it would be desirable to provide flow modifiers which exhibit improvements in some of all of the above, it is one object of the present invention to address this problem.

Therefore another aspect of the present invention provides flow modifiers comprising the polymers described below. Another aspect of the invention relates to (co)monomers used to make these flow modifiers and processes for preparing them. A further aspect of the invention provides the compositions / formulations to which these flow modifiers are added (flow modified compositions). Preferred flow modified compositions are coating compositions such as liquid coating resins.

PRESSURE SENSITIVE ADHESIVE

Pressure sensitive adhesives (PSA) form a permanently adhesive film capable of adhering to various surfaces upon slight pressure at ambient temperature. PSA may be formed from aqueous lattices or solutions in other solvents and are used to prepare self-adhesive products, such as labels, tapes or films. PSAs often require energy (in the form of for example heat, UV or e-beam radiation) to cure the adhesive and/or evaporate solvent.

However current PSA are not completely satisfactory for many high performance applications. It would be desirable to provide PSAs which have improved adhesive properties. Areas for improvement include one or more of the following areas: the capacity for the PSA perform over a broad range of temperatures at both high and low temperatures, low surface tension adhesion, improved chemical resistance, durability and loop tack. It is an object of the present invention to address some or all or these problems.

Therefore yet other aspect of the present invention provides PSA comprising the polymers described below. Another aspect of the invention relates to (co)monomers used to make these PSA and processes for preparing them. A further aspect of the invention provides the compositions / formulations to which these PSA are added (PSA compositions).

PRIOR ART

US 3166508 (Monsanto) describes a conventional anti-foaming additive of a mixture of various homo and copolymers comprising Ca.yalkyI acrylate. The mixture is added to an oil in amount less than 0.1 % by weight as this amount is stated to inhibit foam without adversely effecting the oil viscosity. This document does not mention the use of silicone containing monomers.

US 5840813 (Dow Corning) describes a process that uses low molecular weight (meth)acrylate siloxane monomers to prepare by mini emulsion high molecular weight homopolymers containing (meth)acryloxy groups as the polymer back bone with organosiloxane side chains. The stated use of these high molecular weight polymers is to formulate cosmetics and inks and lubricants.

US 5523373 (= EP 0679675) (Th. Goldschmidt) describes polymethacrylate ester poly siloxane AB block copolymers used as additives for lacquers and vanishes.

US 2002-0103288 (= EP 1193303) (Byk Chemie) describes compositions with anti-adhesion and dirt repelling properties comprising polysiloxane additives which have a siloxane side chain and a back bone which can be formed from many monomers including alkylacrylates. The document indicates that a mono acrylate functional siloxane monomer may be used to introduce the siloxane into the final polymer. Such mono functional monomers have a comb like structure.

US 2004-0054071 (= EP 1375605) (Byk Chemie) describes an AB block copolymer of preferred molecular weight 1 to 100 kilodalton each block being prepared by living free radical polymerisation of siloxane and acrylate monomers. Such polymers are prepared using mono functional silanes which form preferred polymers having a linear or comb structure. They are used as levelling agents.

Aspects of the present invention are described herein and in the claims.

Unless the context clearly indicates othenwise, as used herein plural forms of the terms herein are to be construed as including the singular form and vice versa.

The term "comprising" as used herein will be understood to mean that the list following is non-exhaustive and may or may not include any other additional suitable items, for example one or more further feature(s), component(s), ingredient(s) and/or substituent(s) as appropriate.

Therefore broadly the present invention relates to one or more reactive silicon containing polymer precursor(s) represented by Formula 1:

U'  /

n

Formula 1 in which

Y	represents a direct bond or a oxy group; preferably oxy,

R1 represents an optionally substituted organo group with at least one double bond which optionally may be an activated unsaturated moiety such as a (meth) acrylate group:

for example	1	l-n-propoxy(acrylate);	(ethenyl);

R1 and R1 each separately, and independently within each optional repeat unit, represent an optionally substituted hydrocarbo, hydrocarbo(oxy) , hydrosilico and/or hydrosilico(oxy) groups;

I

in which

Y	represents a direct bond or a oxy group; preferably oxy,

R1 represents an optionally substituted organo group with at least one double bond which optionally may be an activated unsaturated moiety such as a (meth) acrylate group:

for example	1	l-n-propoxy(acrylate);	(ethenyl);

R1 and R1 each separately, and independently within each optional repeat unit, represent an optionally substituted hydrocarbo, hydrocarbo(oxy) , hydrosilico and/or hydrosilico(oxy) groups;

-—Si1  1

/  O

for example, methyl;	(trimethylsiloxy);

R"* independently represents an optionally substituted organo group with at least one double

bond (such as R1 above) an optionally substituted hydrocarbo, and/or hydrosilico group

—-Si~-~»1

for example	(trimethylsilyl);	(ethenyl);

n is from about 0 to about 2000; preferably from about 1 to about 100,

for example n is 1 with the proviso ("Proviso P") that the polymer precursors are other than composed of a polysiloxane main chain and at least one block of polymerised unsaturated monomers obtained by reacting at least one polysiloxane containing pre-polymer containing at least one transferable group with ethylenically unsaturated monomers in a controlled free radical additional polymerisation.

Another aspect of the invention provides use as a flow modifying agent of or more reactive silicon containing polymer precursor(s) represented by Formula 1a (as described herein) i.e. excluding those of Formula 1 described by Proviso P herein.

A yet other aspect of the invention provides use as a defoamer of one or more reactive silicon containing polymer precursor(s) represented by Formula lb;

,2

Formula lb in which

Y represents a direct bond or a oxy group; preferably oxy,

R1 represents an optionally substituted organo group with at least one double bond which optionally may be an activated unsaturated moiety such as a (meth) acrylate group:

for example	*-*	1-n-propoxy(acryl9te);	(ethenyl);

R1 and R1 each separately, and independently within each optional repeat unit, represent an optionally substituted hydrocarbo, hydrocarbo(oxy) , hydrosilico and/or hydrosilico(oxy) groups;

—Si1  .

/  O

for example, methyl;	(trimethylsiloxy);

R** independently represents an optionally substituted organo group with at least one double

bond (such as R1 above) an optionally substituted hydrocarbo, and/or hydrosilico group

/	1V1

for example	(trimethylsilyl);	(ethenyi);

n is from about 0 to about 2000; preferably from about 1 to about 100, for example n is 1.

A still other aspect of the invention provides the use in the preparation of a pressure sensitive adhesive of one or more reactive silicon containing polymer precursor(s) represented by Formula lb (as described herein):

For convenience Formula la is used herein to denote only those compounds of Formula 1 that are not described by proviso "P" whereas Formula lb is used herein to denotes all those compounds of Formula 1 including those described by proviso "P". Formulae 2a, 2b etc are used similarly.

Formula 2

which are those of Formula 1 in which Y is -0-, n is 1

R1 is	1	(l-n-propoxy(acrylate));

—Si1  ,

/  1

R1 and R1 are both	(trimethylsiloxy); and

Most conveniently compounds of Formula 1 (i.e. Formula la and/or lb) may comprise: a)  compounds of Formula 2

; or

b)  compounds of Formula 3

Formula 3 which are those of Formula 1 in which Y is -0-,

R1 and R" are both  /1  (ethenyl), and R1 and R1 are both methyl

Conveniently the polymer precursors of the invention represented by Formula 1 comprise difunctionai silanes and/or mono or multi functional silicones.

Preferably the polymer precursors of Formula 1 are suitable for preparing one or more of: an anti-fearning polymeric additive (defoamer); an additive that modifies the rheology of a composition to which it is added (flow-modifiers); and/or a pressure sensitive adhesive.

Preferably in Formula 1,

R1 is hydrogen or a hydrocarbyl group;

R1 and R1 each separately, and independently within each optional repeat unit, represent an

optionally substituted hydrocarbo group and/or optionally substituted hydrocarbosilyloxy;

n is from about 0 to about 2000; preferably from about 1 to about 100

A further aspect of the invention provides a method of using one or more compounds of Formula 1b to prepare one or more anti-foaming polymeric additives (defoamer);

A further aspect of the invention provides a method of using one or more compounds of Formula 1b to prepare one or more pressure sensitive adhesives.

A further aspect of the invention provides a method of using one or more compounds of Formula la to prepare one or more additives that modify the rheology of a composition to which it is added (flow-modifier).

Conveniently the polymer precursors represented by Formula 1 comprise mono functional silanes, difunctionai silanes and/or mono or multi functional silicones.

Preferred monofunctional silicone polymer precursors of Formula 1a are those where:

Y is oxy

R1 is H or Ci-iohydrocarbyl group, more preferably H or Ci.4alkyl.

X1 is H, vinyl, (meth)acryloxy, amino, hydroxyl, epoxy and/or carboxyl

R1 and R1 independently represent alkyl, alkoxy,-CH=CH2, phenyl, alkyl, alkyl or alkoxy

group, any of the aforegoing optionally substituted by one or more halo, amine, hydroxyl

and/or carboxyl group(s): more preferably independently selected from Ci.4alkyl optionally

substituted  by fluoro,  amino,  hydroxyl  and/or carboxyl group(s),  Ci.4alkoxy optionally

substituted by amino, hydroxyl and/or carboxyl group(s, -CH=CH2, phenyl, and

R" is optionally substituted alkyl or alkoxy (more preferably substituted Ci.4alkyl and/or

Ci.4alkoxy); where the optional substituent is selected from H, vinyl, (meth)acryloxy, amino,

hydroxyl, epoxy and/or carboxyl

Preferred difunctional silicone polymer precursors of Formula 1b are those where:

R1 and R" independently represent optionally substituted alkyl or alkoxy , (more preferably

optionally substituted Ci.4alkyl and/or Ci.4alkoxyl); where the optional substituent is selected

from H, vinyl, (meth)acryloxy, amino, hydroxyl, epoxy and/or carboxyl and

R1 and  R1 independently represent alkyl, alkoxy,  -CH=CH2 and/or phenyl, any of the

aforegoing optionally substituted by one or more alkyl, halo, amine, hydroxyl and/or carboxyl

group(s): more preferably independently selected from Ci.4alkyl optionally substituted by

fluoro, amino, hydroxyl and/or carboxyl group(s), Ci-4alkoxy optionally substituted by amino,

hydroxyl and/or carboxyl group(s), -CH=CH2, and/or phenyl.

A yet other convenient aspect of the present invention provides polymer precursors of

Formula 1 where Y is a direct bond (i.e. silanes).  Preferred silane polymer precursors of

Formula 1 are those where:

R1 represents optionally substituted -CH=CH2 ,(more preferably -CH=CH2 or -CMe1CHa),

where the optionally substituent (which may be divalent and thus form a link with the silane

moiety) is Ci.4alkyl or Ci.4alkoxyl alkoxy; and

R1, R1 and R"* independently represent alkyl, alkoxy, -CH=CH2 and/or phenyl, any of the

aforegoing optionally substituted by one or more alkyl, halo, amine, hydroxyl and/or carboxyl

group(s): more preferably independently selected from Ci.4alkyl optionally substituted by

fluoro, amino, hydroxyl and/or carboxyl group(s), Ci.4alkoxy optionally substituted by amino,

hydroxyl and/or carboxyl group(s), -CH=CH2, and/or phenyl.

In Formulae 1,1a and lb, preferably n is from about 5 to about 500, more preferably from about 10 to about 200. if the Formulae 1 herein represent a poiydisperse mixture then n is a average over the mixture, if Formulae 1 represent a monodisperse compound then n is an integer.

Preferably the polymer precursors of the invention have a molecular weight of from about 200 to about 6000 daltons, more preferably 500 to about 4000 daltons, most preferably from about 800 to about 2000 daltons.

Advantageously the monomers of Formula 1 may comprise vinyl terminated siloxane, allyl mono trimethylsiloxy terminated polyethylene oxide, methacryloxy mono trimethylsiloxy terminated polyethylene oxide, monocarbinol terminated polydimethylsiloxane, dicarbinol terminated polydimethylsiloxane, 2 or 3-epoxy propylether terminated polydimethylsiloxane.

Useful silicone monomers of the invention comprise those of formula:

X' R'Si(Me)2[OSi(Me2)]nOSi(Me)2Y' i.e. in those of Formula 1 where Y is -O-R' is -0Si(Me)2Y'

where

Y1 is hydrogen or alkyl, for example methyl or X1 (as described below); and R1 and R1 are both methyl; R'isX'R'Si(Me)2-

where

X1 is hydrogen, vinyl, acryloxy, methacryloxy, amino, hydroxyl, epoxy or carboxyl for

example acryloxy; and

R1 is alkylene or alkoxylene.

More useful silicone monomers are those tertiary silicones such as:

(Me3SiO)3SiC3H60COCH=CH2 i.e. in those of Formula 1 where Yis -O-n is 1

R1 is MesSi-

R1 and R1 are each MesSiO-R' is -C3H60COCH=CH2

Conveniently R1 and R1 are independently the same as they each re-occur in each repeat unit and/or conveniently R1 and R1 are identical within each repeat unit and one or more repeat units may be different. More conveniently R1 and R1 are the same throughout Formula 1.

The terms 'functional group'; optional substituent' and/or 'optionally substituted' as used herein (unless followed by a list of other substituents) signifies one or more of following groups (or substitution by these groups): carboxyl, sulpho, formyl, hydroxyl, amino, imino, nitrilo,  mercapto, cyano,  nitro,  methyl,  methoxy,  phospho and/or combinations thereof.

10

These optional groups include ail chemically possible combinations in the sarhe moiety of a plurality (preferably two) of the aforementioned groups (e.g. amino and sulphonyl if directly attached to each other represent a sulphamoyl group). Preferred optional substituents comprise: carboxyl, sulpho, hydroxyl, amino, mercapto, cyano, methyl, halo, trihalomethyl and/or methoxy.

The synonymous terms 'organic substituenf and "organic group" as used herein (also abbreviated herein to "organo") denote any univalent or multivalent moiety (optionally attached to one or more other moieties) which comprises one or more carbon atoms and optionally one or more other heteroatoms.

Organic groups may comprise organoheteryl groups (also known as organoelement groups) which comprise univalent groups containing carbon, which are thus organic, but which have their free valence at an atom other than carbon (for example organothio gropps). Organic groups may alternatively or additionally comprise organyl groups which comprise any organic substituent group, regardless of functional type, having one free valence at a carbon atom. Organic groups may also comprise heterocyclyl groups which comprise univalent groups formed by removing a hydrogen atom from any ring atom of a heterocyclic compound: (a cyclic compound having as ring members atoms of at least two different elements, in this case one being carbon). Preferably the non carbon atoms in an organic group may be selected from: hydrogen, halo, phosphorus, nitrogen, oxygen, silicon and/or sulphur, more preferably from hydrogen, nitrogen, oxygen, phosphorus and/or sulphur. Convenient phosphorous containing groups may comprise: phosphinyl (i.e. a '-PR3' radical where R independently denotes H or hydrocarbyl); phosphinic acid group(s) (i.e. a '-P(=0)(0H)2' radical); and phosphonic acid group(s) (i.e. a '-P(=0)(0H)3' radical).

Most preferred organic groups comprise one or more of the following carbon containing moieties: alkyi, alkoxy, alkanoyl, carboxyl, carbonyl, formyl and/or combinations thereof; optionally in combination with one or more of the following heteroatom containing moieties: oxy, thio, sulphinyl, sulphonyl, amino, imino, nitrilo and/or combinations thereof. Organic groups include all chemically possible combinations in the same moiety of a plurality (preferably two) of the aforementioned carbon containing and/or heteroatom moieties (e.g. alkoxy and carbonyl if directly attached to each other represent an alkoxycarbonyl group).

The term 'hydrocarbo group' as used herein is a sub-set of a organic group and denotes any univalent or multivalent moiety (optionally attached to one or more other moieties) which consists of one or more hydrogen atoms and one or more carbon atoms and may comprise one or more saturated, unsaturated and/or aromatic moieties. Hydrocarbo groups may comprise one or more of the following groups. Hydrocarbyl groups comprise univalent groups formed by removing a hydrogen atom from a hydrocarbon (for example alkyl). Hydrocarbylene groups comprise divalent groups formed by removing two hydrogen atoms

from a hydrocarbon, the free valencies of which are not engaged in a doi,jble bond (for example alkylene). Hydrocarbylidene groups comprise divalent groups (which may be represented by "R2C=") formed by removing two hydrogen atoms from the same carbon atom of a hydrocarbon, the free valencies of which are engaged in a double bond (for example alkylidene). Hydrocarbylidyne groups comprise trivalent groups (which may be represented by "RC="), formed by removing three hydrogen atoms from the same carbon atom of a hydrocarbon the free valencies of which are engaged in a triple bond (for example alkylidyne). Hydrocarbo groups may also comprise saturated carbon to carbon single bonds (e.g. in alkyl groups); unsaturated double and/or triple carbon to carbon bonds (e.g. in respectively alkenyl and alkynyl groups); aromatic groups (e.g. in aryl groups) and/or combinations thereof within the same moiety and where indicated may be substituted with other functional groups.

Similar to the term organo above the term silico used herein denotes any univalent or multivalent moiety (optionally attached to one or more other moieties) comprises one or more (preferably one) silicon atoms combined with one or more organo moieties and/or hydrogen atoms. The term silyl denotes an univalent silico moiety (analogous to hydrocarbyl) and silylene a dilavent silico moiety (analogous to hydrocarbylene) comprising a silicon atom combined with one or more organo moieties and/or hydrogen atoms.

The term 'alkyl' or its equivalent (e.g. 'aik') as used herein may be readily replaced, where appropriate and unless the context clearly indicates otherwise, by terms encompassing any other hydrocarbo group such as those described herein (e.g. comprising double bonds, triple bonds, aromatic moieties (such as respectively alkenyl, alkynyl and/or aryl) and/or combinations thereof (e.g. aralkyl) as well as any multivalent hydrocarbo species linking two or more moieties (such as bivalent hydrocarbylene radicals e.g. alkylene).

Any radical group or moiety mentioned herein (e.g. as a substituent) may be a, multivalent or a monovalent radical unless otherwise stated or the context clearly indicates otherwise (e.g. a bivalent hydrocarbylene moiety linking two other moieties). However where indicated herein such monovalent or multivalent groups may still also comprise optional substituents. A group which comprises a chain of three or more atoms signifies a group in which the chain wholly or in part may be linear, branched and/or form a ring (including spiro and/or fused rings). The total number of certain atoms is specified for certain substituents for example Ci.Norgano, signifies a organo moiety comprising from 1 to N carbon atoms. In any of the formulae herein if one or more substituents are not indicated as attached to any particular atom in a moiety (e.g. on a particular position along a chain and/or ring) the substituent may replace any H and/or may be located at any available position on the moiety which is chemically suitable and/or effective.

12

Preferably any of the organo groups listed herein comprise from 1 to 36 carbon atoms, more preferably from 1 to 18. It is particularly preferred that the number of carbo'n atoms in an organo group is from 1 to 12, especially from 1 to 10 inclusive, for example from 1 to 4 carbon atoms.

As used herein chemical terms (other than lUAPC names for specifically identified compounds) which ■ comprise features which are given in parentheses - such as (alkyl)acrylate, (meth)acrylate and/or (co)polymer - denote that that part in parentheses is optional as the context dictates, so for example the term (meth)acrylate denotes both methacrylate and acrylate.

Certain moieties, species, groups, repeat units, compounds, oligomers, polymers, materials, mixtures, compositions and/or formulations which comprise and/or are used in some or all of the invention as described herein may exist as one or more different forms such as any of those in the following non exhaustive list: stereoisomers (such as enantiomers,(e.g. E and/or Z forms), diastereoisomers and/or geometric isomers); tautomers (e.g. keto and/or enol forms), conformers, salts, zwitterions, complexes (such as chelates, clathrates, crown compounds, cryptands / cryptates, inclusion compounds, intercalation compounds, interstitial compounds, ligand complexes, organometallic complexes, non-stoichiometric complexes, TT-adducts, solvates and/or hydrates); isotopically substituted forms, polymeric configurations [such as homo or copolymers, random, graft and/or block polymers, linear and/or branched polymers (e.g. star and/or side branched), cross-linked and/or networked polymers, polymers obtainable from di and/or tri-valent repeat units, dendrimers, polymers of different tacticity (e.g. isotactic, syndiotactic or atactic polymers)]; polymorphs (such as interstitial forms, crystalline forms and/or amorphous forms), different phases, solid solutions; and/or combinations thereof and/or mixtures thereof where possible. The present invention comprises and/or uses all such forms which are effective as defined herein.

POLYMERS

In a further aspect of the present invention there is provided a polymer obtained and/or obtainable from one or more of the mono silicon functional polymer precursor(s) of the present invention (e.g. as represented by Formula 1 and described herein).

Preferably the polymeric anti-foaming agent of the present invention comprises a co-polymer obtained and/or obtainable from one or more of the mono silicon functional polymer precursor(s) of the present invention and one or more non silicon polymer percursor(s).

Preferably the non silicon functional polymer precursor comprising one or more activated unsaturated  moiet(ies),  more  preferably  one  or  more  vinyl-functionalized  polymer

13

precursor(s), for example one or more (meth)acrylate(s). These are described more fully below.

Silicone modified polymers of the invention may include homo-polymers, co-polymers, ter-polymers, tetra-polymers and penta- or multi-monomer compositions blends and/or mixtures of the non silicone and monofunctional silicone polymer precursor(s).

Conveniently the silicone modified polymers of the present invention may comprises polymers formed from vinyl-functionalized mono-terminal silicone monomers such as monomethacryloxypropyl terminated polydimethylsiloxane and mono vinyl terminated polydimethylsiloxane with any of the non silicone monomers described herein.

The reactive silicone comprising the polymer of the invention is preferably present in amount from a trace amount to 100% by weight. More preferably polymers of the invention comprise from about 0.1% to about 50%, most preferably from about 0.1% to about 20%, for example from about 1 % to about 10% by weight of polymer obtained from mono functional reactive silane and/or silicone monomers such as (meth)acrylated macro silicones. Conveniently the polymer that is not obtained from the reactive silicone monomers is obtained substantially entirely from vinyl-functionalized polymer precursor(s), for example one or more (meth)acrylate(s).

As used herein molecular weight can be denoted in units of dalton (Da) or kilodaltons (kDa). Units of kg/mol may also be used herein to denote a weight-average molar mass (where 1 kDa is equivalent to 1 kg/mol). Unless indicated to the contrary all molecular weights or molar masses used herein are measured or calculated as a weight average (Mw).

Preferably the molecular weight of polymers of the invention is from about 5 kilodaltons (kDa) to several million Dalton, more preferably from about 20 kDa to about 500 kDa, most preferably up to about 150 kDa, for example up to about 100 kDa.

Preferably polymer percursors of Formula 1 contain at least about 0.1% Si and preferably from about 0.1 % to about 10% weight percent silicon.

The amount of siliconated acrylate monomer in the acrylate copolymer is adequate to provide the aforementioned positive amount up to about 60 weight % silicon in the acrylate copolymer.

Preferred amounts of siliconated acrylate monomer that can be used to achieve the desired concentration in the copolymer is from about 0.001 to about 20 weight %, more preferably about 0.01 to about 10 weight %, most preferably about 0.1 to about 5 weight %.

14

The molecular weight (weight average Mw) of the acrylate copolymer defoaming agent can vary within broad limits and is generally from about 10 kDa to about 500 kDa, preferably from about 20 to about 250 kDa, more preferably from about 20 to about 250 kDa. The applicant has found that at molecular weight above about 250 kDa (especially above 500 kDa) the acrylate copolymer tends to settle out in many hydrocarbon oils and lose defoaming effectiveness which relies on being finely dispersed in the oil. When the molecular weight is lower than about 10,000 daltons generally the polymer tends to dissolve in and form the same phase as the oil and when this happens the polymer cannot act as a defoamer.

The molecular weight (weight average Mw) of the acrylate polymer flow modifier may vary within broad limits, but preferably is from about 1,000 Da to about 50,000 Da, more preferably from about 3,000 Da to about 30,000 Da.

The molecular weight (weight average Mw) the acrylate polymer for pressure sensitive adhesive may be from about 1,000 Da to about 5 million Da, preferably from about 5,000 Da to about 800, 000 Da.

The silicon containing acrylate copolymer antifoaming agents of the invention are effective at very low concentrations, i. e. less than about 2000 parts per million parts of hydrocarbon oil, preferably less than 1500 ppm. From 20 to 500 parts of the copolymer is preferred, but this may be varied depending upon the nature of the oil, amounts less than 200 ppm by weight usually being sufficient.

The polymers of this invention may form polymeric particles and/or films and can be made by any suitable method such as describe herein.

The polymer of this invention can have a Tg in the range of -75-C to 250°C depending on the desired application.

The silicone modified polymers of the invention may also be blended with other suitable formulating components known to those skilled in the art. These may comprise: UV photo initiator(s), UV stabilizer(s), anti-oxidant(s), radical scavenger(s), thickener(s); other defoamer(s); plasticizer(s), solvent(s), tackifler(s), crosslinker(s), and catalyst(s). To improve defoaming perfomances components are preferred which enhance high temperature performance, durability, length of useful life and/or cost efficiency.

Polymers of the present invention may be prepared by one or more other suitable polymer precursor(s) which may be organic and/or inorganic and comprise any suitable (co)monomer(s), (co)polymer(s) [including homopolymer(s)] and mixtures thereof which comprise  moieties  which  are  capable  of forming  a bond with  the  or each  polymer

15

precursor(s) to provide chain extension and/or cross-linking with another of the or each polymer precursor(s) via direct bond(s) as indicated herein.

Polymer precursors of the invention may comprise one or more monomer(s,), oligomer(s), polymer(s); mixtures thereof and/or combinations thereof which have suitable polymerisable functionality.

A monomer is a substantially monodisperse compound of a low molecular weight (for example less than one thousand daltons) which is capable of being polymerised.

A polymer is a polydisperse mixture of macromolecules of large molecular weight (for example many thousands of daltons) prepared by a polymerisation method, where the macromolecules comprises the multiple repetition of smaller units (which may themselves be monomers, oligomers and/or polymers) and where (unless properties are critically dependent on fine details of the molecular structure) the addition or removal one or a few of the units has a negligible effect on the properties of the macromolecule.

A oligomer is a polydisperse mixture of molecules having an intermediate mdlecular weight between a monomer and polymer, the molecules comprising a small plurality of monomer units the removal of one or a few of which would significantly vary the properties of the molecule.

Depending on the context the term polymer may or may not encompass oligomer.

The polymer precursor of and/or used in the invention may be prepared by direct synthesis or (if the polymeric precursor is itself polymeric) by polymerisation. If a polymerisable polymer is itself used as a polymer precursor of and/or used in the invention it is preferred that such a polymer precursor has a low polydispersity, more preferably is substantially monodisperse, to minimise the side reactions, number of by-products and/or polydispersity in any polymeric material formed from this polymer precursor. The polymer precursor(s) may be substantially un-reactive at normal temperatures and pressures.

Except where indicated herein polymers and/or polymeric polymer precursors of and/or used in the invention can be (co)polymerised by any suitable means of polymerisation well known to those skilled in the art. Examples of suitable methods comprise: thermal initiation; chemical initiation by adding suitable agents; catalysis; and/or initiation using an optional initiator followed by irradiation, for example with electromagnetic radiation (photo-chemical initiation) at a suitable wavelength such as UV; and/or with other types of radiation such as electron beams, alpha particles, neutrons and/or other particles .

16

The substituents on the repeating unit of a polymer and/or oligomer may be selected to improve the compatibility of the materials with the polymers and/or resins in which they may be formulated and/or incorporated for the uses described herein. Thus the size and length of the substituents may be selected to optimise the physical entanglement or interlocation with the resin or they may or may not comprise other reactive entities capable of chemically reacting and/or cross-linking with such other resins as appropriate.

NON SILICONE CO-MONOMERS

The selection of preferred non-silicone co-monomers for use to prepare copolymers of the present invention will generally be made depending on application performance criteria, such as desired Tg, polarity, dispersability, solubility, performance properties such as substrate wetting, peel and sheer strength, tack and loop, chemical resistance, compatibility, toughness and/or flexibility. The desired properties will depend on the end use of the polymer to be prepared. Preferred non silicon containing polymer precursors are those that comprise an activated unsaturated moiety.

Throughout this specification, the term "activated unsaturated moiety" "is used to denote an

species comprising at least one unsaturated carbon to carbon double bond in chemical

proximity to at least one activating moiety. Preferably the activating moiety comprises any

group which activates an ethylenically unsaturated double bond for addition thereon by a

suitable electrophillic group. Conveniently the activating moiety comprises oxy, thio,

(optionally organo substituted)amino, thiocarbonyl and/or carbonyl groups (the latter two

groups optionally substituted by thio, oxy or (optionally organo substituted) amino). More

convenient activating moieties are (thio)ether, (thio)ester and/or (thio)amide moiet(ies). Most

convenient "activated unsaturated moieties" comprise an "unsaturated ester moiety" which

denotes	an  .  organo	species	comprising	one	or	more

"hydrocarbylidenyl(thio)carbonyl(thio)oxy" and/or one or more "hydrocarbylidenyl(thio)-carbonyl(organo)amino" groups and/or analogous and/or derived moieties for example moieties comprising (meth)acrylate functionalities and/or derivatives thereof. "Unsaturated ester moieties" may optionally comprise optionally substituted generic a,p-unsaturated acids, esters and/or other derivatives thereof including thio derivatives and analogs thereof.

Advantageous activated unsaturated moieties are those represented by Formula Z:.

R'1	.C-(X'\-R'

1c=c1

R'/	R'3

Formula Z' where n' is 0 or 1,

17

X'1 is oxy or, thio

X'1 is oxy, thio or NR'5 (where R'5 represents H or optionally substituted organo),

R'i. R'2, R'3 and R'4 each independently represent H, optionally substituents and/or optionally

substituted organo groups; and

all suitable isomers thereof, combinations thereof on the same species and/or mixtures

thereof.

In will be appreciated that the terms "activated unsaturated moiety"; "unsaturated ester moiety" and/or Formula Z herein may represent a discrete chemical species (such as a compound, ion, free radical, oligomer and/or polymer) and/or any part(s) thereof. Thus Formula Z may also represent multivalent (preferably divalent) radicals. Thus the options given herein for n', X'\ X'1, R'i, R'2, R'3, R'4 and R's' also encompass corresponding bi or multivalent radicals as appropriate.

More advantageous moieties of Formula Z (including isomers and mixtures thereof) are

those where n' is 1; X'1 is O; X'1 is O, S or NR'5;

R'i> R'2, R'3. and 'R4 are independently selected from: H, optional substituents and optionally

substituted Ci-iohydrocarbo, and

where present R'5 is selected from H and optionally substituted Ci-iohydrocarbo.

Most advantageously n' is 1, X'1 is O; X'1 is O or S and R'i, R'2, R'3 and R'4 are independently H, hydroxy and/or optionally substituted Ciehydrocarbyl.

Specifically n' may be 1, X'1 and X'1 may be both 0; and R'i, R'2, R'3 and R'4 may be independently H, OH, and/or Ci.1alkyl.
