Repository: anandvc/allindianpatents

File: patents/279144-diffractive-microstructure-and-a-method-of-producing-the-same.html
Indian Patents. 279144:DIFFRACTIVE MICROSTRUCTURE AND A METHOD OF PRODUCING THE SAME

Indian Patents

Recently Granted Patents

  Recently Published Patents

Title of Invention	DIFFRACTIVE MICROSTRUCTURE AND A METHOD OF PRODUCING THE SAME

Abstract	Diffractive microstructure comprising micro-protrusions or microgrooves or a combination thereof and method of producing the same. The microstructure is formed in a layer of a thermoplastic carbohydrate polymer or a polymer derived from a carbohydrate material, said polymer having a glass transition point of less than 210 &#730;C. The thermoplastic polymer is preferably selected from the group of native starch, dextrin, native hemicellulose, native cellulose, poly(lactic acid), polylactides, polycaprolactone, starch derivatives, dextrin derivatives, hemicellulose derivatives, cellulose derivatives, and mixtures thereof. The invention provides an inexpensive and reliable way of incorporating into the products safety markings, which allow for visual inspection or detection, such as holograms and barcodes.	

Full Text	Diffractive microstructure and a method of producing the same

The present invention concerns a diffractive microstructure according to the preamble of

claim 1.

A microstructure of the present kind comprises micro-protrusions or microgrooves or a

combination thereof formed in a layer of a thermoplastic polymer.

The present invention also concerns a method according to the preamble of claim 24 for

producing diffractive microstructures.

There is a growing interest in providing means for identification of fibrous materials and

for verifying the origin thereof. An object is to prevent or at least making more difficult the

production and distribution of counterfeit goods packed in such materials. As specific

examples of important goods can be mentioned medicines and tobacco products packed in

cardboard packages.

Examples of safety features (in the following also "safety markings") incorporated into

fibrous materials include various tags and labels allowing for optical or electrical

identification of the materials. In particular, there are a number of RFID and barcode tag

solutions known in the art. One problem related to present day tags and labels is that they

have to be attached to the surface of, e.g., the cardboard, in a separate process step.

Depending on how they are fixed to the cardboard surface, for example by use of

adhesives, there is always a risk that they might fall off during handling or conversion.

There is also a considerable risk that separate safety markings are copied and used for

counterfeiting of the product.

It is an aim of the present invention to eliminate at least a part of the problems related to

the known art and to provide a technical solution for incorporating safety markings

integrally into fibrous product during production so as to allow for identification of the

origin of the product and for preventing manipulation of a product by attachment of a

separate tag or label.

Embossing methods for forming diffractive microstructured areas on surface layers of

substrates are known in the art (cf. for instance WO 2006/07053 and WO 2006/056660).

According to WO 2006/051170 an optical diffraction element is formed directly on the

surface of a substrate, using its surface material which, in the case of paper or cardboard, is

a top layer suitable formed by a coating paste, size, resin, extrusion coating, surface

lacquer or printing ink, which can be processed to create a microstructure forming the

optical diffraction element, for example by embossing.

The present invention is based on the finding that it is possible to form optically

identifiable microstructures on the surface of a fibrous product by hot-pressing of a

specific kind of layer present on the surface of the product or which forms a part of the

product, viz. a layer formed by thermoplastic carbohydrate polymer or derivatives thereof.

In particular, the present invention comprises using, as a substrate for the embossing

operation, a layer of a thermoplastic carbohydrate polymer or a polymer derived from a

carbohydrate material, said polymer having a glass transition point of less than 210 °C.

The diffractive microstructure can be produced by a method comprising the steps of

- forming a layer of a thermoplastic carbohydrate polymer having a glass transition

point of less than 210 °C; and

- embossing into the layer a diffractive microstructure comprising micro-protrusions

or microgrooves or a combination thereof.

More specifically, the present invention is mainly characterized by what is stated in the

characterizing part of claim 1.

The method according to the present invention is characterized by what is stated in the

characterizing part of claim 24.

Considerable advantages are obtained by the invention. Thus, the invention provides an

inexpensive and reliable way of incorporating into the products safety markings, which

allow for visual inspection or detection e.g. based on polychromatic light or based on the

use of laser beams and other monochromatic light. Typically, the present microstructure is

capable of diffracting light in the visual range, in the ultraviolet range, in the infrared range

or in a broad wavelength range comprising visual, ultraviolet and/or infrared light.

The microstructures can be impressed into the surface of the materials during the

production process.

The polymers used in the invention are biocompatible and, in some cases, even

biodegradable materials. The biocompatibility allows for the use of the polymer layers in

foodstuff packagings and wrappings of other products which must meet stringent

requirements, e.g. as cigarette papers. The cost for the application of the marking is small

compared to the cost of the product and its package. Further, no additional processing of

the embossed surfaces is required for achieving visually complete and mechanically

durable decorations.

Further features and advantages of the invention will become apparent from the following

detailed description of particularly preferred embodiments.

As was discussed above, the present invention provides novel diffractive microstructure in

layers formed by thermoplastic carbohydrate polymers and polymers derived from such

materials. The microstructures can be used as a safety marking, as an identification

marking or for decorative purposes ("rainbow colours"). They are useful also for brand

promotion.

Generally speaking, the pattern typically comprises a plurality of mechanical deformations,

which upon reflection of incident waves of light, in particular light having a wave length

within the range of visible light, will produce a diffractive pattern. The pattern can produce

varying visual effects depending on the observation angle relative to the light sources

present.

A suitable pattern can be formed of engravings, i.e., pits or microgrooves, which extend

from the surface of the varnish into the varnish layer. It can also be formed by rises, micro-

protrusions which extend from the surface of the varnish layer away from the surrounding

surface level.

The grooves or protrusions can also be of variable depth, breadth and height, respectively.

Typically they have a smallest dimension in the range of light, i.e. visible only or the range

from UV to visible or visible to IR or in the broad range from UV to IR. Dimensions

outside the indicated ranges are also possible. Thus, generally, the smallest dimension of

the grooves and ridges of the microstructures are in the range of about 10 nm to 1500 nm,

in particular about 50 nm to 1000 nm, and preferably about 75 to 800 nm.

Based on the foregoing, the present diffractive microstructures can comprise cinegrams,

exelgrams or holograms and other structures (barcodes), which are detectable by visual

inspection. In one preferred embodiment, the diffractive pattern comprises a

holographically imaged pattern (a hologram), which gives a three dimensional impression

to the viewer.

The visual markings can be complemented with codes which are invisible to the naked eye

but which can be read with a separate reader.

The present microstructures comprising micro-protrusions or microgrooves or a

combination thereof are formed into a surface comprising or even consisting of a

thermoplastic biocompatible polymer.

One embodiment of a layer having a diffractive microstructure according to the present

invention comprises a self-supporting layer or film wherein the diffractive microstructure

has been impressed upon the film as such. Another embodiment comprises a layer applied

to the surface of a fibrous web or sheet or similar planar substrate, said layer having been

embossed to provide a diffractive microstructure.

In the embodiment of the self-supporting layer, the polymer film has preferably a thickness

of about 0.1 to 100 micrometres, in particular about 0.5 to 50 micrometres. The film

comprises for example a polymer selected from the group of poly(lactic acid), polylactide

and polycaprolactone.

Naturally, it should be understood that the self-supporting film need not be continuous but

can be deposited on supporting substrate such as another polymer film or a fibrous web or

sheet.

In the embodiment where the layer is deposited on a substrate, the layer may have a similar

thickness as explained above, preferably about 0.1 to 50 micrometres. Typically, this layer

is formed from starch and starch derivatives or other carbohydrates and derivatives thereof

which do not form a film (cf. below).

The biocompatible polymer of the present invention typically has a moderately high to

high glass transition point, e.g. up to about 210 °C, in particular 200 °C or less, preferably

from about at least 30 or 60 up to 170 °C.

For the purpose of the invention, the thermoplastic polymer is in particular selected from

thermoplastic, biocompatible or biodegradable polymers derived from carbohydrate

materials. This group of carbohydrate materials comprises native starch, dextrin, native

hemicellulose, native cellulose as well as derivatives thereof, viz. starch derivatives,

dextrin derivatives, hemicellulose derivatives, cellulose derivatives, and mixtures thereof.

Other suitable materials include poly(lactic acid), polylactides, polycaprolactone and

similar "biopolymers", i.e. polymers produced from biologically available monomers

which are or can be considered to be derived from carbohydrate materials.

In order to convert the carbohydrate polymer into a thermoplastic polymer, the polymer

material is plasticized. The plasticization can be effected by incorporating suitable

substituents (internal plasticization) or by blending or melt-blending the native polymer

with conventional ("external") plasticizers, typically monomeric plasticizers. It is also

possible to combine these two approaches.

As a specific example of the latter alternative, the working embodiment can be mentioned

wherein the carbohydrate polymer is plasticized with a hydroxyl compound selected from

the group of C2 to C4 alcohols having 1-5 hydroxyl groups, in particular glycerol or

sorbitol or mixtures thereof. Other plasticizers are water, acetic glycerol esters, propylene

glycol, dipropylene glycol, citric acid alkyl esters and mixtures thereof.

Internally plasticized polymers, e.g. starch or cellulose derivatives, are generated from

starch or cellulose by a chemical reaction, and at least part of the anhydroglucose units of

the molecule comprises groups that modify the hydroxyl functions of said units.

It should be noted that for some applications it is particularly preferred to use chemical

derivatives of biopolymers. Thus, e.g. esterification (for instance acetylation) improves the

thermal stability of the product, when compared with native starches. This is advantageous

especially when the product is used as a pigment at an elevated temperature.

The esters or ethers or mixed ester/ethers of starch are typically prepared from native

starch, hydrolyzed starch, oxidized starch, cross-linked starch or gelatinized starch. The

starch, in turn, can be based on any natural starch, the amylose content of which is 0-100

% and the amylopectin content 100-0 %. Accordingly, the starch can be sourced from

barley, potato, wheat, oats, pea, corn, tapioca, sago, and rice, or similar tuber vegetables

and cereal crops.

According to a preferred embodiment, the starch-based component is an ester formed of

starch and one or several aliphatic C2-24 carboxylic acids. The carboxylic acid residue of

the ester can be derived from a lower alkane acid, such as acetic acid, propionic acid or

butyric acid, or a mixture of them. According to a preferred embodiment, the starch

component is an esterified starch, most suitably a starch acetate, the degree of substitution

of which is 0.5-3, preferably 1.5-3 and most suitably 2-3. Suitable starch acetates are

disclosed in, e.g. FI 113875, FI107386 and WO 05/037864.

The starch ester can also be derived from natural saturated or unsaturated fatty acids.

Examples of these are palmitinic acid, stearic acid, oleic acid, linolic acid, and mixtures of

them. The ester may also comprise both long (C16-24) and short chain (C2-14) carboxylic

acid components. An example of these is a mixed ester of acetate and stearate. Besides

acids, corresponding acid anhydrides, and acid chlorides and other corresponding reactive

acid derivatives, too, can be used to form esters in a way which is known per se.

The production of fatty acid esters of starch can be carried out as described for instance in

the following documents: Wolff, LA., Olds, D.W. and Hubert, G.E., The acylation of Com

Starch, Amylose and Amylopectin, J. Amer. Chem. Soc. 73 (1952) 346-349 or Gros, A.T.

and Feuge, R.O., Properties of Fatty Acid Esters of Amylose, J. Amer. Oil Chemists' Soc

39(1962)19-24.

Lower ester derivatives, such as starch acetate, can be prepared by bringing the starch to

react with an acid anhydride which corresponds to the ester group, for instance acetic

anhydride, in the presence of a catalyst. Starch acetate can be produced for instance with

the methods according to FI Patent No. 107386 or US Patent No. 5.667.803, or with other

methods which are commonly used in acetylation of starch.

Another important starch component of the invention is represented by an ether formed by

starch and a hydroxy alkyl group, the hydroxy alkyl component of which is preferably

derived from ethylene oxide or propylene oxide. The molecular substitution of such an

etherized starch is ca 0.05 - 6, preferably 0.1 - 3, in particular 0.3 - 2.

Other suitable polymers include cellulose derivatives and hemicellulose derivatives, such

as cellulose esters and xylan esters.

As mentioned above, the starch component can be plasticized by blending it with a known

softener, i.e. plasticizing agent. Thus, the composition according to the invention includes

according to a preferred application in particular 0.01 - 50 wt-%, preferably ca 1 - 30 wt-

% of plasticizer. Any of the above-mentioned plasticizers can be employed.

According to a preferred embodiment, the thermoplastic carbohydrate polymer is a

hydrophobic starch ester having a degree of substitution of at least 1.7, in particular at least

2.0. According to another preferred embodiment, the thermoplastic starch polymers are

native starch, hydrolyzed starch and ether derivatives thereof or esters having a low DS or

less than 0.5.

The polymers can be applied on the surface in the form of particles or dispersions.

A method for producing porous particles from starch-based raw-materials (for example

starch esters or starch ethers) is described in our previous patents and patent applications

(FI 20035172, FI 20035173, FI 20050833 and FI 20040741 (FI 118179)). In that method,

the particles are prepared using a two-stage method in which the starch-based material is

first dissolved in an organic solvent or a mixture of an organic solvent and a non-solvent,

for instance water, from which mixture the starch component is subsequently precipitated

by diluting the solution with a non-solvent. Said method generates essentially round,

porous particles. These are suitable for example as fillers and pigments for paper. The

derivatives are thermoplastic; Tg is typically approximately 150-160 °C. During

calendering, the particle undergoes moulding, which makes the paper glossy.

According to one embodiment of the invention, the thermoplastic polymer is applied to the

surface of the substrate in the form of particles of the above-indicated kind.

According to another embodiment of the invention, the thermoplastic polymer is applied to

the surface of the substrate in the form of a dispersion. Dispersions of starch derivatives

and other hydrophobic biopolymers can be produced for example as discussed in EP

950074. In such a method, generally a mixture is formed from the hydrophobic

biopolymer, a plasticizer, dispersion auxiliaries and water, the mixture is heated up in order

to obtain a paste-like composition, and then the paste-like composition is diluted in water.

A particularly interesting way of applying the material of the layer on a substrate is in the

form of a coating colour, wherein the pigment is at least partially made up of starch

pigments of the above kind. In that embodiment, the coating colour is mixed according to a

basic recipe for offset or gravure printing, but at least a part of the conventional coating

pigments are replaced with the instant pigments. Thus, preferably at least 20 (or at least

even 25) wt-% of the dry matter of the coating colour is formed by the thermoplastic

biopolymer of the present invention. The pigment of the coating colour preferably makes

up at least 30 %, in particular at least 50 % up to 100 % of the pigment of the coating

composition. The other pigments) can be any conventional pigment, usually an inorganic,

mineral pigments, such as calcium carbonate (GCC and/or PCC), kaolin, talc, wollastonite,

calcium sulphate and barium sulphate.

The application of the thermoplastic polymer can be carried out in a manner known per se,

e.g. by a conventional (blade) coater, a film press coater, a curtain coater or with a size

press. In case of dispersions, the transferral of a continuous film onto the surface of the

web typically requires that the dispersion contains at least some external plasticizer.

After the application of the thermoplastic polymer on the substrate, water is evaporated

from the layer of the coating colour. The layer is dried and hardened to the extent that it is

possible by heat-treatment (over at least 50 °C) and increased pressure to achieve

permanent diffraction patterns.

It should be pointed out that it is not necessary to provide the substrate with an integral

layer which covers the whole substrate. For the purpose of the invention it is sufficient that

the layer is present at the point where the embossing is carried out. Thus the thermoplastic

carbohydrate polymer need only cover the part of the substrate where the barcode tag or

safety marking or identification label is applied.

The substrate fibrous material is selected from cellulosic, lignocellulosic and thermoplastic

fibres and mixtures thereof. Typically, the substrate comprises a web or sheet of paper or

cardboard or a layer formed by natural fibres, such as cotton. It may comprise a base paper

or cardboard, which optionally contains filler(s). The grammage can vary freely but is

usually in the range of about 30 to 750 g/m2, for example about 40 to 500 g/m2, and the

thickness is about 1 to 100 micrometres.

Summarizing, a method of producing a microstructure of the above kind, comprises

- forming a layer of a thermoplastic carbohydrate polymer having a glass transition

point of less than 210 °C, in particular less than about 170 °C; and

- embossing into the layer a diffractive microstructure comprising micro-protrusions

or microgrooves or a combination thereof.

The layer is preferably embossed at a temperature of at least 100 °C and a pressure of 1.5

bar (abs.) or more.

The layer is formed on a substrate by depositing it from an aqueous slurry, and the layer

deposited on the substrate is allowed to dry before embossing.

According to one embodiment, the layer is smoothened to a roughness of 5 ppm at most,

preferably 3 ppm or less before embossing. The smoothening can be achieved with

conventional calendaring, which can be carried out either on-machine or off-machine or by

a combination thereof. Examples of suitable calenders include soft calenders, calenders

with expended nips, thermocalenders and supercalenders to mention a few.

According to another embodiment, there is no need for smoothening of the surface before

embossing. It has been found that for certain coating composition which are rich (over 50

% by weight with respect to) in starch pigment, the surface smoothness does not appear to

have any significant influence on the hot-embossing.

In practice, embossing can be carried out as known in the art. We refer to the art mentioned

above in the general part of the description. Thus, the layer can be embossed using an

embossing device comprising an embossing device and a backing member and further

comprising means for adjusting the temperature of the embossing device.

The embossing device can be static or dynamic, as will be discussed below in connection

with the examples. In case of dynamic embossing, the embossing member is placed on a

roll. Typical, roll-on-roll embossing requires that there is an embossing device comprising

in combination an embossing roll and a backing roll for exerting embossing pressure on the

surface layer of a substrate which is pressed between the rolls.

Flat-bed embossing is done using embossing means, which comprise at least one

embossing plate. The working surface of the plate can be, for example, of metal having a

microfabricated negative of the desired embossing.

Generally, in both static and dynamic embossing, the embossing member used for

achieving the desired pattern has a structure corresponding to the diffractive microstructure

which is to be produced. It can be made on a thin metal sheet, in particular a thin nickel

sheet, by, for instance, optical exposure combined with electrochemical deposition or by

electron lithography. An embossing member also known as a shim is thus obtained and by

using this shim, the desired diffractive microstructures is produced by pressing the shim

onto the surface of the thermoplastic layer.

To achieve the shaping action, the surface needs to be soft, which can be obtained by

increasing the temperature of the layer to about or above the glass transition point of the

polymer.

The embossed products, sheets and webs, produced according to the present invention can

be employed, for example, in the packaging industry to give the product a safety-marking

for warranting the authenticity of the product or for graphically enriching the exterior

decorative image of the packages. Examples of typically applications are daily consumer

goods, cigarettes, digital media, pharmaceuticals, cosmetics, and consumer electronics,

including fast moving consumer goods (FMCG) and food products.

It is highly advantageous for the package converter, product packager or brand owner that

the microstructure can be applied to the surface during the processing, e.g. during last or

penultimate step of the converting process, before or even during cutting, since this will do

away with the need for further separate marking steps.

The following non-limiting working examples illustrate the invention.

Example 1

Coating of base paper with coating colour containing modified starch pigments

LWC -base paper was coated with a one side laboratory coater (CLC-600) with following

coating colour formulations presented in table 1. The coating pigments used in the

formulations were clay, ground calcium carbonate and experimental modified starch based

pigment developed at VTT .

The samples were calandered three passes at 500 kN/m2 with a laboratory calander, tested

for paper technical and surface properties and printed with a four-color offset press. The

uncalandered sample of coating color 16 was not printed and it is marked with ctg#16.

Selected calandered and printed samples and uncalandered sample ctg#16 were hot-

embossed.

Example 2

The aim of this task was to the test embossability of the paper samples, which were coated

with coatings containing different amounts of starch based pigment. The amount of coating

was about 7g/m2 for each sample.. Sample ctg#16 was uncalendared .

Procedure

Coated paper samples containing 100, 50 or 0 parts of modified starch pigments in the

conting (Example 1) were embossed using a static embosser. During these embossing tests

only the hot-embossing temperature was varied from 70 to 145 °C. The hot-embossing

pressure and stamping time were kept constant; stamping time was 5 seconds and pressure

6 bars. The suitable temperature for good embossing quality is shown in Table 2.

The hot-embossing temperature scale for all samples, are relatively large. Based on the

above date, a person skilled in the art can easily adapt the static process to continuous

embossing using, e.g., a roll-to-roll embossing machine:

According to the tests the best sample based on visual estimation was calandered sample

16. The best results were obtained when the temperature of 130 °C and pressure of 5 bars

for 5 s of embossing was used.

The results with noncalendared sample (ctg#16) were also surprisingly good, almost at the

same level as for the calendered sample. It was noticed that the brightness of the

noncalendared sample became better when higher embossing temperature was used.

The suitable hot-embossing temperature range with sample 13b, and 15 were narrower

than for the other samples. This was maybe caused by the lower content of the starch

pigment amount in the coating and combination of effects of starch based and mineral

pigments.

The weakest embossing effects could be seen on samples 17 and 18 which were coated

with coating colors containing only mineral pigments.

Claims:

1. Diffractive microstructure comprising micro-protrusions or microgrooves or a

combination thereof formed in a layer of a thermoplastic carbohydrate polymer or a

polymer derived from a carbohydrate material, said polymer having a glass transition point

of less than 210 °C.

2. The microstructure of claim 1, wherein the thermoplastic polymer is selected from the

group of native starch, dextrin, native hemicellulose, native cellulose, poly(lactic acid),

polylactides, polycaprolactone, starch derivatives, dextrin derivatives, hemicellulose

derivatives, cellulose derivatives, and mixtures thereof.

3. The microstructure of claim 1 or 2, wherein the thermoplastic carbohydrate polymer is

plasticized with a hydroxyl compound selected from the group of C2 to C4 alcohols having

1-5 hydroxyl groups, in particular glycerol or sorbitol or mixtures thereof.

4. The microstructure according to any of claims 1 to 3, wherein the thermoplastic

carbohydrate polymer is a native starch, hydrolyzed starch or ether derivatives or ester

derivatives thereof.

5. The microstructure according to any of claims 1 to 4, wherein the thermoplastic

carbohydrate polymer is a hydrophobic starch ester having a degree of substitution of at

least 1.7, in particular at least 2.0.

6. The microstructure according to any of claims 1 to 5, wherein the thermoplastic

carbohydrate polymer is plasticized with an external plasticizer, such as glycerol or

sorbitol or a mixture thereof.

7. The microstructure according to any of claims 1 to 6, wherein the layer is self-

supporting.

8. The microstructure according to claim 7, wherein the layer comprises a film having a

thickness of about 0.1 to 100 micrometres.

9. The microstructure according to claim 8, wherein the film comprises poly(lactic acid),

polylactide or polycaprolactone.

10. The microstructure according to any of claims 1 to 6, wherein the layer is deposited on

a substrate, in particular a planar substrate.

11. The microstructure according to claim 10, wherein the layer has a thickness of about

0.1 to 50 micrometres.

12. The microstructure according to claims 10 or 11, wherein the layer is dried and

hardened.

13. The microstructure according to any of claims 10 to 12, wherein the substrate

comprises a web or sheet of a fibrous material.

14. The microstructure according to claim 13, wherein the fibrous material is selected from

cellulosic, lignocellulosic and thermoplastic fibres and mixtures thereof.

15. The microstructure according to claim 14, wherein the substrate comprises a web or

sheet of paper or cardboard or a layer formed by natural fibres, such as cotton.

16. The microstructure according to claim 15, wherein the substrate has a thickness of

about 1 to 100 micrometres.

17. The microstructure according to any of claims 10 to 16, wherein the substrate

comprises a base paper or cardboard, which optionally contains filler.

18. The microstructure according to any of claims 10 to 17, wherein the layer is deposited

on a substrate in the form of a coating colour which contains coating pigments, at least 25

%, preferably at least 50 % and potentially up to 100 % by weight of which are comprised

of particles formed by the thermoplastic carbohydrate polymer.

19. The microstructure according to any of the preceding claims, wherein the layer has a

roughness of less than 5 pps, in particular less than 3 pps.

20. The microstructure according to any of the preceding claims, wherein the micro-

protrusions or microgrooves or the combination thereof form a detectable pattern.

21. The microstructure according to any of claims 1 to 20, which is capable of

diffracting monochromatic or polychromatic light.

22. The microstructure according to claim 21, which is capable of diffracting light in the

visual range, in the ultraviolet range, in the infrared range or in a broad wave length range

comprising visual, ultraviolet and/or infrared light.

23. The microstructure according to any of the preceding claims, comprising a barcode tag

or a safety marking or an identification label or a combination thereof.

24. The microstructure according to any of the preceding claims, comprising a cinegram,

an exelgram or a hologram.

25. A method of producing a microstructure according to any of claims 1 to 24, comprising

the steps of

- forming a layer of a thermoplastic carbohydrate polymer having a glass transition

point of less than 170 °C; and

- embossing into the layer a diffractive microstructure comprising micro-protrusions

or microgrooves or a combination thereof.

26. The method according to claim 25, wherein the layer is embossed at a temperature of at

least 100 °C and a pressure of 1.5 bar (abs.) or more.

27. The method according to claim 25 or 26, wherein the layer comprises a self-supporting

film.

28. The method according to claim 25 or 26, wherein the layer is formed on a substrate by

depositing it from an aqueous slurry, and the layer deposited on the substrate is allowed to

dry before embossing.

29. The method according to any of claims 25 to 28, wherein the layer is smoothened to a

roughness of 5 ppm at most, preferably 3 ppm or less before embossing.

30. The method according to claim 29, wherein the layer is smoothened by calendering.

31. The method according to any of claims 25 to 30, wherein the layer is embossed using

an embossing device comprising an embossing device and a backing member and further

comprising means for adjusting the temperature of the embossing device.

Diffractive microstructure comprising micro-protrusions or microgrooves or a combination thereof and method of

producing the same. The microstructure is formed in a layer of a thermoplastic carbohydrate polymer or a polymer derived from

a carbohydrate material, said polymer having a glass transition point of less than 210 ˚C. The thermoplastic polymer is preferably

selected from the group of native starch, dextrin, native hemicellulose, native cellulose, poly(lactic acid), polylactides, polycaprolactone,

starch derivatives, dextrin derivatives, hemicellulose derivatives, cellulose derivatives, and mixtures thereof. The invention

provides an inexpensive and reliable way of incorporating into the products safety markings, which allow for visual inspection or

detection, such as holograms and barcodes.	

Documents:

				http://ipindiaonline.gov.in/patentsearch/GrantedSearch/viewdoc.aspx?id=66uLJ2g7+zC3rR+Az3TaaQ==&amp;loc=wDBSZCsAt7zoiVrqcFJsRw==

« Previous Patent

Next Patent »

Patent Number	279144	

Indian Patent Application Number	2370/KOLNP/2010	

PG Journal Number	02/2017	

Publication Date	13-Jan-2017	

Grant Date	12-Jan-2017	

Date of Filing	29-Jun-2010	

Name of Patentee	VALTION TEKNILLINEN TUTKIMUSKESKUS	

Applicant Address	VUORIMIEHENTIE 3, FI-02150 ESPOO FINLAND	

Inventors:

#	Inventor's Name	Inventor's Address	

1	MAANINEN, ARTO	C/O VTT, PL 1100, FI-90571 OULU FINLAND	

2	QVINTUS-LEINO, PIA	C/O VTT, PL 1000, FI-02044 VTT FINLAND	

3	PELTONEN, SOILI	C/O VTT, PL 1000, FI-02044 VTT FINLAND	

PCT International Classification Number	C08B 31/02	

PCT International Application Number	PCT/FI2008/050755	

PCT International Filing date	2008-12-17	

PCT Conventions:

#	PCT Application Number	Date of Convention	Priority Country	

1	0725100.2	2007-12-21	U.K.	

© All Indian Patents, 2013-2021.

  Patent data available in the public domain from Indian Patents Office, Department of Industrial Policy and Promotions, Ministry of Commerce and Industry, Government of India.

File: patents/279146-high-strength-and-high-conductivity-copper-alloy-pipe-rod-or-wire.html (part 1 of 4)
Indian Patents. 279146:"HIGH STRENGTH AND HIGH CONDUCTIVITY COPPER ALLOY PIPE, ROD, OR WIRE"

Indian Patents

Recently Granted Patents

  Recently Published Patents

Title of Invention	"HIGH STRENGTH AND HIGH CONDUCTIVITY COPPER ALLOY PIPE, ROD, OR WIRE"

Abstract	A high strength and high conductivity copper alloy pipe, rod, or wire is composed of an alloy composition containing 0.13 to 0.33 mass% of Co, 0.044 to 0.097 mass% of P, 0.005 to 0.80 mass% of Sn, and 0.00005 to 0.0050 mass% of 0, wherein a content [Co] mass% of Co and a content [P] mass% of P satisfy a relationship of 2.9 < ( [Co]-0.007)/([P]-0.008) < 6.1, and the remainder includes Cu and inevitable impurities. The high strength and high conductivity copper alloy pipe, rod, or wire is produced by a process including a hot extruding process. Strength and conductivity of the high strength and high conductivity copper pipe, rod, or wire are improved by uniform precipitation of a compound of Co and P and by solid solution of Sn. The high strength and high conductivity copper pipe, rod, or wire is produced by the hot extruding, thereby achieving reduction in the cost.	

Full Text	[Designation of Document] Specification [Title of the Invention] HIGH STRENGTH AND HIGH CONDUCTIVITY COPPER ALLOY PIPE, ROD, OR WIRE [Technical Field]

[0001]

The present invention relates to a high strength and high conductivity copper alloy pipe, rod, or wire produced by processes including a hot extruding process. [Background Art]

[0002]

Copper having excellent electrical and thermal conductivity has been widely used in various kinds of industrial field as connectors, relays, electrodes, contact points, trolley lines, connection terminals, welding tips, rotor bars used in motors, wire harnesses, and wiring materials of robots or airplanes  For example, copper has been used for wire harnesses of cars, and weights of the cars need to be reduced to improve fuel efficiency regarding global warming. However, the weights of used wire harnesses tend to increase according to high information, electronics, and hybrids of the car. Since copper is expensive metal, the car manufacturing industry wants to reduce the amount of copper to be used in view of the cost. For this reason, if a copper wire for a wire harness which has high strength, high conductivity.

flexibility, and excellent ductility is used, it becomes possible to reduce the amount of copper to be used thereby allow achieving a reduction in weight and cost.

[0003]

There are several kinds of wire harnesses, for example, a power system and a signal system in which only very little current flows  For the former, conductivity close to that of pure copper is required as the first condition. For the later, particularly, high strength is required  Accordingly, a copper wire balanced in strength and conductivity is necessary according to purposes. Distribution lines and the like for robots and airplanes are required to have high strength, high conductivity, and flexibility  In such distribution lines, there are many cases of using a copper wire as a stranded wire including several or several tens of thin wires in structure to further improve flexibility. In this specification, a wire means a product having a diameter or an opposite side distance less than 6 mm. Even when the wire is cut in a rod shape, the cut wire is called a wire  A rod means a product having a diameter or an opposite side distance of 6 mm or more. Even when the rod is formed in a coil shape, the coil-shaped rod is called a rod. Generally, a material having a large outer diameter is cut in a rod shape, and a thin material comes out into a coil-shaped product.

However, when a diameter or an opposite side distance is 4 to 16 mm, there are wires and rods together. Accordingly, they are defined herein  A general term of a rod and a wire is a rod wire.

[0004]

A high strength and high conductivity copper alloy pipe, rod, or wire (hereinafter, referred to as a high performance copper pipe, rod, or wire) according to the invention requires the following characteristics according to usage.

Thinning on the male side connector and a bus bar is progressing according to reduction in size of the connector, and thus strength and conductivity capable of standing against putting-in and drawing-out of the connector is required  Since a temperature rises during usage, a stress relaxation resistance is necessary

In a relay, an electrode, a connector, a buss bar, a motor, and the like, m which large current flows, high conductivity is naturally required and also high strength is necessary for compact size or the like.

In a wire for wire cut (electric discharging), high conductivity, high strength, wear resistance, high-temperature strength, and durability are required

In a trolley line, high conductivity and high strength are required, and durability, wear resistance, and

high-temperature strength are also required during usage Generally, since there are many trolley lines having a diameter of 20 mm, the trolley lines fall within the scope of rod in this specification

In a welding tip, high conductivity, high strength, wear resistance, high-temperature strength, durability, and high thermal conductivity are required.

[0005]

In the viewpoint of high reliability, soldering is not used, but brazing is generally used for connection among electrical members, among high-speed rotating members, among members with vibration such as a car, and among copper materials and nonferrous metal such as ceramics. As a brazing material, for example, there is 56Ag-22Cu-17Zn-5Sn alloy brazing such as Bag-7 described in Jis Z 3261  As a temperature of the brazing, a high

temperature of 650 to 750*'C is recommended. For this reason, in a rotor bar used in a motor, an end ring, a relay, an electrode, or the like, heat resistance for 700°C as a brazing temperature is required even for a short time Naturally, it is used electrically, and thus high conductivity is required even after the brazing Centrifugal force of the rotor bar used in a motor is increased by high speed, and thus strength for standing against the centrifugal force is necessary. In an

electrode, a contact point, a relay which is used m a hybrid car, an electric car, and a solar battery and m which high current flows, high conductivity and high strength are necessary even after the brazing.

[0006]

Electrical components, for example, a fixer, a brazing tip, a terminal, an electrode, a relay, a power relay, a connector, a connection terminal, and the like are manufactured from rods by cutting, pressing, or forging, and high conductivity and high strength are required  In the brazing tip, the electrode, and the power relay, additionally, wear resistance, high-temperature strength, and high thermal conductivity are required  In these electrical components, brazing is often used as bonding means. Accordingly, heat resistance for keeping high strength and high conductivity even after high-temperature heating at, for example, VOO'C is necessary. In this specification, heat resistance means that it is hard to be recrystallized even by heating at a high temperature of SOO'C or higher and strength after the heating is excellent. In mechanical components such as nuts or metal fittings of faucets, a pressing process and a cold forging process are performed  An after-process includes rolling and cutting. Particularly, formability in cold, forming easiness, high strength, and wear resistance are necessary.

and it is required that there is no stress corrosion cracking  In addition, there are many cases of employing the brazing for connecting pipes or the like, and thus high strength after the brazing is required.

[0007]

In copper materials, pure copper based on C1100, C1020, and C1220 having excellent conductivity has low strength, and thus a using amount thereof is increased to widen a sectional area of a used part  In addition, as high strength and high conductivity copper alloy, there is Cr-Zr copper (l%Cr-0.1%Zr-Cu) that is solution-aging precipitation alloy. However, this alloy is made into a rod, generally through a heat treatment process of hot

extruding, heating of materials at 950°C (930 to 990°C) again, rapid cooling just thereafter, and aging, and then it is additionally processed in various shapes. A product is made through a heat treatment process of a plasticity process such as hot or cold forging of an extruded rod after hot extruding, heating at 950°C after the plasticity process, rapid cooling, and aging. As described above, the high temperature process such as at 950°C requires large energy  In addition, since oxidation loss occurs by heating in the air and diffusion easily occurs due to the high temperature, sticking among materials occurs and thus a pickling process is necessary. For this reason, a heat

treatment at 950°C in inert gas or vacuum is performed, but a cost for the heat treatment is increased and extra energy is necessary  In addition although it is possible to prevent the oxidation loss, the problem of the sticking is not solved  In Cr-Zr copper, a scope of a solution temperature condition is narrow, and sensitivity of a cooling rate is high  Accordingly, a particular management is necessary  Moreover, Cr-Zr copper includes a large amount of active Zr and Cr, and thus there is a limitation in casting and forging  As a result, characteristics are excellent, but costs are increased.

[0008]

A copper material that is an alloy composition containing 0.15 to 0.8 mass% of Sn and In in total and the remainder including Cu and inevitable impurities, has been known (e g , Japanese Patent Application Laid-Open No. 2004-137551)  However, strength is insufficient in such a copper material. [Disclosure of the Invention]

[0009]

The present invention has been made to solve the above-described problems, and an object of the invention is to provide a low-cost, high-strength and high-conductivity copper alloy pipe, rod, or wire having high strength and high conductivity.

 [0010]

According to a first aspect of the invention to achieve the object, there is provided a high strength and high conductivity copper alloy pipe, rod, or wire produced by a process including a hot extruding process, which is an alloy composition containing 0.13 to 0.33 mass% of Co; 0 044 to 0 097 mass% of P, 0 005 to 0 80 mass% of Sn, and 0.00005 to 0.0050 mass% of 0, wherein a content [Co] mass% of Co and a content [P] mass% of P satisfy a relationship of 2 9 
According to the invention, strength and conductivity of the high strength and high conductivity copper alloy pipe, rod, or wire are improved by uniformly precipitating a compound of Co and P and by solid solution of Sn, and a cost thereof is reduced since it is produced by the hot extruding process [0012]

According to another aspect of the invention, there is provided a high strength and high conductivity copper alloy pipe, rod, or wire produced by a process including a hot extruding process, which is an alloy composition containing: 0.13 to 0 33 mass% of Co; 0.044 to 0.097 mass% of P, 0.005 to 0.80 mass% of Sn; 0 00005 to 0.0050 mass% of

0; and at least any one of 0 01 to 0 15 mass% of N1 and 0 005 to 0 07 mass% of Fe, wherein a content [Co] mass% of Co, a content [N1] mass% of N1, a content [Fe] mass% of Fe, and a content [P] mass% of P satisfy a relationship of 2.9 
With such a configuration, precipitates of Co, P, and the like become fine by N1 and Fe, thereby improving strength and heat resistance for the high strength and high conductivity copper alloy pipe, rod, or wire.

[0013]

In the high strength and high conductivity copper alloy pipe, rod, or wire, it is preferable to further include at least any one of Zn of 0.003 to 0.5 mass%, Mg of 0.002 to 0.2 mass%, Ag of 0 003 to 0 5 mass%, Al of 0.002 to 0 3 mass%. S1 of 0.002 to 0.2, Cr of 0 002 to 0.3 mass%, Zr of 0 001 to 0.1 mass%. With such a configuration, S mixed in the course of recycling a Cu material is made harmless by Zn, Mg, Ag, Al, S1, Cr, and Zr, intermediate temperature embrittlement is prevented, and the alloy is further strengthened, thereby improving ductility and strength of the high strength and high conductivity copper alloy pipe, rod, or wire.

[0014]

In the high strength and high conductivity copper alloy pipe, rod, or wire, it is preferable that a billet be heated to 840 to 960°C before the hot extruding process, and an average cooling rate from 840°C after the hot extruding process or a temperature of an extruded material to 500°C is 15°C/second or higher, and it is preferable that a heat treatment THl at 375 to 630°C for 0.5 to 24 hours be performed after the hot extruding process, or is performed before and after the cold drawing/wire drawing process or during the cold drawing/wire drawing process when a cold drawing/wire drawing process is performed after the hot extruding process. With such a configuration, an average grain size is small, and precipitates are finely precipitated, thereby improving strength for the high strength and high conductivity copper alloy pipe, rod, or wire

[0015]

In the high strength and high conductivity copper alloy pipe, rod, or wire, it is preferable that substantially circular or substantially oval fine precipitates be uniformly dispersed, and it is preferable that an average grain diameter of the precipitates be between 1 5 and 20 nm, or at least 90% of the total precipitates have a size of 30 nm or less. With such a configuration, fine precipitates are uniformly dispersed

Accordingly, strength and heat resistance are high, and conductivity is satisfactory.

[0016]

In the high strength and high conductivity copper alloy pipe, rod, or wire, it is preferable that an average grain size at the time of completing the hot extruding process be between 5 and 75 µm. With such a configuration, the average grain size is small, thereby improving strength for the high strength and high conductivity copper alloy pipe, rod, or wire.

[0017]

In the high strength and high conductivity copper alloy pipe, rod, or wire, it is preferable that when a total processing rate of the cold drawing/wire drawing process until the heat treatment THl after the hot extruding process is higher than 75%, a recrystallization ratio of matrix in a metal structure after the heat treatment THl be 45% or lower, and an average grain size

of a recrystallized part be 0.7 to 7 µm  With such a configuration, when the total cold working processing rate of the cold drawing/wire drawing process after the hot extruding process to the precipitation heat treatment process is higher than 75% in a thin wire, a thin rod, and a thin pipe, the recrystallization ratio of matrix in the metal structure after the precipitation heat treatment

process is 45% or lower. When the average grain size of the recrystallized part is 0.7 to 7 µm, ductility, a repetitive bending property is improved without decreasing the final strength of the high strength and high conductivity copper alloy pipe, rod, or wire.

[0018]

In the high strength and high conductivity copper alloy pipe, rod, or wire, it is preferable that a ratio of (minimum tensile strength/maximum tensile strength) in variation of tensile strength in an extruding production lot be 0 9 or higher, and a ratio of (minimum conductivity/maximum conductivity) in variation of conductivity is 0 9 or higher. With such a configuration, the variation of tensile strength and conductivity is small, thereby improving quality of the high strength and high conductivity copper alloy pipe, rod, or wire.

[0019]

In the high strength and high conductivity copper alloy pipe, rod, or wire, it is preferable that conductivity be 45 (%IACS) or higher, and a value of (R½xSxdOO+D/lOO) be 4300 or more, where R (%IACS) is conductivity, S (N/mm2) is tensile strength, and L (%) is elongation. With such a configuration, the value of (R½xSx(100+L)/100) is 4300 or more, and a balance between strength and conductivity is excellent  Accordingly, it is

possible to reduce the diameter or thickness of the pipe, rod, or wire, and thus it is possible to reduce a cost

[0020]

In the high strength and high conductivity copper alloy pipe, rod, or wire, it is preferable that tensile strength at 400°C be 200 (N/mm2) or higher. With such a configuration, high-temperature strength is high, and thus it is possible to use the pipe, rod, or wire under a high temperature.

[0021]

In the high strength and high conductivity copper alloy pipe, rod, or wire, it is preferable that Vickers

hardness (HV) after heating at 700°C for 120 seconds be 90 or higher or at least 80% of the Vickers hardness before the heating, an average grain diameter of precipitates in a metal structure after the heating be 1 5 to 20 nm or at least 90% of the total precipitates have a size of 30 nm or less, and a recrystallization ratio in the metal structure after the heating be 45% or lower. With such a configuration, heat resistance is excellent, and thus it is possible to process and use the pipe, rod, or wire in a circumstance under a high temperature. In addition, decrease in strength is small after processing for a short time under a high temperature  Accordingly, it is possible to reduce the diameter or thickness of the pipe, rod, or

wire, and thus it is possible to reduce the cost

[0022]

In the high strength and high conductivity copper alloy pipe, rod, or wire, it is preferable that the pipe, rod, or wire be used for cold forging or pressing  S1nce fine precipitates are uniformly dispersed by cold forging or pressing, strength becomes high and conductivity becomes satisfactory by process hardening  In addition, even in a press product and a forged product, high strength is kept in spite of exposure to a high temperature.

[0023]

In the high strength and high conductivity copper alloy pipe, rod, or wire, it is preferable that a cold wire drawing process or a pressing process be performed, and a heat treatment TH2 at 200 to 700°C for 0 001 seconds to 240 minutes be performed during the cold wire drawing process or the pressing process and/or after the cold wire drawing process or the pressing process  With such a configuration, flexibility and conductivity of the wire are excellent. Particularly, ductility, flexibility, and conductivity become low when a cold working processing rate is increased by wire drawing, pressing, or the like, but ductility, flexibility, and conductivity are improved by performing the heat treatment TH2. In this specification, good flexibility means that bending can be repeated more

than 18 times in case of a wire having an outer diameter of

1 2 mm.

[Brief Description of Drawings]

[0024]

[Fig. 1]  Fig  1 is a flowchart of a producing process K of a high performance copper pipe, rod, or wire according to an embodiment of the invention.

[Fig. 2] Fig 2 is a flowchart of a producing process L of the high performance copper pipe, rod, or wire

[Fig 3] Fig 3 is a flowchart of a producing process M of the high performance copper pipe, rod, or wire

[Fig 4] Fig. 4 is a flowchart of a producing process N of the high performance copper pipe, rod, or wire.

[Fig. 5] Fig. 5 is a flowchart of a producing process P of the high performance copper pipe, rod, or wire

[Fig 6] Fig 6 is a flowchart of a producing process Q of the high performance copper pipe, rod, or wire.

[Fig 7] Fig 7 is a flowchart of a producing process R of the high performance copper pipe, rod, or wire.

[Fig. 8]  Fig  8 is a flowchart of a producing process S of the high performance copper pipe, rod, or wire.

[Fig. 9] Fig 9 is a flowchart of a producing process T of the high performance copper pipe, rod, or wire.

[Fig. 10]  Fig. 10 is a metal structure photograph of precipitates in a process K3 of the high performance copper pipe, rod, or wire.

[Fig 11] Fig. 11 is a metal structure photograph of

precipitates after heating for 120 seconds at 700°C in a compression process material of a process KO of the high performance copper pipe, rod, or wire. [Best Mode for Carrying Out the Invention] [0025]

A high performance copper pipe, rod, or wire according to an embodiment of the invention will be described  In the invention, a first invention alloy, a second invention alloy, and a third invention alloy having alloy compositions in high performance copper pipe, rod, or wire according to first to fourth aspects are proposed  In the alloy compositions described in the specification, a symbol for element in parenthesis such as [Co] represents a content (mass%) of the element. Invention alloy is the general term for the first to third invention alloys.

[0026]

The first invention alloy is an alloy composition that contains 0.13 to 0 33 mass% of Co (preferably 0 15 to 0 32 mass%, more preferably 0 16 to 0.29 mass%), 0 044 to 0.097 mass% of P (preferably 0.048 to 0.094 mass%, more preferably 0.051 to 0.089 mass%), 0.005 to 0.80 mass% of Sn (preferably 0.005 to 0 70 mass%, more preferably 0 005 to 0 095 mass% in a case where particular high strength is not necessary while high electrical and thermal conductivity is necessary, and further more preferably 0.01 to 0 045 mass%; in a case where strength is necessary, more preferably 0 10 to 0.70 mass%, further more preferably 0.12 to 0.65 mass%, and most preferably 0.32 to 0 65 mass%), and 0 00005 to 0 0050 mass% of 0, in which a content [Co] mass% of Co and a content [P] mass% of P satisfy a relationship of XI = ([Co]-0 007)/([P]-0.008) where XI is 2 9 to 6.1, preferably 3 1 to 5 6, more preferably 3 3 to 5.0, and most preferably 3 5 to 4.3, and the remainder including Cu and inevitable impurities.

[0027]

The second invention alloy has the same composition ranges of Co, P, and Sn as those of the first invention alloy, and is an alloy composition that further contains at least any one of 0 01 to 0 15 mass% of N1 (preferably 0 015 to 0 13 mass%, more preferably 0.02 to 0.09 mass%) and

0 005 to 0.07 mass% of Fe (preferably 0 008 to 0.05 mass%, more preferably 0 012 to 0.035 mass%), in which a content [Co] mass% of Co, a content [N1] mass% of N1, a content [Fe] mass% of Fe, and a content [P] mass% of P satisfy a relationship of X2 = ([Co]+0.85x[N1]+0.75x[Fe]-0 007)/([P]-0.008) where X2 is 2.9 to 6.1, preferably 3.1 to 5.6, more preferably 3.3 to 5.0, and most preferably 3 5 to 4.3 and a relationship of X3 = 1.5x[N1]+3x[Fe], X3 is 0.015 to [Co], preferably 0 025 to (0 85x[Co]), and more preferably 0.04 to (0.7x[Co]), and the remainder including Cu and inevitable impurities

[0028]

The third invention alloy is an alloy composition that further contains, in addition to the composition of the first invention alloy or the second invention alloy, at least any one of 0.003 to 0.5 mass% of Zn, 0.002 to 0 2 mass% of Mg, 0.003 to 0.5 mass% of Ag, 0 002 to 0 3 mass% of Al, 0.002 to 0.2 mass% of S1, 0 002 to 0 3 mass% of Cr, and 0.001 to 0 1 mass* of Zr

[0029]

Next, a process of producing the high performance copper pipe, rod, or wire will be described  A raw material is melted to cast a billet, and then the billet is heated to perforin a hot extruding process, thereby producing a rod, a pipe, a buss bar, a polygonal rod, or a

profile bar having a complicated shape in the sectional view. The rod or the pipe is additionally drawn by a drawing process to make the rod and the pipe thin and to make the rod or the pipe into a wire by a wire drawing process (a drawing/wire drawing process is the general terin

 of the drawing process of drawing the rod and the wire drawing process of drawing the wire). Only a hot extruding process may be performed without the drawing/wire drawing process.

[0030]

A heating temperature of the billet is 840 to 960°C, and an average cooling rate froin 840°C after the extruding or a temperature of the extruded material to 500°C is 15°C/second or higher  A heat treatment THl at 375 to 630°C for 0.5 to 24 hours may be performed after the hot extruding process. The heat treatment THl is mainly for precipitation. The heat treatment THl may be performed during the drawing/wire drawing process or after the drawing/wire drawing process and may be performed more than one time. The heat treatment THl may be performed after pressing or forging of the rod  In addition, a heat treatment TH2 at 200 to 700°C for 0.001 seconds to 240 minutes may be performed after the drawing/wire drawing process  The heat treatment TH2 is firstly for restoration of ductility and flexibility of a thin wire, a thin rod.

and the like according to the THl or those damaged by a high cold working process. The heat treatment TH2 is secondly for heat treatment restoration for restoration of conductivity damaged by the high cold working process, and may be performed more than one time  After the heat treatment, the drawing/wire drawing process may be performed again

[0031]

Next, the reason of adding each element will be described  Co is satisfactorily 0 13 to 0 33 mass%, preferably 0 15 to 0 32 mass%, and most preferably 0 16 to 0 29 mass%  High strength, high conductivity, and the like cannot be obtained by independent addition of Co  However, when Co is added together with P and Sn, high strength and high heat resistance are obtained without decreasing thermal and electrical conductivity  The independent addition of Co slightly increases the strength, and does not cause a significant effect  When the content is over the upper limit, the effects are saturated and the conductivity is decreased  When the content is below the lower limit, the strength and the heat resistance do not become high even when Co is added together with P  In addition, the desired metal structure is not formed after the heat treatment THl.

[0032]

P is satisfactorily 0 044 to 0.097 mass%, preferably 0 048 to 0 094 mass%, and most preferably 0 051 to 0 089 mass%  When P is added together with Co and Sn, it is possible to obtain high strength and high heat resistance without decreasing thermal and electrical conductivity. The independent addition of P improves fluidity and strength and causes grain sizes to be fine. When the content is over the upper limit, the effects (high strength, high heat resistance) are saturated and the thermal and electrical conductivity is decreased  In addition, cracking easily occurs at the time of casting or extruding  In addition, ductility, particularly, repetitive bending workability is deteriorated. When the content is below the lower limit, the strength and the heat resistance do not become high, and the desired metal structure is not formed after the heat treatment THl.

[0033]

When Co and P are added together in the above-described composition ranges, strength, heat resistance, high-temperature strength, wear resistance, hot deformation resistance, deformability, and conductivity become satisfactory. When either of Co and P in the composition is low in content, a significant effect is not exhibited in any of the above-described characteristics. When the content is too large, problems occur such as deterioration

of hot deformability, increase of hot deformation resistance, hot process crack, bending process crack, and the like, as in the case of the independent addition of each element  Both Co and P are essential elements to achieve the object of the invention, and improve strength, heat resistance, high-temperature strength, and wear resistance without decreasing electrical and thermal conductivity under a proper combination ratio of Co, P, and the like  As the contents of Co and P are increased within these composition ranges, precipitates of Co and P are increased and all theses characteristics are improved  Co: 0 13% and P 0.044% are the minimuin contents necessary for obtaining sufficient strength, heat resistance, and the like. Both elements of Co and P suppress recrystallized grain growth after the hot extruding, and keep fine grains by an increasing effect with solid-solution of Sn in matrix as described later, without regard to high temperature from

 the fore end to the rear end of an extruded rod. At the time of heat treatment, the formation of fine precipitates of Co and P significantly contribute to both characteristics of strength and conductivity, followed by recrystallization of matrix having high heat resistance by Sn  However, when Co is more than 0.33% and P 0 097%, improvement of the effects in the characteristics is not substantially recognized, and the above-described defects

rather occur.

[0034]

Only with precipitates mainly based on Co and P, strength is not enough and heat resistance of matrix is not yet sufficient, thereby obtaining no stability. With solid solution of Sn in matrix, the alloy becomes harder with addition of a small amount of Sn of 0 005 mass% or higher In addition, Sn makes grains of an extruded material hot-extruded at a high temperature fine to suppress grain growth, and thus keeps fine grains at a high temperature after extrusion but before forced cooling. As described above, strength and heat resistance can be improved by solid solution of Sn while slightly sacrificing conductivity. Sn decreases susceptibility of Co, P, and the like to solution. In the high temperature state of forced cooling after the extrusion, and in the course of forced cooling for about 20°C/second, Sn retains most of Co and P in a solid solution state  In addition, at the time of heat treatment, Sn has an effect of dispersing the precipitates, mainly based on Co and P, more finely and uniformly  In addition, there is an effect on wear resistance depending on strength and hardness

[0035]

Sn is required to fall within the above-described composition range (0 005 to 0.80 mass%). However, in a

case where particularly high strength is not necessary and high electrical and thermal conductivity are necessary, the content is satisfactorily 0 005 to 0.095 mass%, and most preferably 0 01 to 0 045 mass%  The particularly high electrical conductivity means that the conductivity is higher than electrical conductivity 65%IACS of pure aluminuin  In the present case, the particularly high electrical conductivity indicates 65%IACS or higher  In case of laying emphasis upon strength, the content is satisfactorily 0.1 to 0.70 mass%, and more satisfactorily 0 32 to 0 65 mass%  Heat resistance is improved by adding a small amount of Sn, thereby making grains of a recrystallized part fine and improving strength, bending workability, flexibility, and impact resistance

[0036]

When the content of Sn is below the lower limit (0 005 mass%), strength, bending workability and particularly, heat resistance of matrix deteriorate  When the content is over the upper limit (0.80 mass%), thermal and electrical conductivity is decreased and hot deformation resistance is increased. Accordingly, it is difficult to perforin a hot-extruding process at an high extruding ratio. In addition, heat resistance of matrix is rather decreased. Wear resistance depends on hardness and strength, and thus it is preferable to contain a large

amount of Sn. When a content of oxygen is over 0 0050 mass%, P and the like are likely to combine with oxygen rather than Co and P  In addition, there are risks of deterioration of ductility and flexibility, and hydrogen embrittlement in high temperature heating. Accordingly, the content of oxygen is necessarily 0.0050 mass% or less.

[0037]

To obtain high strength and high conductivity as the object of the invention, a combination ratio of Co, N1, Fe, and P, and size and distribution of precipitates are very important. Diameters of spherical or oval precipitates of Co, N1, Fe, and P such as COxPy, CoxN1yPz, and COxFeyPz are 1 5 to 20 nm, or 90%, preferably at least 95% of the precipitates are 0 7 to 30 nin or 2.5 to 30 nin (30 nin or less), when defined two-dimensionally on a plane surface as an average size of the precipitates like several nin to about 10 nin The precipitates are uniformly precipitated, thereby obtaining high strength. In addition, precipitates of 0 7 and 2.5 nin is the smallest size capable of being measured with high precision, when observed with 750,000-fold magnification or 150,000-fold magnification using a general transmission electron microscope TEM and its dedicated software  Accordingly, if precipitates having a diameter of less than 0 7 or less than 2.5 nin could be observed and measured, a preferable ratio of precipitates

having diameters of 0 7 to 30 nin or 2.5 to 30 nin should be changed. The precipitates of Co, P, and the like improve high-temperature strength at 300°C or 400°C required for welding tips or the like  When exposed to a high temperature of 700°C, generation of recrystallized grains is suppressed by the precipitates of Co, P, and the like or by precipitation of Co, P, and the like in the solid solution state, thereby keeping high strength  Most of the precipitates remain and stay fine, thereby keeping high conductivity and high strength  S1nce wear resistance depends on hardness and strength, the precipitates of Co, P, and the like are effective on wear resistance [0038]

The contents of Co, P, Fe, and N1 have to satisfy the following relationships  Among the content [Co] mass% of Co, the content [N1] mass% of N1, the content [Fe] mass% of Fe, and the content [P] mass% of P, as X1 = ([Co]-0 007)/[P]-0 008), X1 is 2 9 to 6.1, preferably 3 1 to 5 6, more preferably 3 3 to 5.0, and most preferably 3.5 to 4 3 In case of adding N1 and Fe, as X2 =

([Co]+0 85x[N1]+0 75x[Fe]-0.007)/([P]-0 008), X2 is 2.9 to 6 1, preferably 3.1 to 5.6, more preferably 3 3 to 5.0, and most preferably 3.5 to 4 3. When X1 and X2 are over the upper limits, thermal and electrical conductivity is decreased. Accordingly, heat resistance and strength are

decreased, grain growth is not suppressed, and hot deformation resistance is increased  When XI and X2 are below the lower limits, thermal and electrical conductivity is decreased. Accordingly, heat resistance is decreased, and thus hot and cold ductility is deteriorated. Particularly, necessary high thermal and electrical conductivity, strength, and balance with ductility deteriorate

[0039]

Even if a combination ratio of each element such as Co is the same as a configuration ratio in a compound, not all the content is combined. In the above-described formula, ([Co]-0.007) means that Co remains in a solid solution state by 0.007 mass%, and ([P]-0 008) means that P remains in a solid solution state in matrix by 0.008 mass% That is, when a precipitation heat treatment is performed with a precipitation heat treatment condition and combination of Co and P that can be industrially performed in the invention, about 0.007% of Co and about 0 008% of P do not forin precipitates and remain in a solid solution state in matrix. Accordingly, a mass ratio of Co and P has to be determined by subtracting 0 007% and 0.008% froin mass concentrations of Co and P, respectively  The precipitates of Co and P, where a mass concentration ratio of Co P is substantially 4 3 1 to 3.5:1, are CO2P, CO2 aP Co1 bP or

the like  When fine precipitates based on CO2P, Co2 aP, Co1 bP, or the like are not formed, high strength and high electrical conductivity as the main subject of the invention cannot be obtained

[0040]

That is, there is insufficiency in determination of the composition of Co and P, or the ratio of mere Co and P, and the conditions such as ([Co]-0 007)/([P]-0.008) =29 to 6 1 (preferably 3 1 to 5.6, more preferably 3 3 to 5 0, and most preferably 3 5 to 4.3) are indispensable. When ([Co]-0 007) and ([P]-0.008) are more preferable or most preferable ratios, desired fine precipitates are formed and thus the condition becomes critical for a high conductivity and high strength material. Meanwhile, when ([Co]-0 007) and {[P]-0.008) are away froin the present claims, preferable ranges, or most preferable ratios, either Co or P does not forin precipitates and becomes solid solution state. Accordingly, a high strength material cannot be obtained and conductivity is decreased  In addition, precipitates having undesired composition ratio are formed, and sizes of precipitates are increased  Moreover, such precipitates do not contribute to strength so much, and thus a high conductivity and high strength material cannot be achieved.

[0041]

Independent addition of elements of Fe and N1 does not contribute to the improvement of characteristics such as heat resistance and strength so much, and also decreases conductivity  However, Fe and N1 replace a part of functions of Co under the co-addition of Co and P  In the above-described formula ([Co]+0 85x[N1]+0.75x[Fe]-0 007), a coefficient 0 85 of [N1] and a coefficient 0 75 of [Fe] represent ratios of N1 and Fe combined with P when a combining ratio of Co and P is 1  That is, in the formula, "-0.007" and "-0.008" of ([Co]+0.85x[N1]+0.75x[Fe]-0.007) and ([P]-0.008, respectively, mean that not all Co and P are formed into precipitates even when Co, N1, Fe, and P are ideally combined and are subjected to a precipitation heat treatment under an ideal condition  When the precipitation heat treatment is performed under a precipitation heat treatment condition with combination of Co, N1, Fe, and P which can be industrially performed in the invention, about 0 007% of ([Co]+0.85x[N1]+0.75x[Fe]) and about 0.008% of P do not forin precipitates and remain in a solid solution state in matrix. Accordingly, a mass ratio of Co or the like and P has to be determined by subtracting 0.007% and 0 008% froin mass concentrations of ([Co]+0 85x[N1]+0 75x[Fe]) and P, respectively. The thus-obtained precipitates of Co or the like and P, where a mass concentration ratio of Co.P becomes about 4.3.1 to 3.5:1,

need to be CO2P, CO2 aP or Co1 bP mainly and also COxN1yFezPA, COyN1yPz, COyFeyPz, and the like obtained by substituting a part of Co with N1 and Fe. When fine precipitates, CO2P or CO2 xPy basically, are not formed, high strength and high electrical conductivity as the main subject cannot be obtained

[0042]

That is, there is insufficiency with determination of the composition of Co and P, or the ratio of mere Co and P,

and ([Co]+0.85x[N1]+0.75x[Fe]-0 007)/([P]-0.008) = 2 9 to 6 1 (preferably 3 1 to 5 6, more preferably 3.3 to 5 0, and most preferably 3 5 to 4.3) becomes an indispensable condition. When ([Co]-0.007) and ([P]-0.008) are more preferable or most preferable ratios, desired fine precipitates are formed and thus the condition becomes critical for a high conductivity and high strength material  When the condition is away froin the present claims, preferable ranges, or most preferable ratios, either Co or the like or P does not forin precipitates and becomes solid solution state. Accordingly, a high strength material cannot be obtained and conductivity is decreased In addition, precipitates having undesired composition ratio are formed, and sizes of precipitates are increased Moreover, such precipitates do not contribute to strength so much, and a high conductivity and high strength material

cannot be achieved

[0043]
