Repository: anandvc/allindianpatents

File: patents/279262-biocidal-hydrophobic-inner-coating-of-condenser-pipes-of-industrial-turbines-and-subsidiary-cooling-cycles.html
Indian Patents. 279262:"BIOCIDAL/HYDROPHOBIC INNER COATING OF CONDENSER PIPES (OF INDUSTRIAL TURBINES AND SUBSIDIARY COOLING CYCLES)"

Indian Patents

Recently Granted Patents

  Recently Published Patents

Title of Invention	"BIOCIDAL/HYDROPHOBIC INNER COATING OF CONDENSER PIPES (OF INDUSTRIAL TURBINES AND SUBSIDIARY COOLING CYCLES)"

Abstract	The present invention relates to a coating for containers and pipes of, for example, metal, glass, plastic, or ceramic, particularly for condenser pipes, for reducing or avoiding the formation of a biofilm, and to a method for the production of the coating.	

Full Text	Description

Biocidal/hydrophobic inner coating of condenser pipes (of industrial turbines and subsidiary cooling cycles)

The present invention relates to a coating for containers and pipes made, for example, from metal, glass, plastics or ceramic material, in particular condenser pipes, for reducing or preventing biofilm formation, and a method for manufacturing the coating.

Due to the fact that there are optimum temperatures for organisms,  it is possible that,  for example,  in condenser  pipes  of  industrial  turbines  and  other  heat  exchangers, biofilms and algal growth known as 'biofouling' can form.

A biofilm is a permanent protective habitat for microorganisms (e.g. bacteria, algae, fungi, protozoa). Biofilms form mainly in aqueous systems when microorganisms colonize boundary surfaces, for example, the boundary surface to a solid phase. Apart from the microorganisms, the biofilm contains mainly water. Extracellular polymer substances (EPS) excreted by the microorganisms combine with water to form hydrogels, so that a slimy matrix, the glycocalyx is produced, giving the biofilm a stable structure and enabling the microorganisms to hold firmly to all materials and tissues. The glycocalyx consists of biopolymers. A wide spectrum of polysaccharides, proteins, lipids and nucleic acids is involved herein.

The glycocalyx protects the bacteria against environmental influences such as temperature changes, flow rates, etc. The bacteria are supplied with oxygen and nutrients through water channels of the glycocalyx. The sorption properties of the

glycocalyx result in an accumulation of nutrients and this is therefore part of the survival strategy of biofilm organisms in oligotrophic environments.

At the boundary layer to water, cells or whole sections of the biofilm can be repeatedly released and taken up by the water flowing past. The biofilms themselves filter arriving new cells and bacteria and decide whether a particle arriving from outside is permitted to remain or is repelled. For this intercellular communication necessary for the differentiation of the biofilm, also known as 'cell-to-cell signaling', suitable messenger substances or signal molecules are emitted.

The highest purpose of this information exchange is the regulation of gene expression, which ultimately enables the ordered formation of the biofilm system. This intercellular information exchange is essentially based on the continuous release of messenger substances in low concentrations by the bacterial cells. This principle of cell density-dependent regulation of gene expression is designated 'quorum sensing'. This involves an intercellular and intracellular communication and regulation system using signal molecules, the 'autoinducers'. The system enables the cells of a suspension to measure the cell density of the population and to react thereto through autoinduction. Depending on the cell density, the concentration of the signal molecules in the ambient medium rises and, once a critical threshold concentration has been exceeded, induces the transcription of specific gene products in the bacterial cells, leading to targeted changes in the phenotypic functions of the microorganism.

Industrial process water or processing water systems,  for example, open or closed water circuits, water processing

systems and service water systems or cooling water systems offer suitable conditions for the multiplication of microorganisms. The biofilm leads to changes in the physicochemical properties of the material in question, e.g. with regard to its frictional resistance, diffusion properties or thermal conductivity. In addition, the excretions from the biofilm organisms can accelerate the corrosion of their substrate, a process known as 'biocorrosion' . Biocorrosion essentially causes changes in the structure and stability of a material through aesthetically impairing discoloration, the excretion of directly or indirectly corrosive metabolic products, right through to enzymatic decomposition of the materials in question.

A wide variety of damage can be produced as a consequence of biofouling and biocorrosion, such as increased resistance to thermal conduction and, associated therewith, raised condenser pressure, worsening of water quality, safety problems, e.g. through blocking of valves, increased cleaning costs, breakdown times, loading of plant parts due to cleaning procedures, reduced plant output, shortened service lifetimes, reduced cooling performance with a grater energy consumption and increased use of biocides and cleaning agents, and therefore increased waste water pollution.

A variety of methods have been developed to prevent or delay the formation of biofilms or to remove them. These include mechanical destruction of the biofilms, measures for disinfection and germ removal from the water and enzymatic methods for removing biofilms.

In order to prevent or clear away deposits, pipe cleaning systems, such as the Taprogge system, are used, wherein sponge

rubber balls are fed through the plant in the circuit together with the cooling water. These systems are very expensive and are seldom used in relatively small condensers such as industrial turbines and subsidiary circuits. Other conventional methods for preventing biofouling are, for example, a pipeline design which leads to a flow rate of 2-3 m/s, a two-part condenser design, a two-stranded pipe cleaning system, condenser back-flushing and thermal treatment.

The deposition of bacterial slimes can be effectively controlled with biocides, although the biofilm affords a certain degree of protection to the microorganisms. Therefore, very high concentrations of biocides are required to kill off the bacteria, and this is undesirable for reasons of environmental protection. Microorganisms are also particularly difficult to remove from the biofilms. In order to prevent formation of the biofilm, biocides such as sodium hypochlorite and chlorine dioxide are currently used.

Metals such as copper, aluminum and zinc and possibly also silver are toxic to bacteria. For example, the Cuprion anti-fouling system uses copper and aluminum anodes in an insulated steel frame which serves as a cathode. Herein, soluble biocides in the form of copper ions and aluminum ions are released into the cooling water.

DE 102 25 324 A1 uses an antimicrobial (acryl) paint with nanoparticles that are smaller than 100 nm, the surfaces of which are enriched with silver or copper, as ions or in elemental form. A biocidal effect has been produced, for example, with Si-coated Ti02 particles.

DE 103 37 399 Al describes a method for producing a silver colloid-containing substance and its inclusion in paints. Silver amine and diamine complexes with components based on epoxysilanes are included. The silver colloid particles have a diameter in the range of 5 nm to 30 nm, so that a controlled Ag release is achieved. The paints show a biocidal or bactericidal effect.

The bactericidal effect of silver is known, although the mechanism is not yet fully understood. Silver particles are physiologically tolerated. However, silver salts such as  silver nitrate show only a slight antibacterial effect on zeolites. In addition, even with controlled release, silver particles leach out over time. Investigations by the inventor have shown that the antibacterial effect of silver-based systems falls off after only two weeks.

DE 696 23 328 concerns a composition which contains mannanase to prevent and/or remove biofilms on surfaces. DE 696 19 665 discloses an exopolysaccharide-decomposing enzyme which is able to break down colonic acid. However, these enzymatic processes are not preventative, but attack an existing biofilm.

The object of the invention is to find an improved coating which significantly reduces or prevents biofilm formation, particularly in heat exchangers such as condenser tubes (of industrial turbines) and subsidiary cooling circuits, and a method for the manufacturing thereof. The coating is intended to

disrupt the attachment mechanism of the bacteria and thereby prevent or minimize attachment,

make it possible to dispense with the use of soluble biocide chemicals or toxic metals and therefore to design, for example, affected power stations to be more ecologically tolerable,

improve, or not restrict, the thermal conductivity of the coated material,

adhere well to the coated material and be resistant to hydrolysis,

enable a much lower maintenance cost for the plant compared with mechanical cleaning processes.

This object is achieved with a coating according to claim 1 and a method with features according to claim 14. Advantageous embodiments and applications of the invention emerge from the dependent claims.

Surprisingly, the object could be achieved according to the invention in that the coating has the following combination of properties:

prevention, by hydrophobic surfaces, of the formation of a water film,

reduction of the surface energy by nanoparticles,

increasing the thermal and electrical conductivity with nano and/or microparticle composites,

hydrolysis-resistance through the use of hydrolysis-resistant polymers,

corrosion protection for pipelines.

The hydrophobic surface of the coating according to the invention prevents the formation of a water film. It is known that the formation of deposits can be suppressed by coating the relevant surfaces with a low-energy coating material. The

surface energy determines the wettability (see Fig. 1). The contact angle or wetting angle 9 of a liquid drop depends on the surface energy of the liquid  and of the substrate surface s and is a measure of the energetic interaction between the solid body and the liquid. The energy of the interface between the liquid and the substrate surface is s1.

(Formula Removed)

A permanent water film on the surface would favor the attachment of bacteria. The coatings according to the invention produce superhydrophobic surfaces with surface energies of less than 20 mN/m, so that a permanent water film, and thus the attachment of bacteria, is lessened or avoided. In one embodiment, the surface energy is less than 15 mN/m. In another embodiment, the surface energy is less than 10 mN/m.

Thermally stable metal alkoxidic materials which are preferably producible with the sol-gel method are suitable as coating materials according to the invention. The sol-gel hybrid polymers are curable thermally and by UV radiation.

Sol-gel-based anti-adherence coatings have a network structure with organic and inorganic components.

Metal alkoxides with the following formula (I) are essentially used in the present invention.

(Formula Removed)

where X is a branched or straight-chain C1 to C12 alkylsilyl group or a C1 to C12 arylsilyl group wherein the alkylsilyl

group or the arylsilyl group is also substituted with one or more C1 to C12 alkoxy groups and/or C1 to C12 aryloxy groups. Suitable groups for X preferably include methyltrimethoxysilane, methyltriethoxysilane, tetraethoxyorthosilane, propyltrimethoxysilane, propyltriethoxysilane, isobutyltrimethoxysilane, isobutyltriethoxysilane, octyltriethoxysilane, hexadecyltrimethoxysilane, octadecyltrimethoxysilane, phenyltrimethoxysilane and phenyltriethoxysilane.

M can be an arbitrary metal or element having a plurality of groups Xn and (OR)m-n. Preferably, M = A1, Si, Ti or Zr, or more preferably M = Si.

R is a branched or straight-chain C1 to C5 alkyl group or aryl group or a silyl group substituted therewith. R preferably comprises ethyl groups (tetraethyl titanate), isopropyl groups or trimethylsiloxide groups.

Values for m, n and n' are given by the valency of the metal or element M and can be selected accordingly. It is a general principle that m and n are natural numbers > 1 and n' = m - n. For example, m = 4 for M = Si, Ti, Zr, m = 3 for M = Al, n = 1 to 3 for M = Si, Ti, Zr and n = 1 to 3 for M = A1.

Further, according to the invention, coatings which comprise conventional  hydrolysis-resistant  paints  are  suitable.  Preferably,  a  paint  system  is  selected  from  the  group including polyurethanes, acrylics and silicones.

In silicones, silicon atoms are linked via oxygen atoms to molecule chains and/or network structures. The remaining free

valency electrons of the silicon are saturated through hydrocarbon groups, for example, by methyl groups as illustrated in formula (A).

(Formula Removed)

As silicones, above all cross-linked polymethylsiloxanes or polymethylphenylsiloxanes and fluorosilicones are suitable. Fluorosilicones are temperature-resistant and oxidation-resistant silicones wherein the methyl groups are replaced by fluoroalkyl groups. For example, one or two-component silicone rubbers such as Powersil 567 or Elastosil RT 675 from the firm of Wacker Chemie AG are used. These silicones are heat-resistant, hydrophobic, dielectric and are usually regarded as being physiologically tolerated.

Coatings according to the present invention can be applied with conventional methods known to persons skilled in the art,  such as dipping, flooding, spraying or spreading. The coating according to the invention preferably has a coating depth of more than 10 µm, preferably 30 µm to 150 µm, more preferably 50 µm to 100 µm, so that the surface roughness of the raw material is evened out. Due to the low layer thickness of the hydrophobic coating, the pressure loss in the pipe is not reduced. The layer thickness is in any event selected so that the roughness of the raw material can be evened out.

In  one  embodiment,  by  addition  of  microparticles  and/or nanoparticles, at the same time as the surface

functionalization, a defined stochastic microroughness is obtained in the coating with regard to the maximum occurring height difference between elevation and depression in the coating surface, which further improves the anti-hold properties with respect to bacteria. In one embodiment, the coating has a roughness (determined according to DIN 4762, ISO 4287/1) of less than 200 nm, preferably less than 150 nm and/or stochastic topographies with roughnesses of less than 500 nm, preferably less than 300 nm.

In the drawings:

Fig. 1 shows the contact angle or wetting angle 9 of a liquid drop as a measure of the energetic interaction between the solid body and the liquid.

Fig. 2 shows the surface of a coating according to the invention in an enlargement of 3 µm, comprising a stochastic topography of 500 nm produced by microparticles, The roughness Ra is less than 500 nm.

Fig. 3 shows the surface of a coating according to the invention in an enlargement of 3 µm, which comprises a stochastic topography of 500 nm produced by microparticles. The roughness Ra is less than 500 nm,

Fig. 4 shows the smooth surface of a coating according to the invention in an enlargement of 3 µm, which does not contain any microparticles and has a roughness of less than 50 nm.

Suitable microparticles or nanoparticles which can be contained in the coating are, according to the invention.

selected from the group consisting of SiO2, A12O3, SiC and BN. The particles have a size in the range of 0.5 µm to 5.5 µm, and preferably 0.5 µm to 2.0 µm. If smaller particle sizes are selected, the polymer system becomes viscous even with a content of 10%.

In one embodiment, the particles are SiO2 particles, in particular fluorine-functionalized SiO2 particles. In another embodiment, the particles are BN particles. According to the  invention, the coating comprises particles in a quantity in the range of 10% to 35% by volume, preferably 25% to 32% by volume and more preferably 30% by volume. With volume proportions up to approximately 30%, the thermal conductivity of the composite is almost independent of the strengthening phase. The particles are then fully enclosed by the plastics layer. With filling levels of up to 30% by volume, smooth layers are still achieved.

The resulting contact angle (with respect to water) of commercially available PUR and silicone varnishes are in the range of 95° to 100°. With fluorine-functionalized SiO2 particles or BN particles, the contact angle can be increased to 140°, so that the surface energy can be reduced to values of less than 15 mN/m.

By inclusion of heat-conducting particles with anti-adhesion properties, such as boron nitride particles, into the coating, the surface energy can be further reduced to values under 15 mN/m. Due to the very good thermal conductivity of boron nitride, the plate-shaped BN particles result in an improvement in thermal conduction. In addition, electrostatic

charging can be prevented by means of anti-static silicone coatings with conducting particles.

In another embodiment, BN particles are included in the coating. Through the inclusion of electrically insulating BN particles having the above-mentioned dimensions, the coating according to the invention which has a significantly increased contact angle, also has raised thermal conductivity. The thermal conductivity depends on the size and morphology of the included particles. Possible morphologies are, for example, spherical, splintered or layered structures, but a plate-shaped morphology is preferable.

The cell-to-cell signaling at the surface of the bacteria through messenger substances usually brings about the attachment of further bacteria. By contrast, the cell-to-cell signaling of degraded proteins causes further suppression of the attachment of bacteria. In one embodiment, messenger substances which suppress the cell-to-cell signaling and thus the further attachment of bacteria in the long term are included in the coating. Suitable messenger substances include, for example, homoserine lactones (HSL), AHL and N-acyl-homoserine lactone for gram-negative microorganisms and posttranslationally modified peptides for gram-positive microorganisms. Messenger substances are described, by way of example, in Skiner et al., FEMS Microbiol. Rev. (2005) and include compounds such as 3-oxo-C6-HSL (Vibrio fisheri), 2-heptyl-3-hydroxyl-4-quinoline (Pseudomonas aeruginosa), Butyrolactone (Streptomyces griseus), cyclic thiolactone (type III) (Staphylococcus aureus), S-THMF-borate (V. harveyi) and R-THMF (S. typhimurium).

Manufacturing method

A method for manufacturing the coating according to the invention comprises the following steps:

Preparation of a metal-alkoxide-sol with an organically modified metal alkoxide of the general formula I as the starting substance

(Formula Removed)

where X is a branched or straight-chain C1 to C12 alkylsilyl group or a C1 to C12 arylsilyl group, wherein the akylsilyl group or the arylsilyl group is also substituted with one or more C1 to C12 alkoxy and/or C1 to C12 aryloxy groups; M is a metal or element; R is a branched or straight-chain C1 to C5 alkyl group or aryl group or a silyl group substituted therewith; m and n are natural numbers where m and n > 1 and n' = m-n; or alternatively a paint system selected from hydrolysis-resistant paints of the group including polyurethanes, acrylics and silicones;

application of the sol or the paint system to at least one surface to be coated by dipping, flooding, spraying or spreading; curing the metal alkoxide sol or paint system wherein the curing of the silicone, acrylic or PUR system is carried out at temperatures of between 15°C and 50°C and wherein the curing of the metal alkoxide sol is carried out by means of heat or UV radiation by hydrolysis and condensation of the metal alkoxides.

The groups X preferably comprise methyltrimethoxysilane, methyltriethoxysilane, tetraethoxyorthosilane, propyltrimethoxysilane, propyltriethoxysilane,

isobutyltrimethoxysilane, isobutyltriethoxysilane, octyltriethoxysilane, hexadecyltrimethoxysilane, octadecyltrimethoxysilane, phenyltrimethoxysilane and phenyltriethoxysilane. Preferably also, M = Al, Si, Ti or Zr and more preferably M = Si. R preferably comprises ethyl groups (tetraethyl titanate), isopropyl groups or trimethylsiloxide groups.

The layer thickness of the coating according to the invention is in the range of 10 µm to 150 µm and preferably 50 µm to 130 µm and particularly preferably 50 µm  to 100 µm.

In one embodiment, the at least one surface is a pipe inner surface.

 In another embodiment, silicone which contains in the range of 10% to 30% by volume of boron nitride particles is used as the coating material.

The surface to be coated can be cleaned and de-greased with an organic solvent before application of the sol or the paint system. The surface to be coated can also be coated with a foundation layer and/or an adhesion promoter before application of the sol or the paint system. The surface to be coated can also be coated with a molecular layer containing silanes or siloxanes before application of the sol or the paint system.

If spraying is performed to coat the surface,	this can be

carried out using the Plastocor process wherein	a telescopic

structure with a spray nozzle is used to coat	long cooling

pipes having a relatively small pipe diameter.

The hydrophobic coating according to the invention has been tested for the biocidal effects thereof on stainless steel and titanium substrates. With coating thicknesses of approximately 100 µm on titanium tube substrates, contact angles relative to water in the range of 130° to 145° have been achieved.

The coating according to the invention has a high hydrolysis-resistance. The surface energies achieved are maintained, even during water storage over many months. For example, with BN-filled silicone coatings and ageing in river water, no colonization with bacteria occurs on the coated substrate even after 40 weeks.

With BN levels of approximately 30% by volume in the coating, thermal conductivities of greater than 3 W/mK were obtained.

The use of these biocidal materials in the cooling circuit can make the use of soluble biocides unnecessary. In an ideal case, a tube cleaning system can be dispensed with altogether. Further advantages are the maintenance of plant performance levels, longer plant lifetimes and reduced cleaning effort.

The invention will now be described in greater detail with the accompanying examples, but without limiting it thereto.

Example 1

The inside of a steel pipe was treated with a commercially available adhesion promoter from the firm of Wacker Chemie AG and then sprayed with a silicone paint. The silicone paint had previously had 30% by volume of submicrocrystalline platelet-shaped BN particles, BN CTP05, from the firm of Saint-Gobain

mixed into it. Following application, the paint was cured at approximately 30°C.

Example 2

Using the Plastocor method, a polyurethane paint with 20% by volume of fluorine-functionalized SiO2 particles was applied to the inside of a de-greased titanium pipe. Following application, the paint was cured at 20°C.

WE CLAIM:-

1.	A coating for containers and pipes, in particular condenser

pipes, for reducing or preventing biofilm formation,

characterized in that the coating has a surface energy of

less than 20 mN/m, wherein thermally stable metal alkoxide

materials or hydrolysis-resistant paints are used as

coating materials and wherein the hydrolysis-resistant

paints are selected from the group consisting of

polyurethanes, acrylics and silicones, and wherein at least

one organically modified metal alkoxide of the general

formula I is used as the starting material for the

thermally stable metal alkoxide material

(Formula Removed)

wherein X is  a branched or straight-chain C1 to C12

alkylsilyl group or a C1 to C12 arylsilyl group wherein the

alkylsilyl group or the arylsilyl group is also substituted

with one or more C1 to C12 alkoxy and/or C1 to C12 aryloxy

groups;

M is a metal or element;

R is a branched or straight-chain C1 to C5 alkyl group or

aryl group or a silyl group substituted therewith, and

m and n are natural numbers where m or n > 1 and n' = m-n,

2.	The coating as claimed in claim 1, wherein X is selected

from the group consisting of methyltrimethoxysilane,

methyltriethoxysilane, tetraethoxyorthosilane,

propyltrimethoxysilane, propyltriethoxysilane,

isobutyltrimethoxysilane, isobutyltriethoxysilane,

octyltriethoxysilane, hexadecyltrimethoxysilane.

octadecyltrimethoxysilane, phenyltrimethoxysilane and phenyltriethoxysilane.

3.	The coating as claimed in one of the preceding claims, wherein M is selected from the group consisting of Al, Si, Ti, Zr.

4.	The coating as claimed in claim 3, wherein M = Si.

5.	The coating as claimed in one of the preceding claims, wherein R is selected from the group consisting of ethyl, isopropyl and trimethylsiloxide.

6.	The coating as claimed in one of the preceding claims, wherein the thickness of the coating is in the range of 10 µm to 150 µm, preferably 50 µm to 130 µm and particularly preferably 50 µm to 100 µm.

7.	The coating as claimed in one of the preceding claims, wherein the coating contains microparticles or nanoparticles selected from the group consisting of SiO2, AI2O3, Sic and BN, having a particle size in the range of 0.5 µm.  to 5.5 µm, preferably 0.5 µm  to 2.0 µm.

8.	The coating as claimed in claim 7, wherein the nanoparticles are SiO2 particles, fluorine-functionalized SiO2 particles.

9.	The coating as claimed in claim 7, wherein the nanoparticles are BN particles.

10.	The coating as claimed in one of claims 7 to 9, wherein the particles are present in the coating in a quantity in the

range of 10% to 35% by volume, preferably 25% to 32% by volume, more preferably 30% by volume.

11.	The coating as claimed in one of the preceding claims, wherein the coating also comprises electrically conductive particles.

12.	The coating as claimed in one of the preceding claims, wherein the surface energy is less than 15 mN/m.

13.	The coating as claimed in one of the preceding claims, wherein the surface energy is less than 10 mN/m.

14.	The coating as claimed in one of the preceding claims, wherein the silicone is selected from the group consisting of polymethylsiloxanes, polymethylphenylsiloxanes and fluorosilicones.

15.	The coating as claimed in one of the preceding claims, wherein the coating has a roughness of less than 200 nm, and preferably less than 150 nm.

16.	The coating as claimed in one of claims 1 to 14, wherein the coating has stochastic topographies with roughnesses of less than 500 nm, and preferably less than 300 nm.

17.	The coating as claimed in one of the preceding claims, wherein the coating also comprises explicit messenger substances for the suppression of cell-to-cell signaling.

18.	A method for manufacturing a coating for containers and pipes, in particular condenser pipes, for reducing or

preventing biofilm formation, characterized in that the method comprises the following steps:

-	preparation of a metal alkoxide sol with an organically

modified metal alkoxide of the general formula I as the

starting material

(Formula Removed)

wherein X is a branched or straight-chain C1 to C12 alkylsilyl group or a C1 to C12 arylsilyl group wherein the alkylsilyl group or the arylsilyl group is also substituted with one or more C1 to C12 alkoxy and/or C1 to C12 aryloxy groups;

M is a metal or element; R is a branched or straight-chain C1 to C5 alkyl group or aryl group or a silyl group substituted therewith, and m and n are natural numbers where m and n > 1 and n' = m-n; or a paint system selected from hydrolysis-resistant paints from the group including polyurethanes, acrylics and silicones;

-	application of the sol or the paint system to at least one surface to be coated by dipping, flooding, spraying or spreading;

-	curing the metal alkoxide sol or paint system wherein the curing of the silicone, acrylic or PUR system is carried out at temperatures in the range of 15°C and 50°C and wherein the curing of the metal alkoxide sol is carried out by means of heat or UV radiation by hydrolysis and condensation of the metal alkoxides.

19. The method as claimed in claim 18, wherein X is selected from the group consisting of methyltrimethoxysilane,

methyltriethoxysilane, tetraethoxyorthosilane, propyltrimethoxysilane, propyltriethoxysilane, isobutyltrimethoxysilane, isobutyltriethoxysilane, octyltriethoxysilane, hexadecyltrimethoxysilane, octadecyltrimethoxysilane, phenyltrimethoxysilane and phenyltriethoxysilane.

20.	The method as claimed in one of claims 18 to 19, wherein M is selected from the group consisting of A1, Si, Ti and Zr.

21.	The method as claimed in claim 20, wherein M = Si.

22.	The method as claimed in one of claims 18 to 21, wherein R is selected from the group consisting of ethyl, isopropyl and trimethylsiloxide.

23.	The method as claimed in one of claims 18 to 22, wherein the at least one surface is a pipe inner surface.

24.	The method as claimed in one of claims 18 to 23, wherein the silicone system contains in the range of 10% to 30% by volume of boron nitride particles.

25.	The method as claimed in one of claims 18 to 24, wherein the at least one surface to be coated is cleaned and de-greased with an organic solvent before application of the sol or the paint system.

26.	The method as claimed in one of claims 18 to 24, wherein the at least one surface to be coated is coated with a foundation layer and/or an adhesion promoter before application of the sol or the paint system.

27.	The method as claimed in one of claims 18 to 24, wherein the at least one surface to be coated is coated with a molecular layer comprising silanes or siloxanes before application of the sol or the paint system.

28.	The method as claimed in one of claims 18 to 27, wherein the layer thickness of the coating is in the range of 10 µm to 150 µm, preferably 50 µm to 130 pm and particularly preferably 50 µm  to 100 µm.

29.	A coating for containers and pipes substantially as hereinbefore  described  with  reference  to  the accompanying drawings.

30.	A method for manufacturing a coating for containers and

pipes  substantially as  hereinbefore  described with

reference to the accompanying drawings.

Documents:

				http://ipindiaonline.gov.in/patentsearch/GrantedSearch/viewdoc.aspx?id=EozQFQB71raHQsn159WESA==&amp;loc=+mN2fYxnTC4l0fUd8W4CAA==

« Previous Patent

Next Patent »

Patent Number	279262	

Indian Patent Application Number	6097/DELNP/2009	

PG Journal Number	03/2017	

Publication Date	20-Jan-2017	

Grant Date	17-Jan-2017	

Date of Filing	23-Sep-2009	

Name of Patentee	SIEMENS AKTIENGESELLSCHAFT	

Applicant Address	WITTELSBACHERPLATZ 2, 80333 MUNCHEN, GERMANY	

Inventors:

#	Inventor's Name	Inventor's Address	

1	SOLLNER; ANKE	SCHONBACHER STR. 38, 91088 BUBENREUTH, GERMANY.	

2	ZEININGER; HEINRICH	TANNENSTR. 90587 OBERMICHELBACH, GERMANY	

PCT International Classification Number	C09D 175/04	

PCT International Application Number	PCT/EP2008/054326	

PCT International Filing date	2008-04-10	

PCT Conventions:

#	PCT Application Number	Date of Convention	Priority Country	

1	10 2007 017 518.5	2007-04-13	Germany	

© All Indian Patents, 2013-2021.

  Patent data available in the public domain from Indian Patents Office, Department of Industrial Policy and Promotions, Ministry of Commerce and Industry, Government of India.

File: patents/279278-galvanized-steel-sheet-and-method-for-producing-the-same.html
Indian Patents. 279278:GALVANIZED STEEL SHEET AND METHOD FOR PRODUCING THE SAME

Indian Patents

Recently Granted Patents

  Recently Published Patents

Title of Invention	GALVANIZED STEEL SHEET AND METHOD FOR PRODUCING THE SAME

Abstract	A method for producing a galvanized steel sheet includes contacting a steel sheet with a zinc-containing aqueous solution having a zinc ion concentration of 1 to 100 g/1, contacting the steel sheet with an aqueous solution with a pH of 6 to 14, washing the steel sheet with water, and then drying the steel sheet. An example of the zinc- containing aqueous solution is a solution containing zinc sulfate. According to the method, an oxide layer which has an average thickness of 10 nm or more and which principally contains zinc is formed on the steel sheet and the galvanized steel sheet can be stably produced at high speed in a reduced space so as to have excellent press formability.	

Full Text	DESCRIPTION

GALVANIZED STEEL SHEET AND METHOD FOR PRODUCING THE SAME

Technical Field

The present invention relates to a method for stably

producing a galvanized steel sheet having low sliding

resistance and excellent press formability during press

molding and also relates to a galvanized steel sheet.

Background Art

Galvanized steel sheets are widely used for various

applications such as automotive bodies. For such

applications, the galvanized steel sheets are press-molded

for use. The galvanized steel sheets, however, have a

disadvantage that the galvanized steel sheets are inferior

in press formability to cold-rolled steel sheets. This is

because the sliding resistance of the galvanized steel

sheets to press molds is greater than that of the cold-

rolled steel sheets. That is, the galvanized steel sheets

have portions with high sliding resistance to press molds

and beads and therefore are unlikely to be provided in the

press molds; hence, the galvanized steel sheets are likely

to be broken.

Galvannealed steel sheets produced through hot-dip

galvanizing and then alloying are more excellent in

wwldability and coatability as compared with other

galvanized steel sheets and are widely used for automotive

bodies.

A galvannealed steel sheet is one obtained as follows:

a steel sheet is .galvanized and is then heat-treated such

that an alloying reaction occurs due to the interdiffusion

of Fe in the steel sheet and Zn in a plating layer to create

an Fe-Zn alloy phase. The Fe-Zn alloy phase is usually a

coating consisting of a T phase, a 81 phase, and a C, phase.

Hardness and melting point tend to decrease with a reduction

in Fe concentration, that is, in the order of the T phase,

the 81 phase, and the L, phase. Therefore, high-Fe

concentration coatings are useful in view of slidability

because the coatings have high hardness and a high melting

point and are unlikely to be adhesive. Since press

formability is one of important properties of the

galvannealed steel sheet, the galvannealed steel sheet is

produced so as to include a coating with a slightly

increased Fe concentration.

However, the high-Fe concentration coatings have a

problem that F phases which are hard and brittle are likely

to be formed at plating-steel sheet interfaces to cause a

phenomenon in which peeling occurs at the interfaces, that

is, so called powdering, during machining.

Patent Documents 1 and 2 disclose techniques for

solving the problem. In the techniques, a galvanized steel

sheet is improved in weldability and workability in such a

manner that an oxide film made of ZnO is formed on the

galvanized steel sheet by electrolysis, dipping, coating

oxidation, or heating.

However, the application of the techniques disclosed in

the Patent Documents 1 and 2 to the galvannealed steel sheet

is not effective in achieving an improvement in press

formability because the galvannealed steel sheet has low

surface reactivity and large surface irregularities because

of the presence of Al oxides. Since the galvannealed steel

sheet has low surface reactivity, it is difficult to form a

desired coating on the galvannealed steel sheet by

electrolysis, dipping, coating oxidation, or heating and a

portion with low reactivity, that is, a portion containing a

large amount of the Al oxides, is reduced in thickness.

Since the surface irregularities are large, surface

protrusions are brought into direct contact with a press

mold during press molding and contacts between the press

mold and thin portions of the surface protrusions have high

sliding resistance; hence, a sufficient improvement in press

formability cannot be achieved.

Patent Document 3 discloses a technique in which a

steel sheet is galvanized by hot dipping, alloyed by heating,

temper-tolled, contacted with an acidic solution with pH

buffering action, held for one to 30 seconds, and then

washed with water, whereby an oxide layer is formed on a

plating surface layer.

Patent Document 4 discloses a method for forming an

oxide layer on a flat surface portion of an unalloyed hot-

dip galvanized steel sheet. In the method, the hot-dip

galvanized steel sheet is temper-rolled, contacted with an

acidic solution with pH buffering action, held for a

predetermined time in such a state that a film of the acidic

solution is disposed on the steel sheet, washed with water,

and then dried.

A method disclosed in Patent Document 5 is effective in

uniformly forming an oxide layer on an electrogalvanized

steel sheet. In this method, the electrogalvanized steel

sheet is contacted with an acidic solution with pH buffering

action or an acidic electrogalvanizing bath, held for a

predetermined time, washed with water, and then dried.

Patent Document 1: Japanese Unexamined Patent

Application Publication No. 53-60332

Patent Document 2: Japanese Unexamined Patent

Application Publication No. 2-190483

Patent Document 3: Japanese Unexamined Patent

Application Publication No. 2003-306781

Patent Document 4: Japanese Unexamined Patent

Application Publication No. 2004-3004

Patent Document 5: Japanese Unexamined Patent

Application Publication No. 2005-248262

In the case of using the techniques disclosed in Patent

Documents 3 to 5, good press formability can be achieved

under conventional production conditions. However, it has

become clear that good press formability cannot be achieved

in some cases because the holding time of steel sheets

contacted with acidic solutions cannot be sufficiently

secured under recent high-speed conditions and therefore

formed oxide layers are thin.

In order to solve such a problem, it is effective to

increase the distance from the contact with an acidic

solution to water washing. However, this needs to secure a

space therebetween, leading to spatial restriction.

In view of the foregoing circumstances, the present

invention has an object to provide a method capable of

stably producing a galvanized steel sheet having excellent

press formability in a reduced space under high-speed

conditions and an object to provide a galvanized steel sheet

having excellent press formability.

Disclosure of Invention

The inventors have made intensive investigations to

solve the above problems. As a result, the inventors have

obtained findings below.

It has turned out from that in the techniques disclosed

in Patent Documents 3 to 5, zinc ions dissolved from zinc

plating are used to produce zinc oxide on surfaces and

therefore the time taken to dissolve the zinc ions therefrom

elongates the time taken to form the oxide films. Thus, the

inventors have considered that if a solution used to form an

oxide film contains zinc ions, the time taken to dissolve

the zinc ions is not needed and therefore the time taken to

form the oxide film can be reduced. However, no oxide film

has been sufficiently formed from a solution containing zinc

ions. This is probably because although environments

suitable for producing zinc oxides are created in the

techniques disclosed in Patent Documents 3 to 5 since

hydrogen ions are reduced simultaneously with the

dissolution of zinc and therefore the pH in the vicinity of

a surface increases, the use of the zinc ion-containing

solution is not enough to increase the pH in the vicinity of

a surface and therefore any environment suitable for

producing zinc oxides is not created. Therefore, the

inventors have conceived that a galvanized steel sheet is

contacted with an aqueous solution containing zinc and is

further contacted with a weak alkali solution, whereby the

pH in the vicinity of a surface therefore is increased.

The present invention is based on the above finding.

The scope of the present invention is as described below.

(1) A method for producing a galvanized steel sheet

obtained by forming an oxide layer on a steel sheet includes

contacting the steel sheet with a zinc-containing aqueous

solution having a zinc ion concentration of 1 to 100 g/1,

contacting the steel sheet with an aqueous solution with a

pH of 6 to 14, washing the steel sheet with water, and then

drying the steel sheet.

(2) In the galvanized steel sheet-producing method

specified in Item (1), the zinc ion concentration is within

a range from 5 to 100 g/1 and the aqueous solution has a pH

of 7 to 13.

(3) In the galvanized steel sheet-producing method

specified in Item (1) or (2), the zinc-containing aqueous

solution has a pH of 1 to 6.

(4) A galvanized steel sheet produced by the galvanized

steel sheet-producing method specified in any one of Items

(1) to (3) includes an oxide layer which principally

contains zinc as a metal component, which is disposed on a

steel sheet, and which has an average thickness of 10 nm or

more.

The term "galvanized steel sheet" as used herein refers

to a plated steel sheet having a coating which is made of

zinc and which is disposed thereon and includes a hot-dip

galvanized steel sheet (hereinafter simply referred to as a

GI steel sheet); a galvannealed steel sheet (hereinafter

simply referred to as a GA steel sheet); an

electrogalvanized steel sheet (hereinafter simply referred

to as an EG steel sheet); a zinc-deposited steel sheet; a

zinc alloy-plated steel sheet containing an alloy element

such as Fe, Al, Ni, Mg, or Co; and the like.

Brief Description of Drawings

Fig. 1 is a schematic front view of a coefficient-of-

friction tester.

Fig. 2 is a schematic perspective view showing the

shape and size of a bead shown in Fig. 1.

Best Modes for Carrying Out the Invention

According to the present invention, a galvanized steel

sheet having excellent press formability and low sliding

resistance during press molding can be produced in a reduced

space under high-speed conditions.

In the course of producing a GA steel sheet, a steel

sheet is galvanized by hot dipping and is then alloyed by

heating. The GA steel sheet has surface irregularities due

to the difference in reactivity between steel sheet-plating

interfaces during alloying. The alloyed steel sheet is

usually temper-rolled for the purpose of material

achievement. A plating surface is smoothed by the contact

with rollers during temper-rolling and the irregularities

are reduced. Thus, the force necessary for a mold to crush

plating surface protrusions is reduced during press molding

and therefore sliding properties can be improved.

Since a flat surface portion of the GA steel sheet is

brought into direct contact with the mold during press

molding, the presence of a hard refractory substance capable

of preventing the adhesion to the mold is important in

improving slidability. In this viewpoint, the presence of

an oxide layer on a surface layer is effective in improving

slidability because the oxide layer prevents the adhesion to

the mold.

Since surface oxides are worn or are scraped during

actual press molding, the presence of a sufficiently thick

oxide layer is necessary when the contact area between a

mold and a workpiece is large. Although a plating surface

has an oxide layer formed by heating during alloying, most

of the oxide layer is broken during temper rolling because

of the contact with rollers and therefore a fresh surface is

exposed. Hence, in order to achieve good slidability, a

thick oxide layer needs to be formed prior to temper rolling.

Even if such a thick oxide layer is formed prior to temper

rolling in consideration of this, the breakage of the oxide

layer cannot be avoided during temper rolling and therefore

oxide layers are nonuniformly present on flat portions.

Hence, good slidability cannot be stably achieved.

Good slidability can be stably achieved by forming a

uniform oxide layer on the temper-rolled GA steel sheet,

particularly on a plating surface flat portion.

The following technique is effective in uniformly

forming a oxide layer on a zinc plating: a technique in

which a galvanized steel sheet is contacted with an acidic

solution with pH buffering action, held for a predetermined

time in such a state that a film of the acidic solution is

disposed on the steel sheet, washed with water, and then

dried. However, the formed oxide layer is thin because the

time for which the steel sheet is held subsequently to the

contact with the acidic solution is not sufficiently secured

under recent high-speed conditions as described above; hence,

good press formability cannot be achieved in some cases. It

is effective in solving this problem to increase the

distance from the contact with the acidic solution to water

washing. However, this needs to secure a space therebetween,

leading to spatial restriction.

In the present invention, it has been invented that a

galvanized steel sheet is contacted with an aqueous solution

containing zinc ions and is further contacted with a weak

alkali aqueous solution such that an increase in pH is

caused. In the present invention, it is an important

requirement and feature that the galvanized steel sheet is

contacted with the zinc ion-containing aqueous solution and

is further contacted with the weak alkali aqueous solution.

This allows an oxide layer sufficient to secure good press

formability to be formed in a reduced space without

suffering from spatial restriction.

A mechanism for forming the oxide layer is not clear

but is probably as described below. Since the galvanized

steel sheet is contacted with the zinc ion-containing

aqueous solution and is then contacted with the weak alkali

aqueous solution in such a state that the steel sheet is

covered with the zinc ion-containing aqueous solution, the

pH of the zinc ion-containing aqueous solution on the steel

sheet is increased to a pH level where oxides (hydroxides)

are stable. This probably results in the formation of the

oxide layer, which is stable, on the galvanized steel sheet.

In the present invention, the oxide layer is formed on

the galvanized steel sheet in such a manner that the steel

sheet is contacted with the zinc-containing aqueous solution,

contacted with the weak alkali aqueous solution, that is, an

aqueous solution with a pH of 6 to 14, washed with water,

and then dried.

In the present invention, the weak alkali aqueous

solution has a pH of 6 to 14. Zinc is an amphoteric metal

and therefore is soluble in extremely low and high pH

solutions. Thus, in order to form the oxide layer, the

aqueous solution on the galvanized steel sheet needs to be

rendered alkaline. The pH thereof is preferably 7 to 13 and

more preferably 9 to 11.

The concentration of zinc in the aqueous solution is

within a range from 1 to 100 g/1 in the form of zinc ions.

When the concentration of the zinc ions is less than 1 g/1,

a sufficient amount of zinc is not supplied and therefore

the oxide layer is unlikely to be formed. When the

concentration thereof is greater than 100 g/1, the

concentration of sulfuric acid in the oxide layer is high

and therefore it is concerned that the oxide layer is

dissolved in a subsequent chemical conversion step to

contaminate a conversion solution. The concentration is

preferably within a range from 5 to 100 g/1.

In order to form the oxide layer from a stable zinc

compound, the zinc ions are preferably used in the form of a

sulfate. In the case of using the sulfate, there is

probably an advantage that sulfate ions are captured in the

oxide layer to stabilize the oxide layer.

The pH of the zinc-containing aqueous solution is not

particularly limited and is preferably 1 to 6. When the pH

thereof is greater than 6, the zinc ions form precipitates

in the aqueous solution (the formation of a hydroxide) and

are not provided on the steel sheet in the form of an oxide.

When the pH thereof is less than 1, the dissolution of zinc

is promoted; hence, the mass per unit area of plating is

reduced and a plating film has cracks and therefore is

likely to be stripped off during machining. When the pH

thereof is high within the range of 1 to 6, the pH thereof

quickly increases to a level where oxides are stable upon

the contact with the weak alkali aqueous solution. This is

advantageous in forming the oxides. Therefore, the pH

thereof is preferably within the range of 4 to 6.

The solution disclosed in Patent Document 3 is

characterized by being acidic and by having a pH buffering

action. However, the zinc ion-containing aqueous solution

is used herein and therefore the oxide layer can be

sufficiently formed even if Zn is not sufficiently dissolved

by reducing the pH of the aqueous solution. It is

advantageous in forming the oxides that the pH thereof

quickly increases upon the contact with the weak alkali

aqueous solution. Therefore, any pH buffering action is not

necessarily essential.

In the present invention, the oxide layer, which has

excellent slidability, can be stably formed when an aqueous

solution contacted with the steel sheet contains zinc.

Therefore, even if impurities such as other metal ions and

inorganic compounds are accidentally or deliberately

contained in the aqueous solution, advantages of the present

invention are not reduced. N, P, B, Cl, Na, Mn, Ca, Mg, Ba,

Sr, and Si can be used as far as advantages of the present

invention are not reduced even if these elements are

captured in the oxide layer.

The oxide layer is formed on the galvanized steel sheet

as described above. The oxide layer contains zinc, which is

an essential component, and has a thickness of 10 nm or more.

The term "oxide layer" as used herein refers to a layer

made of an oxide and/or hydroxide principally containing

zinc, which is a metal component. The oxide layer, which

principally contains such a component as zinc, needs to have

an average thickness of 10 nm or more. When the thickness

of the oxide layer less than 10 nm, an effect of reducing

slidability is insufficient. When the thickness of the

oxide layer, which contains such an essential component as

Zn, is greater than 100 nm, a coating is broken during

pressing to cause an increase in slidability and weldability

is likely to be reduced. This is not preferred.

A process for contacting the galvanized steel sheet

with the zinc-containing aqueous solution is not

particularly limited. Examples of such a process include a

process for dipping a plated steel sheet in an aqueous

solution, a process for spraying an aqueous solution onto a

plated steel sheet, a process for applying an aqueous

solution to a plated steel sheet with a coating roller, and

the like. The aqueous solution is preferably finally

present on the steel sheet in the form of a thin liquid film.

This is because when the amount of the aqueous solution

present on the steel sheet is large, the pH of a plating

surface is unlikely to be uniformly and quickly increased by

alkali treatment in the next step. In this viewpoint, it is

preferable and effective that the amount of an acidic

solution film formed on a steel sheet is adjusted to 50 g/m2

or less. The amount of the solution film can be adjusted by

roll drawing, air wiping, or the like.

Examples of the galvanized steel sheet according to the

present invention include those produced by various methods

such as a hot-dip plating method, an electroplating method,

a vapor deposition plating method, and a spraying method.

Examples of a plating composition include pure Zn, Zn-Fe,

Zn-Al, Zn-Ni, and Zn-Mg. However, in an embodiment of the

present invention, the type of plating is not limited

because the dissolution of Zn occurs in the galvanized steel

sheet, which principally contains Zn, and the oxide layer

can be formed.

Examples

The present invention is further described below in

detail with reference to examples.

Plating films having a mass per unit area of 45 g/m2 and

an Al concentration of 0.20 mass percent were formed on

cold-rolled steel sheets with a thickness of 0.8 mm by hot

dip galvanizing and the cold-rolled steel sheets were then

temper-rolled,. whereby GI steel sheets were prepared.

Plating films having a mass per unit area of 45 g/m2, an Fe

concentration of ten mass percent, and an Al concentration

of 0.20 mass percent were formed on cold-rolled steel sheets

with.a thickness of 0.8 mm by an ordinary galvannealing

method and the cold-rolled steel sheets were then temper-

rolled, whereby GA steel sheets were prepared. EG steel

sheets including plating films having a mass per unit area

of 30 g/m2 were prepared, the plating films being formed on

cold-rolled steel sheets with a thickness of 0.8 mm by an

ordinary electrogalvanizing method.

The GI steel sheets, GA steel sheets, and EG steel

sheets obtained as described above were dipped in zinc

sulfate solutions with various concentrations shown in Table

1. After being taken out of the zinc sulfate solutions, the

steel sheets were dipped in aqueous sodium hydroxide

solutions adjusted in pH or the aqueous sodium hydroxide

solutions were sprayed onto the steel sheets. The time

taken to dip the steel sheets in the aqueous sodium

hydroxide solutions or taken to spray the aqueous sodium

hydroxide solutions onto the steel sheets was one second.

The steel sheets were washed with water within one second

after dipping or spraying was finished. Before being

treated with the aqueous sodium hydroxide solutions, the

steel sheets were tested in such a manner that the zinc

sulfate solutions remaining thereon were wiped with rubber

rollers.

For comparison, some of the steel sheets were subjected

to a test in which dipping in a zinc-free solution and

treatment with sodium hydroxide were performed, a test in

which treatment with the aqueous sodium hydroxide solutions

was not performed, a test in which dipping was not performed

after temper rolling, or a test in which the pH of a zinc

ion-containing aqueous solution was adjusted with sulfuric

acid.

The following test was performed as a conventional

technique: a test in which the steel sheets were dipped in

a 50°C aqueous solution which contained 30 g/1 sodium

acetate and which had a pH of 1.5 was performed, the amount

of the aqueous solution remaining thereon was adjusted to 10

g/m2 after dipping was finished, and the steel sheets were

held for one to 30 seconds.

For the steel sheets prepared as described above, oxide

layers of tempered portions and untempered portions of

plating surface layers were measured for thickness and also

measured for coefficient of friction for the purpose of

simply evaluating press formability. Measurement methods

were as described below.

(1) Press formability evaluation test (coefficient-of-

friction measurement test)

For the evaluation of press formability, each test

piece was measured for coefficient of friction as described

below.

Fig. 1 is a schematic front view of a coefficient-of-

friction tester. As shown in this figure, a coefficient-of-

friction measurement specimen 1 taken from the test piece is

fixed on a stage 2 and the stage 2 is fixed on the upper

surface of a sliding table 3 which is horizontally movable.

The lower surface of the sliding table 3 overlies a sliding

table support 5 which includes rollers 4 in contact with the

lower surface thereof and which is vertically movable. The

sliding table support 5 is attached to a first load cell 7

for measuring the pressing load N applied to the

coefficient-of-friction measurement specimen 1 from a bead 6

by raising the sliding table support 5. The sliding table 3

has an end portion attached to a second load cell 8 for

measuring the sliding resistance force F required to

horizontally move the sliding table 3 along a rail 9 in such

a state that the pressing load is applied thereto. The

specimen 1 was coated with lubricating oil, that is, washing

oil, PRETON R352L, available from Sugimura Chemical

Industrial Co., Ltd. and was then tested.

Fig. 2 is a schematic perspective view showing the

shape and size of the bead used. The bead 6 slides on the

specimen 1 in such a state that the lower surface of the

bead 6 is pressed against the specimen 1. The bead 6 has a

width of 10 mm and a length of 12 mm in the sliding

direction of the specimen and includes lower end portions,

spaced in the sliding direction thereof, having curved

surfaces with a curvature of 4.5 mm R as shown in Fig. 2.

The bead lower surface, against which the specimen is

pressed, has a flat area having a width of 10 mm and a

length of 3 mm in the sliding direction thereof. A

coefficient-of-friction measurement test was performed under

two conditions below.

(Condition 1)

The bead shown in Fig. 2 was used, the pressing load N

was 400 kgf, and the drawing rate of the specimen (the

horizontal movement speed of the sliding table 3) was 100

cm/min.

(Condition 2)

The bead shown in Fig. 2 was used, the pressing load N

was 400 kgf, and the drawing rate of the specimen (the

horizontal movement speed of the sliding table 3) was 20

cm/min.

The coefficient of friction between the test piece and

the bead was calculated from the equation \i = F / N.

(2) Measurement of thickness of oxide layer (oxide layer

thickness)

An Si wafer having an Si02 film, formed by thermal

oxidation, having a thickness of 96 nm was used as a

reference and an OKoc x-ray was measured with an X-ray

fluorescence spectrometer, whereby the average thickness of

the oxide layer was determined in terms of Si02. The

analysis area was 30 mm (p.

Test results obtained as described above are shown in

Table 1.

Issues below were clarified from the test results shown

in Table 1.

Nos. 10 to 13, 15 to 26, 28, 29, and 31 to 54 are

examples of the present invention that use aqueous solutions

having a zinc ion concentration within the scope of the

present invention. Oxide layers with a thickness of 10 nm

or more are formed and low coefficients of friction are

exhibited. A reduction in coefficient of friction is caused

independently of whether a process for contacting a weak

alkali aqueous solution is dipping or spraying.

Nos. 28, 29, 31, and 32 are examples of the present

invention that use sulfuric acid to reduce the pH of aqueous

solutions containing zinc ions. Sufficient oxide layers are

formed even at low pH and a reduction in coefficient of

friction is verified.

Nos. 21, 22, 41, 42, 51, and 52 are examples in which

aqueous solutions containing Zn ions are wiped with rubber

rollers prior to the contact with weak alkali aqueous

solutions. Oxide layers are formed by the contact with the

Zn ion-containing aqueous solutions independently of whether

roller wiping is performed or not, resulting in a reduction

in coefficient of friction.

No. 1 has a high coefficient of friction because No. 1

is treated with no solution and therefore an oxide layer

sufficient to enhance slidability is not formed in a flat

portion.

Nos. 2 to 6 are results due to conventional techniques

(comparative examples) in which holding was performed for

one to 30 seconds after dipping in a treatment solution is

finished. Oxide layers grow with the holding time, so that

oxide layers with a thickness of 20 nm or more are obtained

at a holding time of five seconds or more and oxide layers

with a thickness of 30 nm or more are obtained at a holding

time of 30 seconds or more.

Nos. 7 to 9 are comparative examples using a Zn-free

solution (a sodium acetate solution). Oxide layers have a

thickness of less than 10 nm, which is outside the scope of

the present invention, and have a high coefficient of

friction.

Nos. 14, 27, and 30 are comparative examples performing

no treatment with a weak alkali aqueous solution.

Sufficient oxide layers are not formed only by the contact

with aqueous solutions containing zinc ions and therefore no

advantage is obtained.

As is clear from the results of the examples, in Nos. 2

to 6 which are conventional techniques, oxide layers with a

thickness of 20 nm or more are not obtained unless holding

is performed five seconds or more and oxide layers with a

thickness of 30 nm or more are not obtained unless holding

is performed 30 seconds or more. In contrast, in the

examples of the present invention, the alkali solution-

dipping or -spraying time, which corresponds to the holding

time taken in each conventional technique, can be

significantly reduced to one second. In consideration of

production equipment, the present invention is applied to a

facility for continuously producing a steel strip at high

speed and the rate of producing the steel strip is about 180

m per minute in terms of the movement speed of the steel

strip. Therefore, in a conventional technique, the length

of a holding facility used subsequently to dipping in a

treatment solution needs to be 15 to 90 m; however, in the

present invention, only an alkali solution-dipping or -

spraying facility with a size of about 3 m at minimum is

necessary. This allows a compact facility to be used.

In the techniques disclosed in Patent Documents 3 to 5,

in order to secure a sufficient holding time after the

contact with an acidic solution under high-speed production

conditions, the distance from the contact with an acidic

solution to water washing needs to be secured. The test

results suggest that good slidability can be achieved by

placing a sprayer only subsequently to the contact with an

acidic solution containing zinc ions and also suggest that

the present invention enables stable production in a reduced

space under high-speed conditions.

Industrial Applicability

A galvanized steel sheet according to the present

invention has excellent press formability and therefore can

be used for various applications such as automotive bodies.

A method for producing a galvanized steel sheet according to

the present invention is capable of forming an oxide layer

with a desired thickness in a short treatment time. This

allows a compact production facility to be used.

WE CLAIM: 

1. A method for producing a galvanized steel sheet

obtained by forming an oxide layer on a steel sheet,

comprising contacting the steel sheet with a zinc-containing

aqueous solution having a zinc ion concentration of 1 to 100

g/1, contacting the steel sheet with an aqueous solution

with a pH of 6 to 14, washing the steel sheet with water,

and then drying the steel sheet.

2. The galvanized steel sheet-producing method according

to Claim 1, wherein the zinc ion concentration is within a

range from 5 to 100 g/1 and the aqueous solution has a pH of

7 to 13.

3. The galvanized steel sheet-producing method according

to Claim 1 or 2, wherein the zinc-containing aqueous

solution has a pH of 1 to 6.

4. A galvanized steel sheet produced by the galvanized

steel sheet-producing method according to any one of Claims

1 to 3, comprising an oxide layer which principally contains

zinc as a metal component, which is disposed on a steel

sheet, and which has an average thickness of 10 nm or more.

A method for producing a galvanized steel sheet

includes contacting a steel sheet with a zinc-containing

aqueous solution having a zinc ion concentration of 1 to 100

g/1, contacting the steel sheet with an aqueous solution

with a pH of 6 to 14, washing the steel sheet with water,

and then drying the steel sheet. An example of the zinc-

containing aqueous solution is a solution containing zinc

sulfate. According to the method, an oxide layer which has

an average thickness of 10 nm or more and which principally

contains zinc is formed on the steel sheet and the

galvanized steel sheet can be stably produced at high speed

in a reduced space so as to have excellent press formability.	

Documents:

				http://ipindiaonline.gov.in/patentsearch/GrantedSearch/viewdoc.aspx?id=Z/yNaUuaNS1w4j8zy7byjA==&amp;loc=wDBSZCsAt7zoiVrqcFJsRw==

« Previous Patent

Next Patent »

Patent Number	279278	

Indian Patent Application Number	2252/KOLNP/2011	

PG Journal Number	03/2017	

Publication Date	20-Jan-2017	

Grant Date	17-Jan-2017	

Date of Filing	30-May-2011	

Name of Patentee	JFE STEEL CORPORATION	

Applicant Address	2-3, UCHISAIWAI-CHO 2-CHOME,CHIYODA-KU, TOKYO 100-0011 JAPAN	

Inventors:

#	Inventor's Name	Inventor's Address	

1	YOICHI MAKIMIZU	C/O. INTELLECTUAL PROPERTY DEPT., JFE STEEL CORPORATION, 2-3, UCHISAIWAI-CHO 2-CHOME,CHIYODA-KU, TOKYO 100-0011 JAPAN	

2	HIROSHI KAJIYAMA	C/O. INTELLECTUAL PROPERTY DEPT., JFE STEEL CORPORATION, 2-3, UCHISAIWAI-CHO 2-CHOME,CHIYODA-KU, TOKYO 100-0011 JAPAN	

3	SAKAE FUJITA	C/O. INTELLECTUAL PROPERTY DEPT., JFE STEEL CORPORATION, 2-3, UCHISAIWAI-CHO 2-CHOME,CHIYODA-KU, TOKYO 100-0011 JAPAN	

4	NAOTO YOSHIMI	C/O. INTELLECTUAL PROPERTY DEPT., JFE STEEL CORPORATION, 2-3, UCHISAIWAI-CHO 2-CHOME,CHIYODA-KU, TOKYO 100-0011 JAPAN	

5	MASAHIKO TADA	C/O. INTELLECTUAL PROPERTY DEPT., JFE STEEL CORPORATION, 2-3, UCHISAIWAI-CHO 2-CHOME,CHIYODA-KU, TOKYO 100-0011 JAPAN	

6	SHINJI OOTSUKA	C/O. INTELLECTUAL PROPERTY DEPT., JFE STEEL CORPORATION, 2-3, UCHISAIWAI-CHO 2-CHOME,CHIYODA-KU, TOKYO 100-0011 JAPAN	

7	HIROYUKI MASUOKA	C/O. INTELLECTUAL PROPERTY DEPT., JFE STEEL CORPORATION, 2-3, UCHISAIWAI-CHO 2-CHOME,CHIYODA-KU, TOKYO 100-0011 JAPAN	

8	KATSUYA HOSHINO	C/O. INTELLECTUAL PROPERTY DEPT., JFE STEEL CORPORATION, 2-3, UCHISAIWAI-CHO 2-CHOME,CHIYODA-KU, TOKYO 100-0011 JAPAN	

PCT International Classification Number	C23C 28/00	

PCT International Application Number	PCT/JP2009/058427	

PCT International Filing date	2009-04-22	

PCT Conventions:

#	PCT Application Number	Date of Convention	Priority Country	

1	2008-319132	2008-12-16	Japan	

© All Indian Patents, 2013-2021.

  Patent data available in the public domain from Indian Patents Office, Department of Industrial Policy and Promotions, Ministry of Commerce and Industry, Government of India.
