Repository: anandvc/allindianpatents

File: patents/279353-a-device-for-real-time-measurement-of-distortion-remotely-during-an-arc-welding-process.html
Indian Patents. 279353:A DEVICE FOR REAL TIME MEASUREMENT OF DISTORTION REMOTELY DURING AN ARC WELDING PROCESS.

Indian Patents

Recently Granted Patents

  Recently Published Patents

Title of Invention	A DEVICE FOR REAL TIME MEASUREMENT OF DISTORTION REMOTELY DURING AN ARC WELDING PROCESS.

Abstract	Accordingly there is proposed a device, which will be able to measure the distortion at a particular location during welding from a far-away place. The device consists of a laser light line source (1), a camera (2), a computer (3) and a reference plate (5). The laser light source emits a line which allows to fall on the surface on the job where the distortion is to be measured. A highly sensitive camera acquires the image at that location on the job where the laser light disposed, an angle of less than 30 degree with reference to the surface of the job. The image consists of the laser line which has a shape according to the profile of the job surface. The image of the laser line appears a straight when the job is in a single plane without distortion. If there is a distortion on the job, the line changes it shape. By finding the difference between the two lines, the distortion can be calculated. Before starting the weld, the initial image should be collected and stored. It should be compared with the new acquired image and the distortion can be calculated from the difference in the line of projected image at that location.	

Full Text	FIELD OF INVENTION

The invention generally relates to a device to measure the distortion produced during welding using computer vision.

BACKGROUND OF THE INVENTION

In arc welding process, a high concentration of heat is generated in the area where welding takes place and due to this heat effect, a change in shape of welded material takes place and is called distortion. This distortion, if exceeds the limit, makes the job unsuitable for the application. Hence distortion is a phenomenon which shall be controlled as much as possible. To control the distortion, it requires to be measured. If the distortion is monitored during welding, the weld sequence can be altered in order to minimize distortion. If the distortion is measured after welding, in that case, the job will be suitably corrected based on the measurement of distortion. Hence the invention has the objective of measuring the distortion at a particular location at different times when the welding is in progress or after completion of weld.

The Conventional way of measurement involves either mechanical or electrical based methods. In mechanical measurement method, standard measurement instruments such a vernier calipers, height gages and dial calipers are employed. If the component is large, special mechanical arrangements are made which included one of the above instruments. In the electrical measurement methods, strain gages or linear variable differential transformers (LVDTs) are employed. In the first method, a strain gage is bonded to the component and the strain is read through a data recording device. This is very accurate but measures distortion only in a small zone. In LVDTs, the measurement: is local and covers only a small area. In both cases of electrical measurement, contact with the product is essential and there is a limitation on the temperature of the job at which measurement is possible.

A prior Patent US 316504 which discloses an invention wherein the marking of wafer is identified and features from it are analyzed and taken into consideration. This involves acquisition of the image of the wafer and analysis of the features in only one plane and the proposed invention uses a laser line which produces information on the height direction.

Another prior Patent EP 1986046A1 describes a method of finding the focus of the image and adjusting the camera to obtain the focus automatically. The object of this patent is to set the correct focus by extracting features of the image and adjusting

the same. However, in the present invention is for the measurement of distortion and not adjusting the focus of camera.

A further prior Patent WO2008153721A1 describes a method of extracting the feature of a three dimensional object. In this method, multiple cameras are employed for obtaining the three different images and analyzing them and extracting the features in the image. However, in the present invention, a laser source is employed for finding the three dimensional features.

OBJECTS OF THE INVENTION

It is therefore an object of the present invention to propose a device which can measure distortion during welding.

Another object of the present invention is to propose a device which measures the distortion after welding.

A further object of the present invention is to propose a device which measures the distortion in the presence of the high temperature in the region where welding took place.

A still further object of the present invention is to propose a device which develops a non contact method of measuring the distortion.

Yet further object of the present invention is to propose a device which measures the distortion from a remote location.

Yet another object of the present invention is to propose a device which measures the distortion in a hazardous environment.

SUMMARY OF THE INVENTION

Accordingly there is proposed a device, which will be able to measure the distortion at a particular location during welding from a far-away place. The device consists of a laser light line source (1), a camera (2), a computer (3) and a reference plate (5). The laser light source emits a line which allows to fall on the surface on the job where the distortion is to be measured. A highly sensitive camera acquires the image at that location on the job where the laser light disposed, an angle of less than 30 degree with reference to the surface of the job. The image consists of the laser line which has a shape according to the profile of the job surface. The image of the laser line appears a straight when the job is in a single plane without distortion. If there is a distortion on the job, the line changes it shape. By finding the difference between the two lines, the distortion can be calculated. Before starting the weld, the

initial image should be collected and stored. It should be compared with the new acquired image and the distortion can be calculated from the difference in the line of projected image at that location.

BRIEF DESCRIPTION OF THE ACCOMPANYING DRAWINGS

Fig.1 - shows an embodiment of the device according to the invention Fig.2 - shows the image of profile of the laser line when incident on a plane

surface Fig.3 - shows the profile of the laser line when incident on a curved reference

plate or job Fig.4 - shows the profile of the laser line when incident on a curved or distorted

surface Fig.5 - shows reference plate

DETAILED DESCRIPTION OF A PREFERRED EMBODIMENT OF THE INVENTION

The device comprises of four components,

a) a laser line source (1) is illuminating the location at a given area on the job which will project a line on the surface.

b)	a camera (2) which is kept at an angle less than 30 degree to acquire the line

image formed on the job at a specified location and image is transferred to

the computer in a suitable format and projected on monitor.

c)	a computer (3) processes the image and compares the original line image

recorded before welding at the same spot and gives the difference of the

dimension in the y-axis which quantifies the distortion at the spot.

d)	a portable reference plate (5) is engaged for setting the reference image

when the absolute value of the profile is required.

Principle of equipment operation

The line source produces a laser light which is a straight line. When this line is projected on a plane surface, and when this line is captured by a camera at an angle, then the image captured by the camera is a straight line (Fig.2). If the laser line is projected on a bent surface and when this line is captured at the same angle by a camera, then the image captured by the camera on the laser line will be bent line (Fig.4). The height of the bend can be correlated by the change in the straightness

a) When the level of distortion is measured with reference to the original

product profile ,i.e., when the amount of distortion is required to be

analyzed then the original profile of the product is used as the reference:

The laser line source projects a straight line on the job surface. The camera is

focused to the spot and the image is acquired by the camera, is further projected to

computer. This forms the reference image (Fig.3). The welding is undertaken and the distortion of the weld is required to be measured, then the image of the laser line on the job is collected and the co-ordinates are measured by computer software. The final distortion is measured by correlating the difference between the reference and measured co-ordinates of the line. The measurement is taken periodically and the trend in the distortion estimated.

b) When the absolute amount of distortion is to be measured with reference to

a fixed plane:

The laser line source projects a straight line on the plane reference (5). The welding is undertaken and the distortion of the weld is required to be measured, the image of the laser line on the job is collected and the co-ordinates are measured by computer software. The final distortion is measured by the difference between the reference and measured co-ordinates of the line. The measurement is taken periodically and the trend in the distortion estimated.

The final distortion of a product can be measured with reference to the original shape of the product or a fixed reference and can be used for correction.

WE CLAIM

1.	A device for measurement of distortion during welding comprises:

-	a laser line source (1) is illuminating the location on the surface of job (4);

-	a camera (2) disposed at less than 30° angle with reference to the surface of

the job to capture the line image formed on the job at a specific location and

transferring the image to a computer in a suitable format;

-	a computer processes the image and focus on the monitor; and

-	a portable reference plate (5) is engaged for setting the reference image

Characterised in that the said images are compared with original line image

recorded before welding and images obtained after welding at the same spot

and produces a difference of dimension in the y-axis which quantifies the

distortion at that spot.

2.	The process of measuring the distortion by the device comprises the steps of:

-	illuminating a laser line from a source (1) on the surface of the job;

-	capturing the line image by a camera (2);

-	transferring the image from camera (2) to a computer;

-	focusing the image on screen of the computer in a suitable format;

-	recording and storing the image line on computer before welding;

-	recording and storing the image line on computer after welding;

-	comparing and co-relating the originally stored line image with the final line

image and

-	a difference of the dimension in y-axis quantifies the distortion on the spot of

the surface of welded material.

Accordingly there is proposed a device, which will be able to measure the distortion at a particular location during welding from a far-away place. The device consists of a laser light line source (1), a camera (2), a computer (3) and a reference plate (5). The laser light source emits a line which allows to fall on the surface on the job where the distortion is to be measured. A highly sensitive camera acquires the image at that location on the job where the laser light disposed, an angle of less than 30 degree with reference to the surface of the job. The image consists of the laser line which has a shape according to the profile of the job surface. The image of the laser line appears a straight when the job is in a single plane without distortion. If there is a distortion on the job, the line changes it shape. By finding the difference between the two lines, the distortion can be calculated. Before starting the weld, the initial image should be collected and stored. It should be compared with the new acquired image and the distortion can be calculated from the difference in the line of projected image at that location. 	

Documents:

				http://ipindiaonline.gov.in/patentsearch/GrantedSearch/viewdoc.aspx?id=5jO25oZjNIVOK2fHgaU7Tg==&amp;loc=wDBSZCsAt7zoiVrqcFJsRw==

« Previous Patent

Next Patent »

Patent Number	279353	

Indian Patent Application Number	310/KOL/2009	

PG Journal Number	03/2017	

Publication Date	20-Jan-2017	

Grant Date	18-Jan-2017	

Date of Filing	18-Feb-2009	

Name of Patentee	BHARAT HEAVY ELECTRICALS LIMITED	

Applicant Address	REGIONALOPERATIONS DIVISION (ROD), PLOT NO: 9/1, DJ BLOCK 3RD FLOOR, KARUNAMOYEE, SALT LAKE CITY, KOLKATA-700 091, HAVING ITS REGISTERED OFFICE AT BHEL HOUSE, SIRI FORT, NEW DELHI-110049	

Inventors:

#	Inventor's Name	Inventor's Address	

1	SETHURAMA SRINIVASA ANANTHAN	WELDING RESEARCH INSTITUTE, BHEL, TIRUCHIRAPPALLI 620 014	

2	SRINIVASAN SURESH	WELDING RESEARCH INSTITUTE, BHEL, TIRUCHIRAPPALLI 620 014	

3	NARASIMHAN RAJU	WELDING RESEARCH INSTITUTE, BHEL, TIRUCHIRAPPALLI 620 014	

4	NAGAMUTHU DHANASEKARAN	WELDING RESEARCH INSTITUTE, BHEL, TIRUCHIRAPPALLI 620 014	

PCT International Classification Number	B23K28/00	

PCT International Application Number	N/A	

PCT International Filing date		

PCT Conventions:

#	PCT Application Number	Date of Convention	Priority Country	

1			NA	

© All Indian Patents, 2013-2021.

  Patent data available in the public domain from Indian Patents Office, Department of Industrial Policy and Promotions, Ministry of Commerce and Industry, Government of India.

File: patents/279363-grain-oriented-electrical-steel-sheet-superior-in-core-loss-characteristic.html
Indian Patents. 279363:"GRAIN-ORIENTED ELECTRICAL STEEL SHEET SUPERIOR IN CORE LOSS CHARACTERISTIC"

Indian Patents

Recently Granted Patents

  Recently Published Patents

Title of Invention	"GRAIN-ORIENTED ELECTRICAL STEEL SHEET SUPERIOR IN CORE LOSS CHARACTERISTIC"

Abstract	Grain-oriented electrical steel sheet superior in core loss characteristic containing Si: 0.8 to 7 mass% and having a secondary recrystallized texture with a {110}<001> orientation as the main orientation, characterized in that average deviation angles a, p, and y from the {110}<001> ideal orientation of the secondary recrystallized texture satisfy (&#945;2+ß2) 1/2<y, where a: average deviation angle from {110}<001> ideal orientation around rolling surface normal direction (ND) of secondary recrystallized texture, ß: average deviation angle from {110}<001> ideal orientation around traverse direction (TD) of secondary recrystallized texture, and y: average deviation angle from {110}<001> ideal orientation around rolling direction (RD) of secondary recrystallized texture.	

Full Text	DESCRIPTION

GRAIN-ORIENTED ELECTRICAL STEEL SHEET SUPERIOR IN CORE

LOSS CHARACTERISTIC

TECHNICAL FIELD

The present invention relates to grain-oriented electrical steel sheet superior in core loss characteristic used as a soft magnetic material as a core of a transformer, electrical equipment, etc.

BACKGROUND ART

Grain-oriented electrical steel sheet is steel sheet usually containing Si up to 7% and having a secondary recrystallized texture of secondary recrystallized grains aligned in the {110} orientation (Goss orientation). The magnetic properties of grain-oriented electrical steel sheet basically are greatly affected by the {110} alignment of the secondary recrystallized grains. For this reason, up to now, there has been much R&D conducted into methods of production for improving the alignment of secondary recrystallized grains (for example, see U.S. Patent No. 3287183 and Japanese Patent Publication (B2) No. 62-45285).

However, as explained in "IEEE Transactions on Magnetics" MAG-14 (1978), pp. 350-352, it is learned that if the orientation alignment becomes too high, conversely the core loss characteristic deteriorates. Therefore, for

example, the deviation angle (a) around the rolling surface normal direction (ND) from the {110} ideal orientation, the deviation angle (p) around the traverse direction (TD), and the deviation angle (y) around the rolling direction (RD) are being used to further refine the orientation alignment and study the relationship with the core loss characteristic.

Here, FIG. 1 shows the definitions of the deviation

angles on a {100} pole figure (see "IEEE Transactions on Magnetics" MAG-14 (1978), pp. 252-257). Further, FIG. 2 schematically shows the ideal {110} oriented grains. Further, FIG. 3(a) schematically shows the secondary recrystallization orientation and deviation angles (a and p), while FIG. 3(b) schematically shows the secondary recrystallization orientation and the deviation angle (y) .

Further, in the above studies, as measures for improving the core loss characteristic, several grain-oriented electrical steel sheets defining the alignment of secondary recrystallized grains based on the above deviation angle indicators have been proposed.

For example, Japanese Patent Publication (B2) No. 57-9418 discloses grain-oriented electrical steel sheet superior in magnetic properties having a crystal structure comprised of {h,k,0} planes with  axes of the individual crystal grains matching with the rolling direction of the steel sheet and with indexes of the crystal planes parallel to the steel sheet surface dispersed rotated around the rolling direction.

However, the  axes of crystal grains of actual products, as shown in FIG. 3(a), are also dispersed around the ND and/or TD, so making the  axes of the individual crystal grains match in the rolling direction of the steel sheet is difficult.

Further, Japanese Patent Publication (A) No. 59-177349 and "IEEE Transactions on Magnetics" MAG-14(1978), pp. 252-257 disclose low core loss grain-oriented electrical steel sheet comprised of a crystal structure with [001] axes of the secondary recrystallized grains

inclined with respect to the rolling surface by 4° or

less, preferably 2° or so.

However, while this grain-oriented electrical steel sheet has the  axes of the individual crystal grains inclined around the traverse direction (TD), the

deviation angle (a) around the rolling surface normal

direction (ND) and the deviation angle (y) around the rolling direction (RD) are not prescribed.

In this way, several discoveries have been obtained regarding the relationship between the deviation angles from the {110} ideal orientation and the core loss characteristic for a simple system such as described in Japanese Patent Publication (B2) No. 57-9418 or Japanese Patent Publication (A) No. 59-177349, but the relationship between the actual orientation distribution about {110} and the core loss characteristic has not been grasped overall.

DISCLOSURE OF THE INVENTION

The present invention has as its object, based on the current situation where grain-oriented electrical steel sheet is being further required to be improved in core loss characteristic, to elucidate the state of the relationship between the state of dispersion around the {110} orientation of the actual secondary recrystallized texture and the core loss characteristic and to provide grain-oriented electrical steel sheet improved in core loss characteristic over the conventional limit.

The inventors investigated in depth the reasons where there are limits to improvement of the core loss characteristic by just making the orientation of the {110} secondary recrystallized texture close to the {110} ideal orientation (see "IEEE Transactions on Magnetics" MAG-14(1978), pp. 350-352 and Japanese Patent Publication (A) No. 59-177349). As a result, the inventors learned that to improve the core loss characteristic over the past,

(i)  The degree of deviation of the secondary recrystallized texture from the {110} ideal orientation must be evaluated not only by the deviation angle a around the rolling surface normal direction (ND)

and deviation angle ß around the traverse direction (TD) , but also the deviation angle y around the rolling direction (RD) and, further,

(ii) The deviation angle y has to be adjusted to at least a predetermined angle determined by the deviation angles a and p.

The present invention was made based on the above discoveries and has as its gist the following:

(1)	Grain-oriented electrical steel sheet superior

in core loss characteristic containing Si: 0.8 to 7 mass%

and having a secondary recrystallized texture with a

{110} orientation as the main orientation, said

grain-oriented electrical steel sheet characterized in

that average deviation angles a, P, and y from the

{110} ideal orientation of the secondary

recrystallized texture satisfy the following formula (1):

(Formula Removed)

where,

a: average deviation angle from {110} ideal orientation around rolling surface normal direction (ND) of secondary recrystallized texture

ß: average deviation angle from {110} ideal orientation around traverse direction (TD) of secondary recrystallized texture

y: average deviation angle from {110} ideal orientation around rolling direction (RD) of secondary recrystallized texture

(2)	Grain-oriented electrical steel sheet superior

in core loss characteristic containing Si: 0.8 to 7 mass%

and having a secondary recrystallized texture with a

{110} orientation as the main orientation, said

grain-oriented electrical steel sheet characterized in

that average deviation angles a, P, and y from the {110} ideal orientation of the secondary recrystallized texture satisfy the following formulas (1)

and (2):

(Formula Removed)

where,

a: average deviation angle from {110} ideal orientation around rolling surface normal direction (ND) of secondary recrystallized texture

ß: average deviation angle from {110} ideal orientation around traverse direction (TD) of secondary recrystallized texture

y: average deviation angle from {110} ideal orientation around rolling direction (RD) of secondary recrystallized texture

(3)  Grain-oriented electrical steel sheet superior in core loss characteristic containing Si: 0.8 to 7 mass% and having a secondary recrystallized texture with a {110} orientation as the main orientation, said grain-oriented electrical steel sheet characterized in that average deviation angles a, P, and y from the {110} ideal orientation of the secondary recrystallized texture satisfy the following formulas (1) and (3): 

where,

a: average deviation angle from {110} ideal orientation around rolling surface normal direction (ND) of secondary recrystallized texture

p: average deviation angle from {110} ideal orientation around traverse direction (TD) of secondary recrystallized texture

y: average deviation angle from {110} ideal orientation around rolling direction (RD) of secondary recrystallized texture

(4) Grain-oriented electrical steel sheet superior

in core loss characteristic as set forth in any one of (1) to (3) characterized in that an area of crystal grains satisfying the formula (1) is 40% or more.

(5)  Grain-oriented electrical steel sheet superior in core loss characteristic as set forth in any one of (1) to (4) characterized in that said grain-oriented electrical steel sheet contains, by mass%, in addition to Si: 0.8 to 7%, at least one of Mn: 1% or less, Cr: 0.3% or less, Cu: 0.4% or less, ß: 0.5% or less, Ni: 1% or less, Mo: 0.1% or less, Sn: 0.3% or less, and Sb: 0.3% or less.

According to the present invention, it is possible to provide grain-oriented electrical steel sheet having a superior core loss characteristic exceeding the conventional limit.

BRIEF DESCRIPTION OF THE DRAWINGS

FIG. 1 is a view showing the definitions of the deviation angles a, (3, and y from the {110} ideal orientation in the method for evaluation of the alignment of the secondary recrystallized texture.

FIG. 2 is a view schematically showing the {110} orientation.

FIG. 3 is a view schematically showing the method of evaluation of alignment of the secondary recrystallized texture (deviation angles a, ß, and y from {110} orientation). (α) shows the deviation angles a and ß, while (b) shows the deviation angle y.

FIG. 4 is a view showing the relationship between the core loss W17/50 (W/kg) and the (α2+ß2)1/2 (°) .

FIG. 5 is a view showing the relationship between the magnetic flux density B8 (T) and (α2+ß2)1/2 (°) .

FIG. 6 is a view showing the ratio of secondary recrystallized grains with respect to the deviation angles a, P, and y from the {110} ideal orientation of the secondary recrystallized texture, (α), (c), and

(e) show the distributions of the deviation angles a, ß, and y in the grain-oriented electrical steel sheet prepared by the method of production based on U.S. Patent No. 3287183. (b), (d), and (f) show the distributions of

the deviation angles a, ß, and y in the grain-oriented electrical steel sheet prepared by the method of production based on Japanese Patent Publication (A) No. 2002-60842.

FIG. 7 is a view schematically showing the three axes of easy magnetization in grain-oriented electrical steel sheet.

FIG. 8 shows the relationship between y (°) and (α2+ß2)1/2 (°) in the grain-oriented electrical steel sheet prepared by the method of production based on U.S. Patent No. 3287183 and the grain-oriented electrical steel sheet prepared by the method of production based on Japanese Patent Publication (A) No. 2002-60842.

BEST MODE FOR CARRYING OUT THE INVENTION

The present invention will be explained in detail based on the drawings. As shown in FIG. 3(α), in the past, mainly the alignment of the {110} secondary recrystallized texture was evaluated by the deviation angles between the axes of easy magnetization, that is, the  axes of the crystal, and the rolling direction of the steel sheet (deviation angle a and deviation angle (3) . However, as explained above, with just this conventional evaluation means, strictly speaking it is not possible to evaluate the actual core loss characteristic of a product.

The {110} orientation in fact, as shown in FIG. 3 (b), rotates around the rolling direction (RD) . In addition to the deviation angles a and ß, the {110} plane is inclined from the ideal {110} plane by the deviation angle y.

The inventors, as explained above, came up with the

idea that to reduce the core loss more, the alignment of the secondary recrystallized texture in the {110} orientation should be evaluated along with the deviation angles between the axis of easy magnetization, that is, the  axis of the crystal, and the rolling direction of the steel sheet (deviation angle a and deviation angle P) by including also the. "deviation angle y" and investigated in depth the relationship between the magnetic properties and the alignment in the {110} orientation (deviation angle a, deviation angle ß, and

deviation angle y) .

For this investigation, it is necessary to produce and evaluate steel sheets changed in {110} orientation alignments (deviation angle a, deviation angle ß, and deviation angle y) in various ways.

The inventors, as shown in "Proceedings of 12th International Conference on Textures of Materials" (1998), pp. 981-990, discovered that by controlling the texture after primary recrystallization, it is possible to control not only the alignment of the axes of easy magnetization  to the rolling direction, but the deviation angle (α) around the rolling surface normal direction (ND), the deviation angle (P) around the traverse direction (TD), and the deviation angle (y) around the rolling direction (RD).

Therefore, by applying this technique for control of the primary recrystallized texture, products having various secondary recrystallization orientation distributions (deviation angle a, deviation angle ß, and deviation angle y) were produced and investigated for the relationship between the crystal orientation and the core loss characteristic.

0.23 mm thick grain-oriented electrical steel sheet (sample A) prepared by the method of production described in U.S. Patent No. 3287183 was harvested for 60x300 mm

measurement samples which were measured for core loss and magnetic flux density. Further, each measurement sample was measured at 5 mm intervals for the orientation of the crystal grains at 171 points. The average deviation angles a, ß, and y were calculated.

Further, 0.23 mm sheet thick grain-oriented electrical steel sheet (sample B) prepared by the method of production described in Japanese Patent Publication (A) No. 2002-60842 was similarly harvested for similarly measurement samples and was similarly measured.

FIG. 4 shows the relationship between the core loss

W17/50 (W/kg) and the (α2+ß2)1/2 (°) , while FIG. 5 shows the relationship between the magnetic flux density B8 (T) and (α2+ß2)1/2 (°) . For the magnetic flux density B8 (T) , to clarify the relationship with the secondary recrystallized texture of the steel sheet, the nonmagnetic materials (glass film and coating) on the product surface were removed before measurement. Note that in the figure, the white squares indicate the magnetic properties of the sample A, while the block dots shown the magnetic properties of the sample B.

In the present invention, as one indicator for evaluation of the alignment of the {110} secondary recrystallized texture, the deviation indicator (α2+ß2)1/2 (°) is employed. This indicator expresses the deviation angle between the axis of easy magnetization, that is, the  axis of the crystal, and the rolling direction of the steel sheet. In the present invention, as an indicator for evaluation of the alignment of the {110} secondary recrystallized texture, not just the

deviation angle a and the deviation angle ß, but also the above axial deviation indicator is employed.

As shown in FIG. 4, the core loss W17/50 is linearly improved along with a reduction in the (α2+ß2)1/2 (°) . Further, as shown in FIG. 5, the magnetic flux density B8 also is linearly improved along with a reduction in the

(α2+ß2)1/2 (°) .

In general, if the deviation angles a and B become smaller and the alignment of the {110} secondary recrystallized texture is improved, the core loss is reduced and the magnetic flux density is increased, but the point which should be noted in FIG. 4 and FIG. 5 is that the (α2+ß2)1/2 (°) and the core loss characteristic and magnetic flux density exhibit a linear correlative relationship.

This shows the suitability and significance, when evaluating the alignment of the {110} secondary recrystallized texture using the deviation angles a and B, of not simply using the deviation angles a and ß, but using the deviation indicator (α2+ß2)1/2 (°) devised by the inventors.

This point is one of the discoveries (discovery Y) found by the inventors and is a discovery forming the basis of the present invention.

Based on this discovery Y, the inventors intensively investigated the relationship between the alignment of {110} secondary recrystallized texture including the deviation angle y (°) and the magnetic properties.

Here, FIGS. 6(α), (c), and (e) show the distributions of the deviation angle a, ß, and y in the sample A (white squares in FIGS. 4 and 5), while FIG. 6(b), (d), and (f) show the distributions of the deviation angles a, ß, and y of the sample B (black dots in FIGS. 4 and 5).

From FIG. 6, it will be understood that in the sample B superior in core loss characteristic, the deviation angle y spreads. This means, in securing a good core loss characteristic,

(i) the deviation angles a and ß are preferably as small as possible, while

(ii) the deviation angle y preferably is spread to a

certain extent.

The reason why the deviation angle y is preferably spread to a certain extent to secure a good core loss characteristic is believed to be as follows:

As shown in FIG. 7, grain-oriented.electrical steel sheet has three axes of easy magnetization . One axis of easy magnetization [001] is parallel to the rolling direction, while the other two axes of easy magnetization [100] and [010] are in directions forming angles of 45° with the inner surface in the traverse direction of the steel sheet.

In general, from the viewpoint of minimizing the overall energy, among these three axes of easy magnetization, the axis of easy magnetization [001] parallel to the rolling direction is easily excitable. As

a result, stripe shaped 180° domains are formed.

To reduce the core loss, it is necessary to narrow the width of the 180° domains. To narrow the width of the 180° domains, it is effective to excite the axis of easy magnetization in a direction forming an angle of 45° with the inner surface in the traverse direction of the steel sheet explained later among the above three axes of easy magnetization so as to form closure domains in the 180° domains. The closure domains are believed to be rearranged to the 180° domains due to the tensile effect from the glass film or coating present at the surface of the steel sheet and to finally contribute to refinement of the 180° domains.

When the deviation angle y spreads to a certain extent, the core loss is reduced because, when the deviation angle y is large, the energy balance of the above three axes of easy magnetization changes, rather than the  axis parallel to the rolling axis, one of the two  axes present in the direction forming an angle of 45° with the inner surface in the traverse

direction is excited in increasing cases, and, as a result, the 180° domains are refined.

Further, the axial deviation indicator (α2+ß2) 1/2 is an indicator prescribing the excitation characteristic of the axis of easy magnetization parallel to the rolling axis, while the deviation angle y is an indicator prescribing the excitation characteristic of the two  axes present in the direction forming an angle of 45° with the inner surface in the traverse direction. Therefore, which axis among the three axes of easy-magnetization is excited is based on the correlative relationship of the above two indicators. The critical value of the deviation angle y required for forming closure domains is not an absolute value, but may be considered to be determined by the correlative relationship with (α2+ß2)1/2.

The inventors investigated the relationship between the y (°) and axial deviation indicator (α2+ß2)1/2 (°) so as to confirm this idea and evaluate the critical value of the deviation angle y.

FIG. 8 shows the relationship between the deviation angle y (°) and the axial deviation indicator (α2+ß2)1/2 (°). In FIG. 8, it will be understood that the group of white squares (sample A) and the group of black dots (sample B) are separated by y= (α2+ß2)1/2.

That is, the sample B (group of black dots) is superior in core loss characteristic to the sample A (group of white squares) (see FIG. 4), so it is learned that the alignment of the {110} secondary recrystallized texture of the grain-oriented electrical steel sheet superior in core loss characteristic must satisfy the relation (α2+ß2)1/2
This result provides backing to the above postulation that "rather than the  axis parallel to

the rolling axis, one of the two  axes present in the direction forming an angle of 45° with the inner surface in the traverse direction is excited to form the closure domains due to the correlative relationship of these domains, so the critical value of the deviation angle y required for forming closure domains is not an absolute value, but is determined by the correlative relationship with (α2+ß2)1/2."

Summarizing the above results, to secure a good core loss characteristic, the deviation angles a and ß are preferably as small as possible and the deviation angle y is at least the (α2+ß2)1/2 (°) determined by the deviation

angles a and ß.

This point is a discovery (discovery Z) found by the inventors predicated on the discovery Y and, along with the discovery Y, is a discovery forming the basis of the present invention.

Therefore, the present invention provides a grain-oriented electrical steel sheet having a secondary recrystallized texture with a {110} orientation as the main orientation characterized in that the average deviation angles a, ß, and y from the {110} ideal orientation of the secondary recrystallized texture satisfy the following formula (1):

(Formula Removed)

To secure a good core loss characteristic, the average deviation angle y must exceed (α2+ß2)1/2. Further, the area percent of the crystal grains with average deviation angles y exceeding (α2+ß2)1/2 is preferably 40% or more.

Further, the core loss characteristic is more preferable the smaller the deviation angles a and ß. According to FIG. 4, to secure a 0.85W/kg or less core loss W17/50, the axial deviation indicator (α2+ß2)1/2 preferably satisfy the following formula (2):

(Formula Removed)

Further, to secure a 0.80W/kg or less core loss

W17/50, the axial deviation indicator (α2+ß2)1/2 preferably satisfies the following formula (3):

(Formula Removed)

Grain-oriented electrical steel sheet usually contains, by mass%, Si: 0.8 to 7%, so the grain-oriented electrical steel sheet of the present invention also contains Si: 0.8 to 7%, but may also contain, in addition to Si, at least one element of Mn: 1% or less, Cr: 0.3% or less, Cu: 0.4% or less, ß: 0.5% or less, N: 1% or less, Mo: 0.1% or less, Sn: 0.3% or less, and Sb: 0.3% or less. Note that below, the "%" means mass%.

Mn is an element effective for raising the specific resistance and reducing the core loss. Further, Mn is an element effective for preventing cracking in hot rolling in the production process, but if the amount of addition exceeds 1%, the magnetic flux density of the product ends up falling, so the upper limit is made 1%.

Cr is also an element effective for raising the specific resistance and reducing the core loss. Further, Cr is an element improving the surface oxide layer after decarburizing annealing and is added in a range up to 0.3%.

Cu is also an element effective for raising the specific resistance and reducing the core loss but if the amount of addition exceeds 0.4%, the effect of reduction of the core loss ends up becoming saturated and, in the production process, the Cu becomes a cause of "bald spot" surface flaws at the time of hot rolling, so the upper limit is made 0.4%.

P is also an element effective for raising the specific resistance and reducing the core loss, but if the amount of addition exceeds 0.5%, a problem will arise in the rollability of the steel sheet, so the upper limit is made 0.5%.

Ni is also an element effective for raising the specific resistance and reducing the core loss. Further, Ni is an element effective in controlling the metal structure of hot rolled sheet to improve the magnetic properties, but if the amount of addition exceeds 1%, the secondary recrystallization becomes unstable, so the upper limit is made 1%.

Mo is also an element effective for raising the specific resistance and reducing the core loss, but if the amount of addition exceeds 0.1%, a problem will arise in the rollability of the steel sheet, so the upper limit is made 0.1%.

Sn and Sb are elements effective for stabilizing the secondary recrystallization and developing the {110} orientation, but if over 0.3%, have a detrimental effect on the formation of the glass film, so the upper limit is made 0.3%.

Regarding C, N, S, Ti, and Al, these are sometimes added in the steelmaking stage for controlling the texture and controlling the inhibitor to stably realize secondary recrystallization, but they are also elements degrading the core loss characteristic of the final products, so have to be reduced after decarburizing annealing and in final annealing etc. For this reason, the content of these elements is made not more than 0.005%, preferably not more than 0.003%.

Further, the grain-oriented electrical steel sheet of the present invention may contain elements other than the above and/or unavoidable impurity elements to an extent not impairing the magnetic properties.

For the method of production of grain-oriented electrical steel sheet of the present invention, basically the method of production based on Japanese Patent Publication (A) No. 2002-60842 etc. may be used. To make the deviation angles a, (3, and y reliably satisfy the above formula (1), in the primary recrystallized texture, the ratio of the {411} oriented grains in the

{411} oriented grains and {111} oriented grains promoting the growth of the Goss oriented secondary recrystallized grains has to be raised. As the method for raising the ratio of the {411} oriented grains, the technique of controlling the heating rate of the decarburizing annealing described in Japanese Patent Publication (A) No. 2002-60842 is effective.

EXAMPLES

Next, examples of the present invention will be explained, but the conditions of the examples are examples of conditions employed for confirming the workability and advantageous effects of the present invention. The present invention is not limited to these examples of conditions. The present invention can employ various conditions so long as not out of the gist of the present invention and achieving the object of the present invention.

(Example 1)

As the sample (A), a slab containing, by mass%, Si: 3.2%, C: 0.08%, acid soluble Al: 0.024%, N: 0.007%, Mn: 0.08%, and S: 0.025% was heated at a temperature of 1350°C, was hot rolled to 2.3 mm thickness, then was cold rolled to 1.8 mm thickness, then was annealed and, further, was cold rolled to 0.23 mm thickness.

After this, the sheet was heated to a temperature of 850°C and decarburizing annealed, then was coated with an annealing separator mainly comprised of MgO, then was final annealed.

As the sample (B), a slab containing, by mass%, Si: 3.3%, C: 0.06%, acid soluble Al: 0.027%, N: 0.007%, Mn: 0.1%, and S: 0.07% was heated at a temperature of 1150°C, then was hot rolled to 2.3 mm thickness and annealed, then was cold rolled to 0.23 mm thickness.

After this, the sheet was heated to a temperature of 830°C and decarburizing annealed, then was annealed in an

ammonia-containing atmosphere to increase the N in the steel sheet to 0.02%, then was coated with an annealing separator mainly comprised of MgO, then was final annealed.

The C, N, S, and Al after the final annealing were all reduced to 0.003% or less. After that, the sheet was coated to provide insulating ability and tensile strength.

The results of measurement of the secondary recrystallization orientation alignment and magnetic properties of the product are shown in Table 1. For the magnetic flux density B8, to clarify the relationship with the secondary recrystallization orientation of steel sheet, the nonmagnetic materials on the product surface (glass film and coating) were removed before measurement.

Further, the area percentages of crystal grains satisfying (α2+ß2) 1/2

(TABLE REMOVED)

(Example 2)

As the sample, a slab containing, by mass%, Si: 3.3%, C: 0.06%, acid soluble Al: 0.028%, and N: 0.008% was heated at a temperature of 1150°C, then was hot rolled to 2.3 mm thickness, was annealed, then was cold rolled to 0.23 mm thickness.

After this, it was heated by a heating rate of (A) 5°/s, (B) l00Vs, or (C) 200°/s to a temperature of 830°C and decarburizing annealed, then was annealed in an ammonia-containing atmosphere to increase the N in the steel sheet to 0.02%, then was coated with an annealing separator mainly comprised of MgO, then was final annealed.

The C, N, and Al after the final annealing were all reduced to 0.003% or less. After that, the sheet was coated to provide insulating ability and tensile strength.

The results of measurement of the secondary recrystallization orientation alignment and magnetic properties of the product are shown in Table 2. For the magnetic flux density B8,  to clarify the relationship with the secondary recrystallization orientation of steel sheet, the nonmagnetic materials on the product surface (glass film and coating) were removed before measurement.

(TABLE REMOVED)

 (Example 3)

As the sample, a slab containing, by mass%, Si: 3.3%, C: 0.055%, acid soluble Al: 0.027%, and N: 0.008%

was heated at a temperature of 1150°C, then was hot rolled to 2.3 mm thickness, was annealed, then was cold rolled to 0.23 mm thickness.

After this, it was heated by a heating rate of 40°/s to (A) 790°C, (B) 820°C, or (C) 850° and decarburizing annealed, then was annealed in an ammonia-containing atmosphere to increase the N in the steel sheet to 0.02%, then was coated with an annealing separator mainly comprised of MgO, then was final annealed.

The C, N, and Al after the final annealing were all reduced to 0.003% or less. After that, the sheet was coated to provide insulating ability and tensile strength.

The results of measurement of the secondary recrystallization orientation alignment and magnetic properties of the product are shown in Table 3. For the

magnetic flux density B8, to clarify the relationship with the secondary recrystallization orientation of steel sheet, the nonmagnetic materials on the product surface

(glass film and coating) were removed before measurement.

Further, the area percentages of crystal grains satisfying (α2+ß2) 1/2
(B), and sample (C), respectively 24%, 38%, and 49%.

(TABLE REMOVED)

INDUSTRIAL APPLICABILITY

As explained above, according to the present invention, by controlling the secondary recrystallization orientation distribution, it is possible to provide grain-oriented electrical steel sheet having a superior core loss characteristic over the conventional limit. Accordingly, the present invention has a high applicability in industries producing electrical equipment using grain-oriented electrical steel sheet as materials.

CLAIMS

1.	Grain-oriented electrical steel sheet superior

in core loss characteristic containing Si: 0.8 to 7 mass%

and having a secondary recrystallized texture with a

{110} orientation as the main orientation, said

grain-oriented electrical steel sheet characterized in

that average deviation angles a, P, and y from the

{110} ideal orientation of the secondary

recrystallized texture satisfy the following formula (1):

(Formula Removed)

where,

a: average deviation angle from {110} ideal orientation around rolling surface normal direction (ND) of secondary recrystallized texture

ß: average deviation angle from {110} ideal orientation around traverse direction (TD) of secondary recrystallized texture

y: average deviation angle from {110} ideal orientation around rolling direction (RD) of secondary recrystallized texture

2.	Grain-oriented electrical steel sheet superior

in core loss characteristic containing Si: 0.8 to 7 mass%

and having a secondary recrystallized texture with a

{110} orientation as the main orientation, said

grain-oriented electrical steel sheet characterized in

that average deviation angles a, P, and y from the

{110} ideal orientation of the secondary

recrystallized texture satisfy the following formulas (1)

and (2):

(Formula Removed)

where,

a: average deviation angle from {110} ideal orientation around rolling surface normal direction (ND) of secondary recrystallized texture

p: average deviation angle from {110} ideal orientation around traverse direction (TD) of secondary recrystallized texture

y: average deviation angle from {110} ideal orientation around rolling direction (RD) of secondary recrystallized texture

3.	Grain-oriented electrical steel sheet superior

in core loss characteristic containing Si: 0.8 to 7 mass%

and having a secondary recrystallized texture with a

{110} orientation as the main orientation, said

grain-oriented electrical steel sheet characterized in

that average deviation angles a, ß, and y from the {110} ideal orientation of the secondary recrystallized texture satisfy the following formulas (1) and (3):

(Formula Removed)

where,

a: average deviation angle from {110} ideal orientation around rolling surface normal direction (ND) of secondary recrystallized texture

p: average deviation angle from {110} ideal orientation around traverse direction (TD) of secondary recrystallized texture

y: average deviation angle from {110} ideal orientation around rolling direction (RD) of secondary recrystallized texture

4.	Grain-oriented electrical steel sheet superior

in core loss characteristic as set forth in any one of

claims 1 to 3 characterized in that an area of crystal

grains satisfying the formula (1) is 40% or more.

5.	Grain-oriented electrical steel sheet superior

in core loss characteristic as set forth in any one of

claims 1 to 4 characterized in that said grain-oriented

electrical steel sheet contains, by mass%, in addition to

Si: 0.8 to 7%, at least one of Mn: 1% or less, Cr: 0.3%

or  less,  Cu:  0.4%  or  less,  ß:  0.5%  or  less,  Ni:  1%  or less,  Mo:  0.1%  or  less,  Sri:  0.3%  or  less,  and  Sb:  0.3%  or less.

Documents:

				http://ipindiaonline.gov.in/patentsearch/GrantedSearch/viewdoc.aspx?id=CMB0u+Xq+moynZl5j0n2Qg==&amp;loc=+mN2fYxnTC4l0fUd8W4CAA==

« Previous Patent

Next Patent »

Patent Number	279363	

Indian Patent Application Number	9425/DELNP/2008	

PG Journal Number	03/2017	

Publication Date	20-Jan-2017	

Grant Date	19-Jan-2017	

Date of Filing	11-Nov-2008	

Name of Patentee	NIPPON STEEL & SUMITOMO METAL CORPORATION	

Applicant Address	6-1, MARUNOUCHI 2-CHOME, CHIYODA-KU, TOKYO 100-8071, JAPAN	

Inventors:

#	Inventor's Name	Inventor's Address	

1	YOSHIYUKI USHIGAMI	C/O NIPPON STEEL & SUMITOMO METAL CORPORATION, 6-1, MARUNOUCHI, 2-CHOME, CHIYODA-KU, TOKYO 1008071 JAPAN	

2	NORIKAZU FUJII	C/O NIPPON STEEL & SUMITOMO METAL CORPORATION, 6-1, MARUNOUCHI, 2-CHOME, CHIYODA-KU, TOKYO 1008071 JAPAN	

3	KENICHI MURAKAMI	C/O NIPPON STEEL & SUMITOMO METAL CORPORATION, 6-1, MARUNOUCHI, 2-CHOME, CHIYODA-KU, TOKYO 1008071 JAPAN	

4	NOBUSATO MORISHIGE	C/O NIPPON STEEL & SUMITOMO METAL CORPORATION, 6-1, MARUNOUCHI, 2-CHOME, CHIYODA-KU, TOKYO 1008071 JAPAN	

PCT International Classification Number	C22C 38/00	

PCT International Application Number	PCT/JP07/059812	

PCT International Filing date	2007-05-07	

PCT Conventions:

#	PCT Application Number	Date of Convention	Priority Country	

1	2006-144058	2006-05-24	Japan	

© All Indian Patents, 2013-2021.

  Patent data available in the public domain from Indian Patents Office, Department of Industrial Policy and Promotions, Ministry of Commerce and Industry, Government of India.
