Repository: anandvc/allindianpatents

File: patents/279372-battery-active-material-nonaqueous-electrolyte-battery-and-battery-pack.html (part 1 of 2)
Indian Patents. 279372:"BATTERY ACTIVE MATERIAL, NONAQUEOUS ELECTROLYTE BATTERY AND BATTERY PACK"

Indian Patents

Recently Granted Patents

  Recently Published Patents

Title of Invention	"BATTERY ACTIVE MATERIAL, NONAQUEOUS ELECTROLYTE BATTERY AND BATTERY PACK"

Abstract	According to one embodiment, a battery active material includes a complex oxide containing Nb and Ti and an element M. In the active material, the molar ratio (M/Ti) of the element M to Ti satisfies the following formula (I): 0 < M/Ti < 0.5 (I). In the complex oxide containing Nb and Ti, the molar ratio (Nb/Ti) of Nb to Ti satisfies the following formula (II): 0 < Nb/Ti < 5 (II). The element M is at least one selected from the group consisting of B, Na, Mg, Al, Si, S, P, K, Ca, Mo, W, Cr, Mn, Co, Ni, and Fe.	

Full Text	BATTERY ACTIVE MATERIAL, NONAQUEOUS ELECTROLYTE BATTERY AND BATTERY PACK

FIELD

Embodiments described herein relate generally to a battery active material, a nonaqueous electrolyte battery using the active material and a battery pack.

BACKGROUND

Nonaqueous electrolyte batteries such as a lithium ion secondary battery have been recently developed as high-energy density batteries.  These nonaqueous electrolyte batteries are expected as power sources for hybrid vehicles and electric vehicles.  Further, they are expected as uninterruptible power supply for base stations for portable telephone, and the like.  For this, the nonaqueous electrolyte battery is desired to have other performances such as rapid charge/discharge performances and long-term reliability.  A nonaqueous electrolyte battery enabling rapid charge/discharge not only remarkably shortens the charging time but also makes it possible to improve performances of the motive force of a hybrid vehicle and the like and to efficiently recover the regenerative energy of them.

In order to enable rapid charge/discharge, it is necessary that electrons and lithium ions can migrate rapidly between the positive electrode and the negative electrode.  When a battery using a carbon based material in the negative electrode repeats rapid

charge/discharge, dendrite precipitation of metal lithium is occurred on the electrode, raising the fear as to heat generation and fires caused by internal short circuits.

In light of this, a battery using a metal composite oxide in place of a carbonaceous material in the negative electrode has been developed. Particularly, in a battery using a titanium based oxide as the negative electrode active material, rapid charge/discharge can be performed stably.  Such a battery also has a longer life than those using a carbonaceous material.

However, titanium based oxide has a higher potential than carbonaceous material based on metal lithium.  Further, titanium based oxide has a lower capacity per mass.  Thus a battery using titanium based oxide as the negative electrode active material has a problem that the energy density is low.

The potential of the electrode using titanium based oxide is about 1.5 V based on metal lithium and is nobler than that of the electrode using carbonaceous material.  The potential of titanium based oxide is due to the redox reaction between Ti3+ and Ti4+ when lithium is electrochemically inserted and released and is therefore limited electrochemically.  Further, there is the fact that the inserted and released of lithium ions by rapid charge/discharge is possible at an

electrode potential as high as about 1.5 V.  It is therefore substantially difficult to drop the potential of the electrode to improve energy density.

As to the capacity of the battery per unit mass, the theoretical capacity of titanium dioxide having an anatase structure is about 165 mAh/g and the theoretical capacity of a lithium-titanium composite oxide such as Li4Ti5O12 is also about 180 mAh/g.  On the other hand, the theoretical capacity of a general graphite based electrode material is 385 mAh/g or more. Therefore, the capacity density of titanium based oxide is significantly lower than that of the carbon based material.  This is due to a reduction in substantial capacity because there are only a small number of equivalent lithium-absorbing sites in the crystal structure and lithium tends to be stabilized in the structure.

In view of the above situation, novel electrode materials containing Ti and Nb have been developed. Such a material is expected to have a high charge/discharge capacity.  Particularly, a complex oxide represented by TiNb2O7 has a high theoretical capacity exceeding 300 mAh/g.  However, complex oxides such as TiNb2O7 have a problem that the productivity is low.

BRIEF DESCRIPTION OF THE DRAWINGS

FIG. 1 is a typical view showing the crystal

structure of monoclinic TiNb2O7;

FIG. 2 is a typical view of the crystal structure of FIG. 1 as viewed from another direction;

FIG. 3 is a sectional view of a flat type nonaqueous electrolyte battery according to a second embodiment;

FIG. 4 is an enlarged sectional view of the part A of FIG. 3;

FIG. 5 is a partially broken perspective view of another flat type nonaqueous electrolyte battery according to the second embodiment;

FIG. 6 is an enlarged sectional view of the part B of FIG. 5;

FIG. 7 is an exploded perspective view of a battery pack according to a third embodiment;

FIG. 8 is a block diagram showing the electric circuit of the battery pack of FIG. 7; and

FIG. 9 shows a first charge/discharge curve each of measuring cells according to Examples 1 and 2 and Comparative Examples 1 and 2, respectively.

DETAILED DESCRIPTION

In general, according to one embodiment, there is provided a battery active material comprising a complex oxide containing Nb and Ti and an element M.  In the active material, the molar ratio (M/Ti) of the element M to Ti satisfies the following formula (I).

0 
Further, the molar ratio (Nb/Ti) of Nb to Ti satisfies the following formula (II) in the complex oxide containing Nb and Ti.

1 
Here, the element M is at least one selected from the group consisting of B, Na, Mg, Al, Si, S, P, K, Ca, Mo, W, Cr, Mn, Co, Ni, and Fe.

An embodiment will be explained with reference to the drawings.

(First embodiment)

In the first embodiment, a battery active material comprises a complex oxide containing Nb (Nb) and Ti (Ti) and an element M.  The element M is at least one selected from the group consisting of B, Na, Mg, Al, Si, S, P, K, Ca, Mo, W, Cr, Mn, Co, Ni and Fe.

In the active material, the molar ratio (M/Ti) of the element M to Ti satisfies the following formula (I)•

0	≤ M/Ti ≤ 0.5  (I)

In the complex oxide containing Nb and Ti, the molar ratio (Nb/Ti) of Nb to Ti satisfies the following formula (II) .

1	≤ Nb/Ti ≤ 5  (II)

The complex oxide containing Nb and Ti mainly has a monoclinic crystal structure.  As an example, typical views of the crystal structure of monoclinic TiNb2O7 are shown in FIG. 1 and FIG. 2.

As shown in FIG. 1, in the crystal structure of monoclinic TiNb2O7, a metal ion 101 and an oxide ion 102 form a skeleton structure part 103.  As the metal ion 101, Nb ions and Ti ions are arranged at random in the following ratio; Nb : Ti = 2 : 1.  These skeleton structure 103 are alternately arranged three-dimensionally, thereby a void 104 is formed among the skeleton structure 103.  This void 104 is able to serve as a host for lithium ions.

Regions 105 and 106 are parts having two-dimensional channels in [100] and [010] directions.  As shown in FIG. 2, the crystal structure of monoclinic TiNb2O7 has a void 107 along a [001] direction.  This void 107 has a tunnel structure, so it is favorable for the conduction of lithium ions.  Therefore, the void 107 can be a conductive path in a [001] direction connecting region 105 and region 106.  This conductive path makes it possible for the lithium ions to migrate between regions 105 and 106.

Thus, the structure of the monoclinic crystal has a large equivalent insertion space for lithium ions and is structurally stable.  Further, the structure has the regions each having a two-dimensional channel in which lithium ions are rapidly diffused, and has the conductive path in a [001] direction connecting these regions.  Such crystal structure has the insertion space having improved capability to be

inserted/released with lithium.  Thus, the crystal structure has substantially increased space for a lithium ion to be inserted/released.  Therefore, it is possible to provide a high capacity and a high rate performance.

The complex oxide containing Nb and Ti and contained in the battery active material in this embodiment preferably has, though is not limited to, a crystal structure which has space group C2/m symmetry and atomic coordination described in Journal of Solid-State Chemistry 53, pp. 144-147 (1984).

When lithium ions are inserted in the void 104, the metal ion 101 constituting the skeleton is reduced to a trivalent one, thereby maintaining electric neutrality of a crystal.  In the complex containing Nb and Ti in this embodiment, not only a Ti ion is reduced from tetravalent to trivalent but also an Nb ion is reduced from pentavalent to trivalent.  For this, the number of reduced valences per mass of the active material is large.  Therefore, the complex oxide containing Nb and Ti can maintain electric neutrality of the crystal even if more lithium ions are inserted. Thus, the complex oxide containing Nb and Ti can be more improved in energy density than a compound such as Ti oxide only containing a tetravalent cation.  The theoretical capacity of the complex oxide containing Nb and Ti in this embodiment is about 387 mAh/g, which is

a value two or more times that of a Ti oxide having a spinel structure.

Further, the complex oxide containing Nb and Ti has a lithium absorption potential of about 1.5 V (vs. Li/Li+) and therefore enables rapid charge/discharge to be repeated stably in the battery.

The mentioned above, by using the complex oxide containing Nb and Ti, a battery active material having excellent rapid charge/discharge performance and a high energy density can be provided.

In the embodiment, the complex oxide containing Nb and Ti has the molar ratio (Nb/Ti) of Nb to Ti in the range of 1 to 5.  When the molar ratio (Nb/Ti) is less than 1, a uniform complex oxide phase of Nb and Ti is not obtained but phase separation occurs, causing deteriorated electrode performance.  When the molar ratio (Nb/Ti) is more than 5, the amount of Nb to the amount of Li which can be inserted per unit grid is excessive and therefore, the electrode energy density per mass is dropped.

In the meantime, the complex oxide containing Nb and Ti has a melting point as high as about 1450°C (see, for example, CM. Reich et. al., FUEL CELLS No. 3-4, 1 pp. 249-255 [2001]).  Therefore, in a process of synthesizing a complex oxide containing Nb and Ti, if the sintering is carried out at low temperatures, a complex oxide containing Nb and Ti

having low crystallinity is obtained.  The complex oxide containing Nb and Ti having low crystallinity tends to have a low capacity and deteriorated rate performance (see JP-A No. 2010-287496, hereinafter referred to as "Reference Document 1").  However, it is necessary to sintering at a temperature of about 1300°C to improve the crystallinity of the complex oxide containing Nb and Ti, giving rise to a problem of low productivity.

Further, many conventional electrode materials for batteries can be synthesized by sintering at about 600 to 1000°C.  Therefore, conventional production equipment can not implement a sintering operation at a temperature as high as 1300°C.  Accordingly, it is necessary to introduce equipment enabling a sintering operation at a temperature as high as 1300°C to obtain a highly crystalline complex oxide containing Nb and Ti industrially, giving rise to a problem of high cost.

According to the embodiment, the melting point of a complex oxide containing Nb and Ti can be dropped by adding an element M in the active material.  The element M is at least one selected from the group consisting of B, Na, Mg, Al, Si, S, P, K, Ca, Mo, W, Cr, Mn, Co, Ni and Fe.  The active material may contain only one kind of these metals or two or more kinds of these metals as the element M.  The element M is preferably at least one selected from Mg and Mo.

The element M may exist as a solid solution in which a part of Nb in a crystal lattice of the complex oxide containing Nb and Ti is substituted by the element M.  Alternatively, the element M may not exist uniformly in the crystal lattice, but may exist in a segregated state among grains and/or in a domain. Alternatively, one part of the element M may exist as a solid solution and another part of element M may exist in a segregated state.  In any state, the melting point of the complex oxide containing Nb and Ti can be dropped when the element M exists in the active material together with the complex oxide.

The above mentioned elements which may be used as the element M undergo no redox reaction at the charge/discharge potential of a battery using the complex oxide containing Nb and Ti as an active material.  Therefore, these elements are preferably used because they do not affect the potential flatness of a battery.

The inventors of the present invention have found that a part of Nb contained in the complex oxide containing Nb and Ti does not contribute to a redox reaction.  Therefore, by substituting the part of Nb which does not contribute to a redox reaction by the element M, the melting point can be lowered without any reduction in capacity.  When the element M is comprised in the active material such an amount that the molar

ratio (M/Ti) is 0.5 or less (excluding zero), Nb which does not contribute to an electrode reaction can be substituted and therefore, the melting point can be lowered without any reduction in capacity.  When the element M is comprised in the active material such an amount that the molar ratio (M/Ti) is more then 0.5, the amount of Nb required for the amount of Li which can be inserted is reduced, so that the capacity of the active material is reduced.

Further, by using an element lighter than Nb as the element M, the mass of the active material is reduced and then the energy density per mass can be improved.

The complex oxide containing Nb and Ti is preferably a complex oxide represented by the formula LixTiNb2-yMyO7+5 (0 ≤ x ≤ 5, 0 ≤ y ≤ 0.5, -0.3 ≤ 5 ≤ 0.3).  Because the complex oxide represented by the formula LixTiNb2-yMyO7 + δ has one cation which can be reduced from tetravalent to trivalent per chemical formula and has a maximum of two cations which can be reduced from pentavalent to trivalent per chemical formula.  Thus, a maximum of five lithium ions can be inserted theoretically into the complex oxide.  For this, x is in the range of 0 to 5 in the above formula. When all elements M comprised in the active material exist as a solid solution, i.e., when all elements M comprised in the active material are substituted for Nb

in the crystal lattice of the complex oxide containing Nb and Ti, y is 0.5.  On the other hand, when the element M comprised in the active material does not exist uniformly in the crystal lattice, but is segregated, y is 0. 5 varies between -0.3 and 0.3 depending on the reduction condition of the complex oxide containing Nb and Ti.  When w is defined as w = 7+5, w is in a range of 6.7 to 7.3.  When w is less than 6.7, Nb is reduced in advance, bringing about deteriorated electrode performance and also, it is likely that phase separation may occur.  A w value up to 7.3 is a range of measurement error.

The complex oxide represented by the formula LixTiNb2-yMyO7+δ (0 ≤ x ≤ 5, 0 ≤ y ≤ 0.5, -0.3 ≤ 6 ≤ 0.3) is desirable because capacity is not substantially reduced even if a part of Nb is substituted by M, and its electronic conductivity can be expected to be improve due to substitution by a heteroatom.

The complex oxide containing Nb and Ti is more preferably a complex oxide represented by the formula LixTiNb2-y(Moo.75yMg0.25y)07+5 (0 ≤ x ≤ 5, 0.01 ≤ y ≤ 0.5, -0.3 ≤ 5 ≤ 0.3).  Such a complex oxide has lower melting point and enables high crystallinity at a sintering temperature of 800°C or less.

Moreover, the complex oxide containing Nb and Ti and comprised in the active material has a melting point of preferably 1350°C or less and more preferably

1250°C or less.  When the complex oxide containing Nb and Ti has a melting point of 1350°C or less, high crystallinity can be obtained at a low sintering temperature.  For this, the complex oxide containing Nb and Ti can be synthesized by utilizing the existing equipment.  It can be also synthesized at a low sintering temperature and therefore has the benefit in providing high productivity.

The active material of the embodiment may be produced in the following method.

First, starting materials are mixed.  As the starting materials for the complex oxide containing Nb and Ti, oxides or salts containing Li, Ti and Nb are used.  As starting materials for the element M, oxides or salts containing at least one element selected from the group consisting of B, Na, Mg, Al, Si, S, P, K, Ca, Mo, W, Cr, Mn, Co, Ni and Fe are used.  In the case of synthesizing, for example, an oxide represented by the formula LixTiNb2-y(MO0.75yMgn.25y)°7+δ, MgO and either MoO2 or M0O3 may be used as the starting material.  The salt to be used as the starting material is preferably decomposed at a relatively low temperature to form oxides.  Examples of such salts include carbonates and nitrates.

The starting materials are blended such that the molar ratio (M/Ti) is 0.5 or less (excluding zero).

They are preferably blended in such a molar ratio that all charge of the crystal in which a part of Nb is substituted by the element M is kept neutral.  This ensures that a crystal which maintains the crystal structure represented by the formula LixTiNb2O7 can be obtained.  Even in a method of adding M in such a manner that all charge is not kept neutral, a crystal which maintains the crystal structure of LixTiNb2O7 in a large part thereof can be obtained by adjusting the amount of M.

Next, the obtained mixture is milled to obtain a mixture as uniformly as possible.  Then, the obtained mixture is sintered.  The sintering is performed at a temperature range of 500 to 1200°C for a total of 10 to 40 hours.  According to the embodiment, a highly crystalline complex oxide can be obtained at a temperature of 1200°C or less.  The sintering is more preferably performed at a temperature range of 800 to 1000°C.  If the sintering temperature is 1000°C or less, the conventional equipment can be utilized.

The method mentioned above makes it possible to obtain a complex oxide containing Nb and Ti and represented by the formula LixTiNb2-yMyO7 + 5 (0 ≤ x ≤ 5, 0 ≤ y ≤ 0.5, -0.3 ≤ 5 ≤ 0.3).

Lithium ions may be inserted into the complex oxide containing Nb and Ti by charging a battery. Alternatively, the complex oxide may contain lithium

before charging a battery by using a compound containing lithium such as lithium carbonate as a starting material for the synthesize of a complex oxide containing Nb and Ti.

Measurement of melting point>

The melting point of the complex oxide containing Nb and Ti may be determined by differential scanning calorimetry (DSC).  This method is a thermal analysis method for measuring, for example, melting point by measuring a difference in calories between a measuring sample and a standard material.  In this method, a difference in heat flow between the measuring sample and the standard sample is detected when the measuring sample produces a change associated with heat balance. Therefore, as a result of the DSC measurement, a curve is obtained in which the ordinate is the heat flow (for example, mW) and the abscissa is the temperature or time.  An upward peak appears as an exothermic reaction and a downward peak appears as an endothermic reaction. These peaks each correspond to the transition of the sample and the curve is used for enthalpy calculation. An endothermic peak is observed at the melting point. Because, generally, the peak top is regarded as the melting point (Tm), the peak top of the endothermic peak in DSC is also defined as the melting point in this embodiment.  The measuring sample is melted, and then, the melted sample is gradually cooled to

sufficiently crystallize prior to measurement, whereby the melting point can be easily determined.  The melting point is measured more easily as the temperature rise rate during measuring is slower.  The measuring sample is filled in an alumina pan.  The measuring sample is filled carefully in a fully densified state because exact measurement cannot be made if clearances exist in the measuring sample.

Measurement of powder X-ray diffraction>

The crystal structure of the complex oxide containing Nb and Ti has a crystal structure of Nb titanate (i.e. monoclinic system) as a main phase.  The crystal structure can be detected by powder X-ray diffraction (XRD).

The XRD measurement of the active material is carried out in the following manner.  First, an target sample is ground until the average particle diameter reaches about 5 urn.  The average particle diameter can be found by the laser diffraction method.  The ground sample is filled in a holder part which is formed on a glass sample plate and has a depth of 0.2 mm.  At this time, much care is necessary to fill the holder part fully with the sample.  Further, special care should be taken to avoid cracking and formation of voids caused by insufficient filling of the sample.

Then, a separate glass plate is used to smooth the surface of the sample by sufficiently pressing the

separate glass plate against the sample.  Much care should be taken to avoid too much or too little amount of the sample to be filled, thereby preventing any rises and dents in the basic plane of the glass holder.

Then, the glass plate filled with the sample is set to a powder X-ray diffractometer.  The measurement is carried out by using Cu-Ka rays to obtain a XRD pattern.

When the sample has a high orientation, there is the possibility of a shift of a peak position and variation in intensity ratio, depending on how the sample is filled.  In such a case, the sample is filled in a glass capillary.  The glass capillary is set on a rotating stand and then the measurement is carried out. Such a method is more preferable because the orientation of the sample is alleviated.  The measurement using such a method eliminates a difference in the results of the measurement between operators, enabling high reproducibility.

When the active material taken out of the electrode by disintegrating the electrode is subjected to XRD measurement, the measurement may be carried out in the following manner.

In order to analyze the crystal state of the active material, the active material is put into a state in which lithium ions are perfectly released from the complex oxide containing Nb and Ti.  When the

active material was used, for example, in the negative electrode, the battery is put into a fully discharged state.  However, there is the case where lithium ions remain unremoved even in a discharged state.

Next, the battery is disintegrated in a glove box filled with argon.  Then, the disintegrated battery is washed with an appropriate solvent.  For example, ethyl methyl carbonate is preferably used as the solvent. The washed electrode may be cut into a size having the same area of the holder of the powder X-ray diffractometer and applied directly to the glass holder.  At this time, XRD is measured in advance with regard to the electrode substrate constituted of metal foil to determine a position where a peak originated from the substrate appears.  Furthermore, it is necessary to determine in advance whether or not there are peaks originated from the ingredients such as a conductive agent and binder.  When the peak of the substrate is overlapped on the peak of the active material, it is desired to separate the active material from the substrate prior to the measurement.  This is to separate the overlapped peaks and to measure the peak intensity quantitatively.  Of course, the procedure may be omitted if these data have been determined in advance.  Although the electrode may be separated physically, it is easily separated by applying ultrasonic wave in a solvent.  Then, the

electrode recovered in this manner is subjected to the XRD to obtain XRD pattern of the active material.

The results of the XRD obtained in this manner are analyzed by the Rietveld method.  In the Rietveld method, a diffraction pattern is calculated from a crystal structure model assumed in advance.  Then, the diffraction pattern is fully fitted to actual values so as to improve the accuracy of parameters (for example, lattice constant, atomic coordination and occupation) relating to the crystal structure.  Therefore, the features of the crystal structure of the synthesized material can be investigated.

The molar ratios M/Ti and Nb/Ti can be measured in the following manner.  The molar ratio of elements can be calculated using principally a result of inductively coupled plasma (ICP) analysis.  When these molar ratios are measured about an electrode body, a part comprising the electrode active material is separated from the electrode substrate (for example, a metal foil), for example, by ultrasonically cleaning.  The separated part is heated in the air for a short time (500°C for about 1 hour) to burn out unnecessary components such as a binder component and carbon.  The residue is dissolved in an acid, and the solution is subjected to ICP analysis.  The molar ratio of the constituted elements is not changed by heating.  Therefore, the

molar ratio can be measured by the above mentioned method.

 The state of the crystal phase can be analyzed by using the powder X-ray diffraction (XRD) to thereby determine whether or not the added element M is substituted in the complex oxide to form element M substituted solid solution.  Specifically, the presence or absence of an impurity phase and variation in lattice constant (reflects the ionic radius of the element M to be added) can be analyzed by the XRD. However, when the element M is added in a trace amount, there is the case where the distribution of the element M cannot be determined.  In this case, the state of distribution of the added elements can be known by transmission electron microscopy (TEM) observation and electron probe microanalysis (EPMA) measurement.  It is thereby determined whether the added element is uniformly distributed in a solid or segregated.

 The average particle diameter of the complex oxide containing Nb and Ti in this embodiment may be varied corresponding to desired battery performances without any particular limitation.  The BET specific surface area of the complex oxide containing Nb and Ti in this embodiment is preferably 0.1 m2/g or more and less than 100 m2/g though no particular limitation is imposed.

When the specific surface area is 0.1 m2/g or more, the contact area with the electrolytic solution can be secured.  Thus, good discharge rate performances are easily obtained and also, a charge time can be shortened.  When the specific surface area is less than 100 m2/g, reactivity with the electrolytic solution is suppressed and therefore, the life performances can be improved.  Further, this limited specific surface area allows a slurry containing the active material to be coated with facility in the production of an electrode, which will be described later.

Here, in the measurement of the specific surface area, a method comprising the following step is used:

a molecule of which the adsorption occupying area is known is made to adsorb to the surface of the powder particle at the temperature of liquid nitrogen; and

the specific surface area of the powder particle is calculated from the amount of the molecule adsorbed on it.  A method that is most frequently used to obtain the specific surface area is the BET method.  The BET method uses the low-temperature and low-humidity physical adsorption of an inert gas and is based on the well-known theory for the calculating specific surface area.  The theory is obtained by extending the Langmuir theory which is monolayer adsorption theory to multilayer adsorption.  The specific surface area calculated in this manner is referred to as the "BET

specific surface area".

According to the above embodiment, a battery active material which is superior in productivity and has excellent rapid charge/discharge performance and a high energy density can be provided.

(Second embodiment)

In the second embodiment, a nonaqueous electrolyte battery is provided.  The nonaqueous electrolyte battery comprises a negative electrode, a positive electrode, a nonaqueous electrolyte, a separator and a container.  In this embodiment, the negative electrode comprises a battery active material according to the first embodiment as a negative electrode active material.

Hereinafter, the negative electrode, positive electrode, nonaqueous electrolyte, separator, and container will be explained in detail.

1) Negative electrode

The negative electrode comprises a current collector and a negative electrode layer (namely, negative electrode active material-containing layer). The negative electrode layer is formed on one or both surfaces of the current collector and contains a negative electrode active material, and optionally, a conductive agent and a binder.

The negative electrode active material comprises the battery active material explained in the first

embodiment.  The negative electrode using such a negative electrode active material can provide a nonaqueous electrolyte battery being superior in productivity, having excellent rapid charge/discharge performance and a high energy density.

Though the battery active material explained in the first embodiment may be singly used as the negative electrode active material, other compounds may be blended.  When other compounds are blended, the battery active material explained in the first embodiment is preferably contained in a ratio of 10% by mass to 90% by mass based on the total mass of the negative electrode active material.  Examples of these other compounds include Ti dioxide (TiO2) having an anatase structure, lithium titanate having a ramsdelite structure (for example, Li2Ti3O7) and lithium titanate having a spinel structure (for example, Li4Ti5O12)-

The conductive agent is formulated to improve the current-collecting performance and to restrain the contact resistance between the active material and the current collector.  Examples of the conductive agent include carbonaceous material such as acetylene black, carbon black, and graphite.

The binder is blended to fill clearances between the dispersed negative electrode active materials and also to bind the active material with the current collector.  Examples of the binder include a

polytetrafluoroethylene (PTFE), polyvinylidene fluoride (PVdF), fluoro-rubber, and styrene-butadiene rubber.

The active material, conductive agent, and binder in the negative electrode layer are preferably blended in ratios of 68% by mass to 96% by mass, 2% by mass to 30% by mass, and 2% by mass to 30% by mass respectively.  When the amount of the conductive agent is 2% by mass or more, the current collecting performance of the negative electrode layer can be improved.  Furthermore, when the amount of the binder is 2% by mass or more, the binding strength between the negative electrode layer and the current collector is satisfactory and excellent cycle performances may be expected.  On the other hand, the amounts of the conductive agent and binder are respectively preferably 30% by mass or less with the view of developing a high-capacity battery.

As the current collector, a material which is electrochemically stable at the lithium absorption and release potential of the negative electrode active material is used.  The current collector is preferably made of Cu, Ni, stainless or Al, or an aluminum alloy containing at least one element selected from Mg, Ti, Zn, Mn, Fe, Cu, and Si.  The thickness of the current collector is preferably 5 to 20 urn.  A current collector having such a thickness can keep the balance between the strength of the negative electrode and

light-weight performances.  The thickness of the current collector is preferably 5 to 20 µm.  A current collector having such a thickness can keep the balance between the strength of the negative electrode and light-weight performances.

The negative electrode can be manufactured by, for example, suspending the negative electrode active material, binder and conductive agent in a usual solvent to prepare a slurry, by applying this slurry to the surface of the current collector and by drying to form a negative electrode layer, which is then pressed.

Alternatively, the negative electrode can be manufactured by mixing the negative electrode active material, binder, and the conductive agent, forming the mixture into a pellet.  The pellet can be used as the negative electrode layer.  The pellet is placed on the current collector.

2) Positive electrode

The positive electrode comprises a current collector and a positive electrode layer (namely, positive electrode active material-containing layer). The positive electrode layer is formed on one or both surfaces of the current collector and contains a positive electrode active material, and optionally, a conductive agent and a binder.

Examples of the positive electrode active material include oxides and sulfides.  Specific examples of the

positive electrode active material include manganese dioxide (MnO2), iron oxide, copper oxide, and nickel oxide impregnated with lithium, lithium-manganese composite oxide (such as LixMn2O4 or LixMnO2) , lithium-nickel composite oxide (such as LixNiO2), lithium-cobalt composite oxide (such as LixCoO2), lithium-nickel-cobalt composite oxide (such as LiNi1-yCoyO2), lithium-manganese-cobalt composite oxide (such as LixMnyCo1-yO2), lithium-manganese-nickel composite oxide having a spinel structure (LixMn2-yNiyO4) , lithium-phosphorous oxide having an olivine structure (such as LixFePO4, LixFe1-yMnyPO4 and LixCoPO4), iron sulfate [Fe2(SO4)3], vanadium oxide (such as V2O5) and lithium-nickel-cobalt-manganese composite oxide.  Here, x and y satisfy the following equations: 0 ≤ x ≤ 1 and 0 ≤ y ≤ 1.  As the active material, these compounds may be used either independently or in combinations of two or more.

Preferable examples of the positive electrode active material include oxides having a high positive electrode voltage, for example, lithium-manganese composite oxide (for example, LixMn2O4), lithium-nickel composite oxide (for example, LixNiO2), lithium-cobalt composite oxide (for example, LixCoO2), lithium-nickel-cobalt composite oxide (for example, LiNi1-yCoyO2), lithium-manganese-nickel composite oxide having a spinel structure (for example, LixMn2-yNiyO4),

lithium-manganese-cobalt composite oxide (for example, LixMnyCo1-yO2) , Lithium-iron phosphate (for example, LixFePO4) and lithium-nickel-cobalt-manganese composite oxide.  Here, x and y satisfy the following equations: 0 ≤ x ≤ 1 and 0 ≤ y ≤ 1.

When a cold molten salt is used as the nonaqueous electrolyte, preferable examples of the active material include lithium-iron phosphate, LixVPO4F (0 ≤ x ≤ 1) , lithium-manganese composite oxide, lithium-nickel composite oxide and lithium-nickel-cobalt composite oxide.  Because each of these compounds is less reactive with a cold molten salt, the battery can be improved in cycle life.

The average primary particle diameter of the positive electrode active material is preferably 100 nm to 1 urn.  A positive electrode active material having an average primary particle diameter of 100 nm or more is easily handled in industrial production.  A positive electrode active material having an average primary particle diameter of 1 urn or less enables lithium ions to diffuse smoothly in solid.

The specific surface area of the positive electrode active material is preferably 0.1 m2/g to 10 m2/g.  A positive electrode active material having a specific surface area of 0.1 m2/g or more can secure lithium ion-absorption and release sites sufficiently. A positive electrode active material having a specific

surface area of 10 m2/g or less is easily handled in industrial production and ensures a good charge-discharge cycle performance.

The binder is formulated to bind the active material with the current collector.  Examples of the binder include a polytetrafluoroethylene (PTFE), polyvinylidene fluoride (PVdF) and fluoro-rubber.

The conductive agent is formulated as required to improve the current collecting ability of the active material and to reduce the contact resistance between the active material and the current collector. Examples of the conductive agent include carbonaceous materials such as acetylene black, carbon black, and graphite.

The active material and binder in the positive electrode layer are preferably formulated in ratios of 80% by mass to 98% by mass and 2% by mass to 20% by mass respectively.  When the amount of the binder is 2% by mass or more, satisfactory electrode strength is obtained.  Further, when the amount of the binder is 20% by mass or less, the amount of the insulating material of the electrode can be reduced, leading to reduced internal resistance.

When the conductive agent is added, the active material, binder and conductive agent are preferably formulated in ratios of 77% by mass to 95% by mass, 2% by mass to 20% by mass and 3% by mass to 15% by mass

respectively.  The conductive agent can produce the aforementioned effect by blending it in an amount of 3% by mass or more.  When its amount is designed to be 15% by mass or less, on the other hand, the decomposition of the nonaqueous electrolyte on the surface of the conductive agent can be reduced even when the battery is stored at high temperatures.

The current collector is preferably made of an aluminum foil or aluminum alloy foil containing at least one element selected from Mg, Ti, Zn, Ni, Cr, Mn, Fe, Cu and Si.

The thickness of the aluminum foil or aluminum alloy foil is preferably 5 µm to 20 urn and more preferably 15 µm or less.  The purity of the aluminum foil is 99% by mass or more.  The content of transition metals such as Fe, Cu, Ni and Cr contained in the aluminum foil or aluminum alloy foil is preferably designed to be 1% by mass or less.

The positive electrode can be manufactured by, for example, suspending the positive electrode active material and binder and the conductive agent if necessary, in an appropriate solvent to prepare a slurry, by applying this slurry to the surface of the current collector and drying to form a positive electrode layer, which is then pressed.

Alternatively, the positive electrode can be manufactured by mixing the positive electrode active

material and binder, and the conductive agent if necessary, forming the mixture into a pellet.  The pellet can be used as the positive electrode layer. The pellet is placed on the current collector.

3) Nonaqueous electrolyte

Examples of the nonaqueous electrolyte include a liquid nonaqueous electrolyte and a gel-like nonaqueous electrolyte.  The liquid nonaqueous electrolyte is prepared by dissolving an electrolyte in an organic solvent.  The gel-like nonaqueous electrolyte is prepared by forming a composite of a liquid electrolyte and a polymer material.

The liquid nonaqueous electrolyte is dissolved in an organic solvent in a concentration of 0.5 mol/L to 2.5 mol/L.
