Repository: anandvc/allindianpatents

File: patents/279394-co-polymerization-of-an-isoolefin-with-a-halogenated-co-monomer.html
Indian Patents. 279394:"CO-POLYMERIZATION OF AN ISOOLEFIN WITH A HALOGENATED CO-MONOMER"

Indian Patents

Recently Granted Patents

  Recently Published Patents

Title of Invention	"CO-POLYMERIZATION OF AN ISOOLEFIN WITH A HALOGENATED CO-MONOMER"

Abstract	A co-polymer of isobutene and 4-bromo-3-methyl-1-butene formed by direct co-polymerization in a single-step process. A continuous process for forming the co-polymer preferably comprises periodic or semi-continuous addition of catalyst to a mixed monomer solution. Semi-continuous reverse addition of the mixed monomer solution to a pre-provided catalyst solution may also be employed. The co-polymer exhibits allylic bromide functionality and is advantageously curable by either ZnO curing systems or sulfur-based curing systems.	

Full Text	Co-polymerization of an Isoolefin with a Halogenated Co-monomer

Field of the Invention

The invention relates to the direct co-polymerization of an isoolefin with a halogenated co-monomer. More particularly, the invention relates to the formation of brominated co-polymers by direct co-polymerization of isoolefin monomers with 4-bromo-3-methyl-1 -butene monomers.

Background

Poly(isobutylene-co-isoprene), or IIR, is a synthetic elastomer commonly known as butyl rubber which has been prepared since the 1940's through the random cationic copolymerization of isobutylene with small amounts of isoprene (1-2 mole %) . As a result of its molecular structure, IIR possesses superior air impermeability, a high loss modulus, oxidative stability and extended fatigue resistance.

The first major application of IIR was in tire inner tubes. Despite the low levels of backbone unsaturation (ca. 0.8 - 1.8 mol %), IIR possesses sufficient vulcanization activity for inner tube application. With the evolution of the tire inner liner, it became necessary to enhance the cure reactivity of IIR to levels typically found for conventional diene-based elastomers such as butadiene rubber (BR) or styrene-butadiene rubber (SBR). To this end, halogenated grades of butyl rubber were developed.

Halobutyl rubbers are prepared through post halogenation of butyl rubber dissolved in an organic solution. For example, the treatment of solutions of IIR dissolved in hexane with elemental chlorine or bromine results in the formation of chlorobutyl (CNR) and bromobutyl (BUR) rubber. These halobutyl rubbers are marked by the presence of reactive allylic halides along the polymer main chain. The enhanced reactivity of these moieties (c.f. traditional elastomer unsaturation) elevates the cure reactivity of CNR and BUR to levels comparable to those possessed by materials such as BR and SBR. This allows for acceptable levels of adhesion between, for example, a BUR based inner liner formulation and a BR based carcass compound. Not surprisingly, the enhanced polarizability of Br compared to Cl results in BUR being far more reactive than CNR. As such, BUR is the most commercially significant grade of halobutyl rubber.

This conventional process of producing halobutyl rubber has a number of problems. The butyl rubber must first be produced, typically at temperatures from -70 to -100 °C, then separated from the polymerization diluent (typically methyl chloride), dried, and then re-dissolved in a hexane solution for treatment with elemental chlorine or bromine at temperatures from 40 to 65 °C. There are significant energy and solvent costs associated with this multi-step process. Furthermore, the halogenation process involves an aqueous quenching step that generates a significant volume of acid requiring neutralization before disposal. The conventional process is costly and involves multiple steps; in order to simplify the process, it would be desirable to produce a halogenated butyl rubber directly during polymerization in a single-step process by co-polymerizing an isoolefin with a halogenated co-monomer.

There have been previous attempts to co-polymerize isoolefins with halogenated co-monomers. In particular, co-polymerization with brominated co-monomers was attempted using p-Bromostyrene (Z.A. Sadykhov, P.M. Aliev, Azerb. Khim. Zh. 1970, 3, 96) and 2-Bromo-2-methyl-1,3-butadiene (EP 0 609 737). These attempts have all met with limited commercial success. However, there have been no reports in the literature on the copolymerization of Isobutylene (IB) with 4-Bromo-3-methyl-1-butene (8MB) and this particular co-monomer therefore remains unexplored.

The need therefore still exists for co-polymers of isoolefins with halogenated co-monomers, particularly brominated co-monomers, and simplified processes for producing those co-polymers.

Summary of the Invention

The invention comprises an isoolefin co-polymerized with a halogenated co-monomer. Preferably, the invention comprises halogenated monomers which, when copolymerized with the isoolefin monomer, yield a non-vinylic, non-allylic primary bromine with an adjacent tertiary carbon. When the halogen is removed, the primary carbocation preferably rearranges into a tertiary carbocation that subsequently enters into nucleophilic substitution or can undergo elimination, thereby forming double bonds. In this manner, a co-polymer of the isoolefin with the halogenated co-monomer can be produced with high conversion and selectivity to yield a useful halogenated co-polymer in a single step process.

According to the present invention, there is provided a polymer comprising: repeating units derived from at least one is olefin monomer; and, repeating units derived from a halogenated co-monomer of the formula:

(Formula Removed)

wherein,

RI is a C1-C20 alkyl group, a C1-C20  linear or branched olefinic group, or a substituted aromatic hydrocarbon,

R2 is hydrogen or a C1-C20  alkyl group, X is bromine or chlorine.

The halogenated co-monomer may comprise, for example, 4-bromo-3-methyl-1-butene.

According to another aspect of the present invention, there is provided a cured article made from a polymer as described above.

According to yet another aspect of the present invention, there is provided a method of preparing a polymer comprising: providing a mixture of an isoolefin monomer and a halogenated co-monomer of the formula:

(Formula Removed)herein,

RI is a C1-C20  alkyl group, a C1-C20  linear or branched olefinic group, or a substituted aromatic hydrocarbon,

R2 is hydrogen or a C1-C20  alkyl group, X is bromine or chlorine,

dissolved in a polymerization diluent; adding a cationogen initiator in a semi-continuous manner to the mixture; and, reacting the monomers to form the polymer.

ccording to still another aspect of the present invention, there is provided a method of preparing a polymer comprising: providing a solution of a cationogen initiator in a catalyst solvent; adding a mixture of an isoolefin monomer and a halogenated co-monomer of the formula:

(Formula Removed)

wherein,

RI is a C1-C20  alkyl group, a C1-C20  linear or branched olefinic group, or a substituted aromatic hydrocarbon,

R2 is hydrogen or a C1-C20  alkyl group, X is bromine or chlorine,

dissolved in a polymerization diluent in a semi-continuous manner to the solution; and, reacting the monomers to form the polymer.

Further features of the invention will be described in the following detailed description.

Brief Description of the Drawings

Having summarized the invention, preferred embodiments thereof will now be described with reference to the accompanying figures, in which:

Fig. 1 shows SEC traces of copolymers (1)-(4);

Fig. 2 shows the 500 MHz 1H-NMR spectrum of copolymer (4);

Fig. 3 shows an enlargement of the aliphatic area of the 500 MHz 1H-NMR spectrum of copolymer (4) provided in Fig. 2;

Fig. 4 shows an enlargement of the olefinic area of the 500 MHz 1H-NMR spectrum of copolymer (4) provided in Fig. 2;

Fig. 5 shows the 500 MHz 1H-NMR spectrum of copolymer (14);

Fig. 6 shows an enlargement of the olefinic area of the 500 MHz 1H-NMR spectrum of copolymer (14) provided in Fig. 5.

Fig. 7 shows possible elimination reactions of the brominated copolymer and subsequent vulcanization possible with a sulfur cure or with a ZnO cure;

Fig. 8 shows different incorporation routes of the brominated monomer;

Fig. 9 shows allylic structures derived from the 1,2-incorporation of 8MB; and,

Fig. 10 shows structures for the olefinic signals.

Detailed Description of Preferred Embodiments

The co-polymer is not limited to a specific isoolefin. However, isoolefins within the range of from 4 to 16 carbon atoms, in particular 4-7 carbon atoms, such as isobutene, 2-methyl-1-butene, 3-methyl-1-butene, 2-methyl-2-butene, 4-methyl-1-pentene and mixtures thereof are preferred. Most preferred is isobutene.

The halogenated co-monomer may comprise any suitable monomers which, when copolymerized with the isoolefin monomer, yield a non-vinylic, non-allylic primary bromine with an adjacent tertiary carbon. Preferably, the co-monomer comprises a linear C4 backbone having an olefinic group at one end and a halogen group at an opposite end therefrom. More preferably, the co-monomer comprises an alkyl group located on the third carbon of the 64 backbone. Yet more preferably, the halogenated co-monomer is of the formula:

(Formula Removed)

wherein,

RI is a CrC2o alkyl group, a C-i-C2o linear or branched olefinic group, or a substituted aromatic hydrocarbon,

Ra is hydrogen or a Ci-C2o alkyl group, X is bromine or chlorine.

Still more preferably R1 is a C1-C4 alkyl group and R2 is hydrogen or a C1-C4 alkyl group. Even more preferably, R1 is methyl or ethyl and R2 is hydrogen. Most preferably, the halogenated co-monomer is 4-bromo-3-methyl-1-butene.

The molar ratio of the isoolefin monomer to the halogenated co-monomer may be from 10 to 100. The halogenated co-monomer may be provided in a weight percent ratio with the isoolefin of from 0.02 to 0.3, preferably from 0.03 to 0.30, more preferably from 0.05 to 0.20, yet more preferably from 0.10 to 0.20.

The co-polymer may comprise at least 0.15 mol% of halogenated units derived from the halogenated co-monomer, for example brominated units. Preferably, the co-polymer comprises at least 0.4 mol%, more preferably at least 1.0 mol%, yet more preferably at least 1.5 mol%, still more preferably at least 2.0 mol%, even more preferably at least 2.5 mol%, yet still more preferably at least 3.0 mol%, yet even more preferably at least 4.0 mol%, most preferably from 2 to 5 mol% of halogenated units derived from the halogenated co-monomer.

The molecular weight Mn of the co-polymer is preferably from 90 to 500 kg/mol, preferably from 150 to 500 kg/mol, more preferably from 200-400 kg/mol.

The co-polymer is made by dissolving the co-monomers in a suitable polymerization diluent. The polymerization diluent may comprise methyl chloride, chloroform or hexane, or any other solvent or mixture of solvents known to those skilled in the art. Preferably, the polymerization diluent comprises methyl chloride.

A cationogen initiator according to the present invention may comprise a Friedel-Crafts catalyst capable of initiating cationic polymerization in combination with an activator, as is known in the art. The cationogen initiator is preferably soluble in the polymerization diluent and may be provided by itself or dissolved in a catalyst solvent. In this case, the catalyst solvent and polymerization diluent are preferably miscible in one another. The catalyst solvent may comprise methyl chloride, chloroform or hexane. In a preferred embodiment, the catalyst solvent is the same as the polymerization diluent. A preferred example of a suitable cationogen initiator dissolved in a catalyst solvent is a solution of aluminum chloride (AlCb) in methyl chloride. The cationogen initiator may be activated by a suitable proton source, such as water or hydrochloric acid (HCI).

In a continuous process, the catalyst solution may be added to the co-monomers in a semi-continuous fashion at periodic intervals. Examples of semi-continuous catalyst addition methods include drop wise addition. It will be understood by those skilled in the art that the term "drop wise" need not necessarily refer to the relative

Volumes employed and that upon scale-up a "drop" of catalyst solution may be insufficient to cause reaction. The term is therefore meant to imply a semi-continuous addition, preferably of a constant volume of catalyst, at periodic intervals.

The continuous process may employ "reverse addition", wherein the solution of co-monomer reactants is added to a catalyst solution provided within the reactor volume at the desired reaction conditons. The reactants may be added to the catalyst solution in a semi-continuous or drop wise fashion.

Preferably, the yield of co-polymer is at least 12%, more preferably at least 20%, yet more preferably at least 40%, even more preferably at least 50%, still more preferably at least 60%, yet even more preferably at least 70%, still yet more preferably at least 80%

In order to increase the halogen content of the co-polymer, subsequent conventional halogenation operations may be performed. The halogens used in these post-halogenation operations may include bromine or chlorine. In this manner, a desired halogen content may be obtained in the co-polymer.

By 1,2 insertion of 8MB in a copolymerization with Isobutylene (IB), a nonvinylic, nonallylic primary bromine with a tertiary carbon as neighbor is provided (see Fig. 7). Upon removing the bromine group, a primary carbocation is formed which is known to rearrange into a tertiary carbocation. This carbocation can either participate in a nucleophilic substitution reaction or can undergo elimination, forming double bonds as shown in Fig. 7.

Under suitable conditions, these reactions lead to crosslinking or curing of the co-polymer. Curing may occur either via the primary bromine (ZnO curing) or via the double bonds (sulfur curing). The co-polymer may comprise components of a zinc oxide (ZnO) curing system or a sulfur curing system. The cured co-polymer may be used in the formation of shaped articles for a variety of applications, particularly in applications where halogenated butyl rubber is normally employed, such as in tire inner liner formulations.

The invention is further illustrated with reference to the following examples.

Experimental

Materials

Synthesis of 4-Bromo-3-methyl-1-butene

Under nitrogen atmosphere 285 mg (1,50 mmol) Cul were added to 285 ml diethyl ether and stirred for 30 min at room temperature. To this solution 32 g (149.6 mmol) 1,4-Dibromo-2-butene were added. After an additional stirring of 30 min at room temperature the reaction mixture was cooled to -10°C and 100 ml (300 mmol) of MeMgl (3.0 M, in diethylether) were added through a dropping funnel within 2 hrs. Then the reaction mixture was allowed to warm up to room temperature and was stirred for another 20 hrs. At the end of this period ice was used to react with excess MeMgl and the product was extracted several times with diethyl ether. The combined organic extracts were dried over MgS04 before being distilled: 10.2 g (45%) 4-Bromo-3-methyl-1-butene, boiling point: 110-114°C (b.p.: 110-112°C5 [5]). The NMR data match with the data given in literature (R.W. Hoffmann et al., Liebigs Ann. Chem. 1992, 11, 1137). All chemicals used were purchased from Aldrich.

Other materials

Isoprene (IP; Aldrich) was freshly distilled before use. Isobutylene (IB) and Methylchloride (MeCI) from Matheson were dried by passing through a column filled with BaO and CaCI2 and condensed at the reaction temperature. AICI3 from Aldrich was used as received.

Procedures

Polymerization

All polymerizations were carried out in a MBraun Lab Master 130 glove box equipped with an integral cold bath under dry nitrogen at -80°C. The cold bath (hexane) was chilled with an FTS Flexi Cool immersion cooler. 500 ml round bottom flasks equipped with overhead stirrers were charged with MeCI, IB, IP or 8MB. The

polymerization started with the addition of the AICI3 catalyst solution, which was prepared in advance (0.45 g AICI3 in 50 g MeCI premixed at -30°C for 30 min and then cooled down to the reaction temperature). After 5-10 min the polymerizations were terminated by the addition of 30 ml prechilled methanol. The obtained polymers were purified by being redissolved in hexane, precipitated from methanol and dried in a vacuum oven at +40°C. The final conversions were determined gravimetrically. A control butyl polymerization was carried out before the copolymerizations with the brominated monomer. The original recipe used for butyl polymerization was changed by reducing the IB amount from 60 g per 200 g total to 20 g to avoid formation multimodal distributions in the resulting polymer. The recipe used was as follows: IB = 20 g, IP = 0.53 g, MeCI = 179.5 g, AICI3-catalyst solution = 2 ml.

Polymer and Comonomer Analysis

Polymer molecular weights and molecular weight distributions were determined by SEC with a Waters system equipped with six Styragel HR columns (pore sizes = 100, 500, 103, 104, 105 and 106 A) and thermostated at 35°C, a DAWN DSP 18-angle laser light scattering detector (Wyatt Technology), a Waters 410 DRI detector thermostated to 40°C, and a Waters 996 photodiode array PDA detector set at 254 nm. THF, freshly distilled off Cahb, was employed as the mobile phase and was delivered at 1 mL/min. The ASTRA software package (Wyatt Technology) was used to obtain absolute molecular weight data with dn/dc = 0.093. The same value was used for the copolymers, since less than 2 mol% of the second monomer (IP or 8MB) is incorporated. 1H-NMR spectra were taken on a Varian 300 MHz (8MB) and a Bruker 500 MHz NMR (polymers) using CDCIs as solvent.

Results and Discussion

Copolymerizations of Isobutylene (IB) and 4-Bromo-3-methyl-1-butene (8MB) were done with different concentrations of 8MB and a three times higher concentration of AlCb-catalyst solution (6 ml) compared to the control butyl experiment (see Table 1). Unlike the control butyl polymer (1), strings could be observed upon introduction of the catalyst solution to the reaction mixture.

Table 1: Copolvmerizations a) of IB with BMB.

(Table Removed))	[IB] = 1.8 mol/l; AICI3 catalyst solucoction: 6 ml; solvent: MeCI; total reaction weight: 200

g; T = -80°C.

b)	B.# is defined as for IP: [(BMB) wt% / (IB wt%)] x 100.

c)	Control butyl polymerization: [IP] = 0.036 mol/l, AICI3 catalyst solution: 2 ml.

The molecular weight of the control butyl polymer (1) was in the expected range (Mw = 430 kg/mol, Mn = 195 kg/mol). If the same amount of BMB (based on molar basis) instead of IP was used, the copolymer (2) had a significantly higher Mw (600 kg/mol) but Mn (150 kg/mol) was lower compared to polymer (1). The highest molecular weight (copolymer (3): Mw = 880 kg/mol, Mn = 500 kg/mol) was obtained by using half the amount of BMB. The copolymerization with the double amount of BMB gave copolymer (4) with the same Mw = 600 kg/mol as copolymer (2), but Mn = 330 kg/mol was twice as big as that of copolymer (2). All IB-BMB copolymers contained some low molecular weight fractions (see Figure 1). The conversions ranged between 12.2 - 20.0 %, although three times more catalyst was used compared to the control butyl polymerization (1) (see Table 1). Interestingly, an increase of the amount of BMB did not have a big impact on the conversion (see copolymerization (2) and (4)). Usually, an increasing IP amount causes a dramatic drop in the copolymer conversion. This indicates that physical effects such as mixing and mass transfer play a role under polymerization conditions.

The incorporation of the brominated monomer was proven by NMR spectroscopy. Figure 2 shows the 1H-NMR spectrum of copolymer (4). The characteristic signals for the free monomer (multiplet at 5.75 ppm) could not be found in the spectrum, demonstrating that a true copolymer was formed. The broad signal

10

around 3.3 ppm can be assigned to the protons of bromomethylene units (~CH2Br) derived from 1,2- or 1,3-incorporation of the brominated monomer shown in Fig. 8

Theoretically, allylic structures similar to those found in bromobutyl (shown in Fig. 9) can be derived from the 1,2-incorporation.

The simulated spectra (using ACDLabs proton NMR simulation software) of these allylic structures supported the conclusion that the absorptions at 5.39 ppm and 3.8-3.9 ppm (see Figure 2-4) are derived from allylic structures. The simulated spectra also supported the hypothesis that the signals at 4.65 ppm, 4.85 ppm and 5.15-5.2 ppm (see Figure 2 and 4) can be assigned to olefinic protons derived from the structures in Fig. 10

For the calculation of the incorporated mol % of bromomethylene units in the copolymers the following equations were used:

(Formula Removed)

 (i)  7x + 8y = Integration area of aliphatic protons (100 in Figure 2) (ii)  2x = Integration area of olefinic protons with Br-ligand

•=> x = (Integration area of olefinic protons with Br-ligand)/2 !=> Substitute x in (i) and solve equation for y. Mol% (incorporated comonomer) = [x / (x + y)] • 100%

According to the above calculation, copolymer (4) had an incorporation of 0.41 mol% of brominated units. This copolymer also had a content of 0.13 mol% of the olefinic structures shown in Fig. 10 (calculation: 6x + 8y = 100). Table 2 shows the calculated mol % of 8MB, which are incorporated in the copolymers (2)-(4). The incorporation of 8MB ranged from 0.15 - 0.41 mol %.

Table 2: Total BMB content (mol%) in the copolvmers (2)-(4).

(Table Removed)

We also calculated the reactivity ratio for the IB-BMB system was calculated according to the following equation:

He = ln(1-C|B) / In (1-CscBr) with C = conversion in fraction The HB values show that the BMB is less reactive towards the IB than IP.

All copolymers described so far contained some low molecular weight fractions (see Figure 1) and the conversions were low (12.2 - 20.0 %). In addition, the mol % of BMB incorporated in the copolymers was not very high (see Table 2).

To improve both the yield and the incorporation of BMB, the method of addition of the AlCb-catalyst solution to the reaction mixture was varied. Three different methods of catalyst addition were used: adding the catalyst semi-continuously (drop wise) over a period of 5.5 min; spraying it into the reaction vessel continuously using a bent tip needle; and, injecting the catalyst into the reaction vessel in a single shot. The concentration of BMB was also varied. For these copolymerizations, 40 g IB (total reaction weight of 400 g) was used in order to obtain enough material for curing experiments. As can be seen from the conversion data of copolymerization (5)-(7), the method of catalyst addition had a strong effect on the final yield.

Table 3: Copolvmerizationsa) of IB and BMB using different ways of catalyst addition.

(Table Removed)a)	[IB] = 1.8 mol/l; AICI3 catalyst solution: 12 ml; solvent: MeCI; total reaction weight: 400

g; T = -80°C.

b)	B.# is defined as follows: [(BMB) wt% / (IB wt%)] x 100.

(s) catalyst was sprayed in; (d) catalyst was added drop wise; (i) catalyst was injected directly into the reaction mixture.

The highest yield (51%, copolymer (6)) was obtained when the catalyst solution was added drop wise. This polymerization started out with a fine dispersion at the beginning and finished up as a big rubber ball at the end of catalyst introduction. Using the continuous spraying method gave a yield of 24% (copolymer (8)). The formation of polymer strings could be observed upon introduction of the catalyst solution. Almost the same conversion was obtained (20%, copolymer (10)), when the catalyst solution was injected in a single shot. By varying the BMB concentration (copolymer (5)-(7) and (9)) no significant effect on the conversion data could be observed.

Using different methods of catalyst addition with the same BMB concentration (copolymer (6), (8), and (10)) did effect the molecular weights Mw and Mn. With the "sprayed in" method (copolymer (8)) the lowest Mw (900 kg/mol) and Mn (90 kg/mol) were obtained, whereas the "drop wise addition" method gave a copolymer (6) with the highest Mw (1 320 kg/mol) and Mn (350 kg/mol). Referring to the molecular weight data in Table 3, it can be seen that increasing BMB concentration results in decreasing Mn. The BMB concentration had no significant effect on Mw.

The NMR spectra of copolymers (5)-(10) all showed signals for olefinic protons at

4.65 ppm, 4.85 ppm, 5.2 ppm and 5.4 ppm. The signals can be assigned to structures

ilhown in Fig. 10. The signals demonstrating incorporation of brominated structures (-3.3 ppm for bromomethylene units, between 3.8 ppm and 4.5 ppm for the allylic structures shown in Fig. 9) were either weak or totally absent. When worked up differently (redissolving in Hexane and no precipitation in MeOH), copolymers exhibited these characteristic signals, indicating that brominated structures most probably are present in the low molecular weight fractions of the copolymer.

Since the polymerization methods used thus far could not raise the 8MB content in the copolymer, the addition order of the reactants was varied in an effort to improve the incorporation. The AICI3 catalyst solution was first provided in the reaction vessel prior to drop wise addition of the monomer mixture (IB/BMB (IP)) (reverse addition). Here also, polymer strings could be observed upon introduction of the IB/BMB mixture to the AICI3 catalyst solution. Using this new procedure, the concentration of 8MB and Aids catalyst solution was varied (see Table 4). For some of the copolymerizations, the IB amount was scaled up to 40 g in order to get enough material for curing experiments.

Table 4: Copolymerization of IB with 8MB using a reverse addition of catalyst solution

and monomer.

(Table Removed)a)	B.# is defined as for IP: [(8MB) wt% / (IB wt%)] x 100.

b)	Control butyl polymerization: [IB] = 1.8 mol/l; [IP] = 0.036 mol/l; total reaction weight:

200g;T= -80C.

c)	Normal addition way of catalyst solution and monomer mixture.

[IB] = 1.8 mol/l; total reaction weight: 200 g; T = -80°C. e) [IB] = 1.8 mol/l; total reaction weight: 400 g; T = -80°C.

The results obtained for the control butyl polymerizations (11) and (12) showed that the addition order of catalyst solution and monomer mixtures influenced the molecular weight as well as the conversion. By using the reverse addition procedure (copolymer (12)) Mw, Mn and the yield dropped compared to copolymer (11). Running the reverse addition polymerization procedure with 8MB, a copolymer (13) with Mw = 610 kg/mol and Mn = 265 kg/mol was obtained. In comparison to the control butyl polymerization (12) the molecular weight of copolymer (13) is much higher, indicating again that 8MB is a weaker chain transfer agent than IP. The yield for copolymer (13) was 58%. The conversion for the comparable control butyl polymer (12) was 41%. These conversion data are contrary to the data obtained for the normal polymerization procedure (see copolymer (1) and (2) in Table 1).

Using a scaled-up recipe of copolymerization (13), the molecular weight and yield of the resulting copolymer (14) were higher. Compared with copolymerization (15), increasing the BMB amount by 5 times caused a significant decrease in the molecular weight and yield (see copolymerization (16)). The increase of the BMB amount also caused a dramatic drop in the copolymer conversion. This is in contrast to the results obtained using the normal polymerization procedure (see copolymerizations (2) and (4) in Table 1). In comparison to the normal polymerization procedure (see Figure 1) the SEC traces of the copolymers (13) - (16) showed no low molecular weight fractions.

In addition to yield and molecular weight distribution, the new polymerization procedure also influenced the structure of the copolymers obtained. Referring to Figure 5, the 1H-NMR spectrum of copolymer (14) showed that a true copolymer was formed because the characteristic signal for the free BMB (multiplet at 5.75 ppm) is missing. However, according to the spectrum there are no bromine functionalities in the copolymer (no signals for the protons of bromomethylene units (~CH2Br) around 3.3 ppm). The signals at 5.4 ppm, 5.2 ppm, 4.85 ppm and 4.65 ppm, shown in Fig. 6, can be assigned to olefinic protons derived from structures shown in Scheme 4. The content of these olefinic structures incorporated in the copolymers (13)-(16) range from 0.05-0.07 mol%.

In sum, using the reverse addition of catalyst solution and monomer mixture gave higher yields and the formation of low molecular weight fractions could be suppressed compared to the normal polymerization procedure. The copolymers obtained with the reverse addition procedure did not exhibit any bromine functionalities.

Curing

Curing experiments were performed with some of the copolymers using a ZnO and/or a sulfur recipe. Curing did occur with all the tested copolymers yielding rubber-like (although weak) sheets. Using the sulfur curing method (related to C=C double bonds) a small difference in the torque range (0.5-0.8 dNm) was observed. The ZnO cure also showed only very small curing due to the low content of bromo end groups in the tested copolymers.

The foregoing describes preferred embodiments of the invention and other features and embodiments of the invention will be evident to persons skilled in the art. The following claims are to be construed broadly with reference to the foregoing and are intended by the inventor to include other variations and sub-combinations that are not explicitly claimed.

Claims

1. A polymer comprising:

a)	repeating units derived from at least one isoolefin monomer; and,

b)	repeating units derived from a halogenated co-monomer of the formula:

(Formula Removed)

wherein,

R-1 is a C1-C20  alkyl group, a C1-C20  linear or branched olefinic group, or a substituted aromatic hydrocarbon,

R2 is hydrogen or a C1-C20  alkyl group, X is bromine or chlorine.

2.	The polymer of claim 1, wherein RI is C1to C4 alkyl and wherein R2 is hydrogen.

3.	The polymer of claim 1, wherein the halogenated co-monomer is 4-bromo-3-methyl-

1-butene.

4.	The polymer of any one of claims 1 to 3, wherein X is bromine and wherein the

polymer comprises at least 0.15 mol% of brominated units.

5.	The polymer of any one of claims 1 to 3, wherein X is bromine and wherein the

polymer comprises from 2 to 5 mol% of brominated units.

6.	The polymer of any one of claims 1 to 5, having a molecular weight (Mn) of from 150

to 500 kg/mol.

7.	A cured article made from a polymer according to any one of claims 1 to 6.

8.	The cured article of claim 7, wherein the article is made from the polymer using a

zinc oxide curing system.

9.	A method of preparing a polymer comprising:

a) providing a mixture of an isoolefin monomer and a halogenated co-monomer of the formula:

(Formula Removed)

wherein,

RI is a C1-C20  alkyl group, a C1-C20  linear or branched olefinic group, or a substituted aromatic hydrocarbon,

R2 is hydrogen or a C1-C20  alkyl group, X is bromine or chlorine, dissolved in a polymerization diluent;

b)	adding a cationogen initiator in a semi-continuous manner to the mixture; and,

c)	reacting the monomers to form the polymer.

10.	The method of claim 9, wherein the catalyst solvent and/or the polymerization diluent

is methyl chloride, chloroform or hexane.

11.	The method of claims 9 or 10, wherein the semi-continuous addition of the

cationogen initiator is in a drop-wise manner,

12.The method of any one of claims 9 to 11, wherein the molar ratio of the isoolefin monomer to the halogenated co-monomer is from 10 to 100.

13.The method of any one of claims 9 to 12, wherein the polymer is made by 1,2 insertion of the halogenated co-monomer in the isoolefin.

14.	The method of any one of claims 9 to 13, wherein the conversion is at least 20%

15.	A method of preparing a polymer comprising:

a)	providing a solution of a cationogen initiator in a catalyst solvent;

b)	adding a mixture of an isoolefin monomer and a halogenated co-monomer of the

formula: (Formula Removed)

c)	wherein,

Ris a C1-C20 alkyl group, a C1-C20  linear or branched olefinic group, or a substituted aromatic hydrocarbon,

R2 is hydrogen or a C1-C20  alkyl group, X is bromine or chlorine,

dissolved in a polymerization diluent in a semi-continuous manner to the solution; and,

c) reacting the monomers to form the polymer.

16.	The method of claim 15, wherein the catalyst solvent and/or the polymerization

diluent is methyl chloride, chloroform or hexane.

17.	The method of claims 15 or 16, wherein the semi-continuous addition of the

monomer mixture to the cationogen initiator is in a drop-wise manner.

18.	The method of any one of claims 15 to 17, wherein the molar ratio of the isoolefin

monomer to the halogenated co-monomer is from 10 to 100.

19.	The method of any one of claims 15 to 18, wherein the polymer is made by 1,2

insertion of the halogenated co-monomer in the isoolefin.

20.	The method of any one of claims 15 to 19, wherein conversion is at least 50%

Documents:

				http://ipindiaonline.gov.in/patentsearch/GrantedSearch/viewdoc.aspx?id=Gvth9csDz9gTlzUmx2Ex8w==&amp;loc=+mN2fYxnTC4l0fUd8W4CAA==

« Previous Patent

Next Patent »

Patent Number	279394	

Indian Patent Application Number	1536/DEL/2007	

PG Journal Number	03/2017	

Publication Date	20-Jan-2017	

Grant Date	19-Jan-2017	

Date of Filing	20-Jul-2007	

Name of Patentee	LANXESS INC,	

Applicant Address	ONTARIO, CANADA N7T 7M2	

Inventors:

#	Inventor's Name	Inventor's Address	

1	JUDITH ARONHIME	1863 BROOKWOOD DR., AKRON, OH 44313, USA	

PCT International Classification Number	C08G18/62	

PCT International Application Number	N/A	

PCT International Filing date		

PCT Conventions:

#	PCT Application Number	Date of Convention	Priority Country	

1	60/839,454	2006-08-23	U.S.A.	

© All Indian Patents, 2013-2021.

  Patent data available in the public domain from Indian Patents Office, Department of Industrial Policy and Promotions, Ministry of Commerce and Industry, Government of India.
