Repository: anandvc/allindianpatents

File: patents/279405-a-non-woven-fabric-made-from-propylene-based-elastomers.html (part 1 of 2)
Indian Patents. 279405:"A NON-WOVEN FABRIC MADE FROM PROPYLENE BASED ELASTOMERS "

Indian Patents

Recently Granted Patents

  Recently Published Patents

Title of Invention	"A NON-WOVEN FABRIC MADE FROM PROPYLENE BASED ELASTOMERS "

Abstract	Nonwoven fabrics and methods for making the same are described, wherein the fabrics comprise two or more propylene-based elastomers in combination with one or more propylene-based thermoplastic polymers. Specifically, the first propylene-based elastomer comprises at least 7% by weight ethylene or non-propylene alpha-olefin units, the second propylene-based elastomer comprises less than 7 % by weight ethylene or non-propylene alpha-olefin units, the first and second propylene-based elastomers each have a heat of fusion less than 80 J/g, and the propylene-based thermoplastic polymer has a heat of fusion greater than 80 J/g.	

Full Text	FIBERS AND NON-WOVENS PREPARED WITH PROPYLENE-BASED ELASTOMERS

FIELD OF THE INVENTION

[0001] Embodiments of this invention are directed toward fibers and non-wovens prepared from compositions including certain blends of propylene-based elastomers.

BACKGROUND OF THE INVENTION

[0002] Propylene-based elastomers, which may also be referred to as semi-amorphous propylene copolymers or crystallizable propylene-based copolymers, have been employed in the manufacture of fibers and non-woven fabrics. These copolymers are often blended with other polymers in the pursuit of desirable properties.

[0003] For example, U.S. Publication No. 2005/0107529 teaches fibers prepared from propylene-based elastomers. Examples 1-4 teach the production of fibers from a melt that contains a 20 MFR propylene-ethylene copolymer containing 15 weight percent ethylene together with a propylene homopolymer. The propylene homopolymer is either a 36 MFR homopolymer or a 400 MFR homopolymer. The fibers are formed by employing a conventional fiber spinning line under partially oriented yarn mode. The fibers and non-wovens prepared therefrom can be heat set to provide durable fabrics. [0004] U.S. Patent No. 6,218,010 teaches an ethylene-propylene copolymer alloy that is suited for making fibers and non-woven spunbond fabrics having softness at economically acceptable processing conditions. The alloy comprises a random copolymer having an ethylene content of from about 1 to about 5% by weight in an amount of from about 40 to about 90% by weight of the alloy; and a second ethylene-propylene copolymer having an ethylene content of from about 5 to about 40% by weight, in an amount of from about 10 to about 60% by weight of the alloy. The copolymer alloys are described to be prepared by a multi-reactor process comprising a first stage of polymerizing a mixture of ethylene and propylene in single or plural reactors, in the presence of a catalyst system capable of randomly incorporating the ethylene monomers and/or alpha-olefin into the macromolecules to form the random copolymer, and a second stage of, in the further presence of the random copolymer containing active catalyst, polymerizing a mixture of ethylene and propylene in single stage or in plural stages to form the second ethylene-propylene copolymer. [0005] U.S. Patent No. 6,342,565 teaches soft elastic fiber compositions that include a crystallizable propylene copolymer and a crystalline propylene copolymer such as isotactic polypropylene.  The fibers may also include a second crystallizable propylene copolymer.

The first crystallizable propylene copolymer is characterized by a melting point of less than a 105°C and a heat of fusion of less than 45 J/g. The crystalline propylene copolymer may be characterized by a melting point above 110°C and a heat of fusion greater than 60 J/g. Where a second crystallizable propylene copolymer is employed, it may differ from the first crystallizable propylene copolymer in molecular weight and/or crystallinity content. [0006] U.S. Patent No. 6,635,715 describes blends of a first isotactic polypropylene homopolymer or copolymer component with a second alpha-olefin and propylene copolymer component, wherein the first isotactic polypropylene component has a melting point above about 110°C, and the second copolymer has a melting point between about 25°C and 105°C. The blends may have from 2 to 95 wt% of the first component and from 98 to 5 wt% of the second copolymer component. In the examples, the polypropylene used is Escorene® 4292, an isotactic polypropylene homopolymer having a nominal melt flow rate (MFR) of 2.0 g/10min, and the second copolymer is illustrated by an Mw (weight-average molecular weight) of 248,900 to 318,900 and by a Mooney viscosity (ML (1+4) at 125°C according to ASTM D1646) of from 12.1 to 38.4. The blends are directed to improved mechanical properties of processing, increased tensile strength, elongation, and overall toughness.

SUMMARY OF THE INVENTION

[0007] In one or more embodiments, the present invention provides a non-woven fabric made from a composition prepared by combining a first propylene-based elastomer comprising at least 7% by weight mer units derived from ethylene or non-propylene α-olefin, a second propylene-based elastomer comprising less than 7% by weight mer units derived from ethylene or non-propylene alpha-olefin, and a propylene-based thermoplastic polymer, where the first and second polypropylene-based elastomers each have a heat of fusion, as determined by DSC, of less than 80 J/g, and where the propylene-based thermoplastic polymer has a heat of fusion, as determined by DSC, equal to or greater than 80 J/g. [0008] In other embodiments, the present invention provides non-woven fabrics made from a composition prepared by combining a low crystallinity propylene-based elastomer having a peak melt temperature of less than 65°C, a high crystallinity propylene-based elastomer having a peak melt temperature less than 120°C, and a propylene-based thermoplastic polymer, where the first and second propylene-based elastomers each have a heat of fusion, as determined by DSC, of less than 80 J/g, and where the propylene-based thermoplastic polymer has a heat of fusion, as determined by DSC, equal to or greater than 80 J/g.

 [0009] In other embodiments, the present invention provides a method for forming a non-woven fabric, the method comprising extruding a propylene-rich composition into fibers and optionally weaving and bonding the fibers, where the propylene-rich composition is prepared by: combining a solution comprising a first propylene-based elastomer with a solution comprising a second propylene-based elastomer to form a blended solution of the first propylene-based elastomer and the second propylene-based elastomer; combining the blend of the first and second propylene-based elastomers with a propylene-based thermoplastic polymer to form a propylene-rich composition; and optionally m-breaking the propylene-rich composition, where the first propylene-based elastomer comprises at least 7% by weight mer units derived from ethylene or non-propylene α-olefin, where the second propylene-based elastomer comprises less than 7% mer units derived from ethylene or non-propylene α-olefin, and where the first and second polypropylene-based elastomers each have a heat of fusion, as determined by DSC, of less than 80 J/g, and where the propylene-based thermoplastic polymer has a heat of fusion, as determined by DSC, equal to or greater than 80 J/g.

DETAILED DESCRIPTION OF ILLUSTRATIVE EMBODIMENTS

[0010] According to one or more embodiments of the present invention, fibers and/or non-woven fabrics are prepared from compositions that include a (i) a low crystallinity propylene-based elastomer, (ii) a high crystallinity propylene-based elastomer, and (iii) a propylene-based thermoplastic resin. In particular embodiments, the fibers and non-woven fabrics are prepared by employing spunbonding techniques. The fibers and non-woven fabrics can be used in composite constructions. Low Crystallinity Propylene-Based Elastomer

[0011] In one or more embodiments, the low crystallinity propylene-based elastomer, which may also be referred to as low crystallinity copolymer or simply LCPE, comprise units {i.e., mer units) derived from propylene, one or more comonomer units derived from ethylene or C4 to C20 α-olefins, and optionally one or more comonomer units derived from dienes. In one or more embodiments, the α-olefin comonomer units may derive from, for example, ethylene, 1-butene, 1-hexane, 4-methyl-l-pentene and/or 1-octene. In one or more embodiments, the diene comonomer units may derive from 5-ethylidene-2-norbornene, 5-vinyl-2-norbornene, divinyl benzene, 1,4-hexadiene, 5-methylene-2-norbornene, 1,6-octadiene, 5-methyl- 1,4-hexadiene, 3,7-dimethyl-l,6-octadiene, 1,3-cyclopentadiene, 1,4-cyclohexadiene, dicyclopentadiene, or a combination thereof.  The embodiments described

below are discussed with reference to ethylene as the α-olefin comonomer, but the embodiments are equally applicable to other low crystallinity copolymers with other α-olefin comonomers. As used herein, the term copolymer is meant to include any polymer comprising two or more monomers.

[0012] In one or more embodiments, the LCPE may comprise at least 7 wt%, in other embodiments at least 8 wt%, in other embodiments at least 9 wt%, and in other embodiments at least 10 wt% ethylene-derived units; in these or other embodiments, the copolymers may comprise up to 25 wt%, in other embodiments up to 22 wt%, in other embodiments up to 20 wt%, and in other embodiments up to 18 wt% ethylene-derived units, where the percentage by weight is based upon the total weight of the propylene-derived and α-olefin derived units. In these or other embodiments, the LCPE may comprise at least 75 wt%, or in other embodiments at least 78 wt%, propylene-derived units; and in these or other embodiments, the copolymers may comprise up to 80 wt%, in other embodiments up to 82 wt%, in other embodiments up to 93 wt%, and in other embodiments up to 90 wt% propylene-derived units, where the percentage by weight is based upon the total weight of the propylene-derived and

 α-olefin derived units. In particular embodiments, the LCPE may comprise diene-derived units. For example, the LCPE may have diene-derived mer units in an amount from about 0.5 wt% up to about 5 wt% of the total polymer.

[0013] The ethylene content may be measured as follows for a copolymer having an ethylene content up to 40 wt% ethylene. A thin homogeneous film is pressed according to sub-method A of ASTM D-3900. It is then mounted on a Perkin Elmer Spectrum 2000 infrared spectrophotometer. A full spectrum is recorded using the following parameters: Resolution: 4.0 cm-1, Spectral Range: 4500 to 450 cm-1. Ethylene content is determined by taking the ratio of the propylene band area at 1155 cm-1 to the ethylene band area at 732 cm-1 (C3/C2 = AR) and applying it to the following equation: Wt% Ethylene = 73.492 - 89.298X + 15.637X2, where X = AR/(AR+1) and AR is the peak area ratio (1155 cm-1 / 722 cm-1). [0014] The LCPE of one or more embodiments may have a broad melting transition as determined by differential scanning calorimetry (DSC) and may have more than one maxima point.  The melting point, or melt temperature, (Tm) discussed here refers to the highest

temperature at which a maxima in heat absorption within the range of melting of the sample occurs.

 [0015]  In one or more embodiments, the Tm of the LCPE (as determined by DSC) is less than 65°C, and in other embodiments less than 60°C.  In one or more embodiments, the LCPE does not exhibit any melting transition peak or maxima point above 65°C. [0016]  In one or more embodiments, the LCPE may be characterized by a heat of fusion (Hf), as determined by DSC. In one or more embodiments, the LCPE may be characterized

by an Hf that is at least 0.5 J/g, in other embodiments at least 1.0 J/g, in other embodiments at

least 1.5 J/g, in other embodiments at least 3.0 J/g, in other embodiments at least 4.0 J/g, in other embodiments at least 6.0 J/g, and in other embodiments at least 7.0 J/g. In these or other embodiments, LCPE may be characterized by an Hf of less than 50 J/g, in other

embodiments less than 48 J/g, in other embodiments less than 45 J/g, in other embodiments less than 50 J/g, in other embodiments less than 40 J/g, in other embodiments less than 35 J/g, and in other embodiments less than 30 J/g. Crystallinity may be determined by dividing the heat of fusion of a sample by the heat of fusion of a 100% crystalline polymer, which is assumed to be 189 J/g for isotactic polypropylene. [0017]  As used within this specification, DSC procedures for determining Tm and Hf are

as follows. The polymer is pressed at a temperature of from about 200°C to about 230°C in a heated press, and the resulting polymer sheet is hung, under ambient conditions, in the air to cool. About 6 to 10 mg of the polymer sheet is removed with a punch die. This 6 to 10 mg sample is annealed at room temperature for about 80 to 100 hours. At the end of this period, the sample is placed in a Differential Scanning Calorimeter (Perkin Elmer Pyris One Thermal Analysis System) and cooled to about -50°C to about -70°C. The sample is heated at 10°C/min to attain a final temperature of about 200°C. The sample is kept at 200° C for 5 minutes and a second cool-heat cycle is performed. Events from both cycles are recorded. The thermal output is recorded as the area under the melting peak of the sample, which typically occurs between about 0°C and about 200°C. It is measured in Joules and is a measure of the heat of fusion (Hf) of the polymer. The Tm discussed here refers to the

highest temperature at which a maxima in heat absorption within the range of melting of the sample occurs with respect to a baseline assigned by the calorimeter. This might also be typically the temperature of the greatest heat absorption within the range of melting of the sample.

[0018] The LCPE can have a triad tacticity of three propylene units, as measured by 13C NMR, of 75% or greater, 80% or greater, 82% or greater, 85% or greater, or 90% or greater. In one or more embodiments, ranges include from about 50 to about 99 %, in other

embodiments from about 60 to about 99%, in other embodiments from about 75 to about 99%, in other embodiments from about 80 to about 99%, and in other embodiments from about 60 to about 97%. Triad tacticity is determined by the methods described in U.S. Patent Application Publication No. 2004/0236042.

[0019] In one or more embodiments, the LCPE has a narrow compositional distribution (CD). This intermolecular composition distribution of the copolymer can be determined by thermal fractionation in a solvent, such as hexane or heptane, as follows. Approximately 75% by weight (more preferably 85% by weight) of the polymer is isolated as one or two adjacent soluble fractions with the balance of the copolymer in immediately preceding or succeeding fractions. In order for the copolymer to have a narrow compositional distribution as discussed above, each of the isolated fractions will generally have a composition (wt% ethylene content) with a difference of no greater than 20 wt% (relative) or in other embodiments no greater than 10 wt% (relative) from the average wt% ethylene content of the entire second polymer component.

[0020] In one or more embodiments, the LCPE can have a melt flow rate (MFR), as measured according to ASTM D-1238, 2.16 kg weight @ 230°C, of at least 0.5 dg/min, in other embodiments at least 1.0 dg/min, and in other embodiments at least 1.5 dg/min. In these or other embodiments, the melt flow rate may be less than 180 dg/min, and in other embodiments less than 150 dg/min. In an embodiment, the LCPE has an MFR of 8 dg/min to 70 dg/min, in other embodiments from 9 dg/min to 65 dg/min, and in other embodiments from 10 dg/min to 60 dg/min. In another embodiment, the LCPE has an MFR of 70 dg/min to 200 dg/min, in other embodiments from 75 dg/min to 180 dg/min, and in other embodiments from 80 dg/min to 150 dg/min.

[0021] In one or more embodiments, the LCPE can have a weight average molecular weight (Mw) of about 5 to about 5,000 kg/mole, in other embodiments a Mw of about 10 to

about 1,000 kg/mole, in other embodiments a Mw of about 20 to about 500 kg/mole, and in

other embodiments a Mw of about 50 to about 400 kg/mole.

[0022] In one or more embodiments, the LCPE can have a number average molecular weight (Mn) of about 2.5 to about 2,500 kg/mole, in other embodiments a Mn of about 5 to

about 500 kg/mole, in other embodiments a Mn of about 10 to about 250 kg/mole, and in

other embodiments a Mn of about 25 to about 200 kg/mole.

[0023] In one or more embodiments, the molecular weight distribution index (MWD=(MW/Mn)) of the LCPE may be about 1 to about 40, in other embodiments about 1 to

about 5, in other embodiments about 1.8 to about 5, and in other embodiments about 1.8 to

about 3.

[0024]  Techniques for determining the molecular weight (Mn, Mw) and molecular

weight distribution (MWD) may be found in U.S. Pat. No. 4,540,753 (Cozewith, Ju and Verstrate) (which is incorporated by reference herein for purposes of U.S. practices), and references cited therein, and in Macromolecules, 1988, volume 21, p 3360 (Verstrate et al.), which is herein incorporated by reference for purposes of U.S. practices, and references cited therein. For example, molecular weight may be determined by size exclusion chromatography (SEC) by using a Waters 150 gel permeation chromatograph equipped with a differential refractive index detector and calibrated using polystyrene standards. [0025] The LCPE may be prepared by known techniques for preparing propylene-based elastomers. In this regard, reference can be made to U.S. Patents 6,525,157, 6,982,310, 6,992,158, 6,992,159, and 6,992,160. In particular embodiments, the HCPE and the LCPE can be prepared together to form a blend or mixture by employing a series or parallel synthetic technique as will be later described. High Crystallinity Propylene-Based Elastomer

[0026] In one or more embodiments, the high crystallinity propylene-based elastomer, which may also be referred to as high crystallinity copolymer or simply HCPE, comprises units (i.e., mer units) derived from propylene, one or more comonomer units derived from ethylene or C4 to C20 α-olefins, and optionally one or more comonomer units derived from dienes. In one or more embodiments, the α-olefin comonomer units may derive from, for example, ethylene, 1-butene, 1-hexane, 4-methyl-l-pentene and/or 1-octene. In one or more embodiments, the diene comonomer units may derive from 5-ethylidene-2-norbornene, 5-vinyl-2-norbornene, divinyl benzene, 1,4-hexadiene, 5-methylene-2-norbornene, 1,6-octadiene, 5-methyl-1,4-hexadiene, 3,7-dimethyl-l,6-octadiene, 1,3-cyclopentadiene, 1,4-cyclohexadiene, dicyclopentadiene, or a combination thereof. The embodiments described below are discussed with reference to ethylene as the α-olefin comonomer, but the embodiments are equally applicable to other low crystallinity copolymers with other α-olefin comonomers.

[0027] In one or more embodiments, the HCPE may include at least 2 wt%, in other embodiments at least 3 wt%, and in other embodiments at least 4 wt% ethylene-derived units; in these or other embodiments, the copolymers may include less than 7 wt%, in other embodiments less than 6 wt%, and in other embodiments less than 5 wt% ethylene-derived

units, where the percentage by weight is based upon the total weight of the propylene-derived and α-olefin derived units. In these or other embodiments, the HCPE may include at least 94 wt%, or in other embodiments at least 95 wt%, propylene-derived units; and in these or other embodiments, the copolymers may include up to 98 wt%, in other embodiments up to 97 wt%, and in other embodiments up to 96 wt% propylene-derived units, where the percentage by weight is based upon the total weight of the propylene-derived and α-olefin derived units. In particular embodiments, the HCPE may include diene-derived units. For example, the HCPE may have diene-derived mer units in an amount of from about 0.5 wt% to 5 wt% of the total polymer.

[0028] The HCPE of one or more embodiments may have a broad melting temperature as determined by differential scanning calorimetry (DSC). The HCPE may show secondary melting peaks in addition to the principal peak. The Tm discussed here refers to the highest

temperature at which a maxima in heat absorption within the range of melting of the sample occurs relative to a baseline assigned by the calorimeter.  This might also be typically the temperature of the greatest heat absorption within the range of melting of the sample. [0029]  In one or more embodiments, the HCPE includes at least one melting transition peak or maxima above 65°C.  In one or more embodiments, the Tm of the HCPE (as

determined by DSC) is less than 120°C, in other embodiments less than 110°C, in other

embodiments less than 100°C, and in other embodiments less than 95°C.

[0030]  In one or more embodiments, the HCPE may be characterized by an Hf, as

determined by DSC. In one or more embodiments, the HCPE may have a heat of fusion that is at least 10 J/g, in other embodiments at least 20 J/g, in other embodiments at least 25 J/g, in other embodiments at least 30 J/g, in other embodiments at least 5o J/g, in other embodiments at least 55 J/g, and in other embodiments at least 60 J/g. In these or other embodiments, the HCPE may have a heat of fusion of less than 80 J/g, in other embodiments less than 75 J/g, and in other embodiments less than 70 J/g. Crystallinity may be determined by dividing the Hf of a sample by the heat of fusion of a 100% crystalline polymer, which is assumed to be

189 J/g for isotactic polypropylene.

[0031]  The HCPE may have a triad tacticity of three propylene units, as measured by

13C NMR, of 75% or greater, 80% or greater, 82% or greater, 85% or greater, or 90% or greater. In one or more embodiments, triad tacticity ranges include from about 50 to about 99%, in other embodiments from about 60 to about 99%), in other embodiments from about 75 to about 99%, in other embodiments from about 80 to about 99%), and in other

embodiments from about 60 to about 97%.  Triad tacticity is determined by the methods described in U.S. Patent Application Publication No. 2004/0236042.

[0032] In one or more embodiments, the HCPE may have a narrow compositional distribution (CD). This intermolecular composition distribution of the polymer is determined by thermal fractionation in a solvent such as hexane or heptane. This thermal fractionation procedure is generally as follows. Typically, approximately 75% by weight and more preferably 85% by weight of the polymer is isolated as one or two adjacent soluble fractions with the balance of the polymer in immediately preceding or succeeding fractions. In order for the copolymer to have a narrow compositional distribution as discussed above, each of the isolated fractions will generally have a composition (wt% ethylene content) with a difference of no greater than 20 wt% or in other embodiments no greater than 10 wt% relative to the average wt% ethylene content of the entire second polymer component. [0033] In one or more embodiments, the HCPE can have an MFR, as measured according to ASTM D-1238, 2.16 kg weight @ 230°C, of at least 0.5 dg/min, in other embodiments at least 1.0 dg/min, and in other embodiments at least 1.5 dg/min. In these or other embodiments, the melt flow rate may be less than 180 dg/min, and in other embodiments less than 150 dg/min. In an embodiment, the HCPE has an MFR of 8 dg/min to 70 dg/min, in other embodiments from 9 dg/min to 65 dg/min, and in other embodiments from 10 dg/min to 60 dg/min. In another embodiment, the HCPE has MFR of 70 dg/min to 200 dg/min, in other embodiments from 75 dg/min to 180 dg/min, and in other embodiments from 80 dg/min to 150 dg/min.

[0034]  In one or more embodiments, the HCPE may have a weight average molecular weight (Mw) of about 5 to about 5,000 kg/mole, in other embodiments of about 10 to about

1,000 kg/mole, in other embodiments of about 20 to about 500 kg/mole, and in other embodiments of about 50 to about 400 kg/mole.

[0035]  In one or more embodiments, the HCPE can have a number average molecular weight (Mn) of about 2.5 to about 2,500 kg/mole, in other embodiments of about 5 to about

500 kg/mole, in other embodiments of about 10 to about 250 kg/mole, and in other embodiments of about 25 to about 200 kg/mole.

[0036]  In  one  or  more  embodiments,  the  molecular  weight  distribution  index (MWD=(MW/Mn)) of the HCPE may be from about 1 to about 40, in other embodiments

from about 1 to about 5, in other embodiments from about 1.8 to about 5, and in other embodiments from about 1.8 to about 3.

 [0037] The HCPE may be prepared by using techniques known for preparing propylene-based elastomers including those set forth above for the LCPE, making adjustments as necessary for ethylene content, as is well within the ability of one skilled in the art. In particular embodiments, the HCPE and the LCPE may be prepared together to form a blend or mixture by employing a series or parallel synthetic technique. Propylene-Based Thermoplastic

[0038] Propylene-based thermoplastic resins, which may also be referred to as propylene-based thermoplastic polymers, include those polymers that primarily comprise units derived from the polymerization of propylene. In certain embodiments, at least 98% of the units of the propylene-based thermoplastic polymer derive from the polymerization of propylene. In particular embodiments, these polymers include homopolymers of propylene. [0039] In certain embodiments, the propylene-based thermoplastic polymers may also include units derived from the polymerization of ethylene and/or α-olefins such as 1-butene, 1-hexene, 1-octene, 2-methyl-l-propene, 3-methyl-1-pentene, 4-methyl-l-pentene, 5-methyl -1-hexene, and mixtures thereof. Specifically included are reactor, impact, and random copolymers of propylene with ethylene or the higher α-olefins, described above, or with C10-

C20 diolefins.

[0040]  In one or more embodiments, the propylene-based thermoplastic polymers may

have a Tm that is greater than 120°C, in other embodiments greater than 155°C, and in other

embodiments greater than 160°C. In these or other embodiments, the propylene-based thermoplastic polymers may have a Tm that is less than 180°C, in other embodiments less

than 170°C, and in other embodiments less than 165°C.

[0041]  In one or more embodiments, the propylene-based thermoplastic polymers may

have an Hf that is equal to or greater than 80 J/g, in other embodiments greater than 100 J/g,

in other embodiments greater than 125 J/g, and in other embodiments greater than 140 J/g as measured by DSC.

[0042] In one or more embodiments, propylene-based thermoplastic polymers may include crystalline and semi-crystalline polymers. In one or more embodiments, these polymers may be characterized by a crystallinity of at least 40% by weight, in other embodiments at least 55% by weight, in other embodiments at least 65%, and in other embodiments at least 70% by weight as determined by DSC. Crystallinity may be determined by dividing the heat of fusion of a sample by the heat of fusion of a 100% crystalline polymer, which is assumed to be 189 J/g for isotactic polypropylene.

 [0043] In general, the propylene-based thermoplastic polymers may be synthesized having a broad range of molecular weight and/or may be characterized by a broad range of MFR. For example, the propylene-based thermoplastic polymers can have an MFR of at least 2 dg/min, in other embodiments at least 4 dg/min, in other embodiments at least 6 dg/min, and in other embodiments at least 10 dg/min, where the MFR is measured according to . ASTM D-1238, 2.16 kg @ 230°C. In these or other embodiments, the propylene-based thermoplastic polymer can have an MFR of less than 2,000 dg/min, in other embodiments less than 400 dg/min, in other embodiments less than 250 dg/min, in other embodiments less than 100 dg/min, and in other embodiments less than 50 dg/min, where the MFR is measured according to ASTM D-1238, 2.16 kg @ 230°C.

[0044]  In one or more embodiments, the propylene-based thermoplastic polymers may have an Mw of from about 50 to about 2,000 kg/mole, and in other embodiments from about

100 to about 600 kg/mole.  They may also have an Mn of from about 25 to about 1,000

kg/mole, and in other embodiments from about 50 to about 300 kg/mole, as measured by

GPC with polystyrene standards.

[0045]  In one embodiment, the propylene-based thermoplastic polymers include a

homopolymer  of  a  high-crystallinity  isotactic  or  syndiotactic  polypropylene.  This

polypropylene can have a density of from about 0.85 to about 0.91 g/cc, with the largely

isotactic polypropylene having a density of from about 0.90 to about 0.91 g/cc.  In one or

more  embodiments,  the  propylene  based  thermoplastic  polymer  includes  isotactic

polypropylene having a bimodal molecular weight distribution.

[0046]  The  propylene-based  thermoplastic  polymers  may  be  synthesized  by  any

appropriate polymerization technique known in the art such as, for example, slurry, gas

phase, or solution, using catalyst systems such as conventional Ziegler-Natta catalysts or

other single-site organometallic catalysts like metallocenes, or non-metallocenes.

Other Additives

[0047]  The blends of this invention may also comprise other ingredients. For example,

the blends of this invention may comprise nucleating agents, which can be present at 50 to

4000 ppm based on total polymer in the blend composition.  Nucleating agents include, for

example, sodium benzoate and talc. Also, other nucleating agents may also be employed,

such as Ziegler-Natta olefin products or other highly crystalline polymers. Nucleating agents

include Hyperform (such as HPN-68) and Millad additives (e.g., Millad 3988) (Milliken

Chemicals, Spartanburg, SC) and organophosphates like NA-11 and NA-21 (Amfine Chemicals, Allendale, NJ).

[0048] Further, a variety of additives may be incorporated into the embodiments described above used to make the blends, fibers, and fabrics for various purposes. Other additives include, for example, stabilizers, antioxidants, fillers, and slip aids. Primary and secondary antioxidants include, for example, hindered phenols, hindered amines, and phosphites. Other additives such as dispersing agents, for example, Acrowax C, can also be included. Catalyst deactivators may also be used including, for example, calcium stearate, hydrotalcite, and calcium oxide, and/or other acid neutralizers known in the art. [0049] In one or more embodiments, useful slip aids include those compounds or molecules that are incompatible with the polymeric matrix of the fibers (i.e., the propylene-based elastomers and/or propylene-based thermoplastic resins and/or feel modifiers) and therefore migrate to the surface of the fiber. In one or more embodiments, the slip aids form a monolayer over the surface (or a portion thereof) of the fiber. In these or other embodiments, useful slip aids are characterized by relatively low molecular weight, which can facilitate migration to the surface. Types of slip aids include fatty acid amides as disclosed in Handbook of Antiblocking, Release and Slip Additives, George Wypych, Page 23. Examples of fatty acid amides include, but are not limited to, behenamide, erucamide, N-(2-hdriethyl) erucamide, Lauramide, N,N'-ethylene-bis-oleamide, N,N'-ethylene bisstearmide, oleamide, oleyl palmitamide, stearyl erucamide, tallow amide, and mixtures thereof. [0050] Other additives include, for example, fire/flame retardants, plasticizers, vulcanizing or curative agents, vulcanizing or curative accelerators, cure retarders, processing aids, and the like. The aforementioned additives may also include fillers and/or reinforcing materials, either added independently or incorporated into an additive. Examples include carbon black, clay, talc, calcium carbonate, mica, silica, silicate, combinations thereof, and the like. Other additives which may be employed to enhance properties include antiblocking agents or lubricants.

[0051] In yet other embodiments, isoparaffins, polyalphaolefins, polybutenes, or a mixture of two or more thereof may also be added to the compositions of the invention. Polyalphaolefins may include those described in WO 2004/014998, particularly those described at page 17, line 19 to page 19, line 25. These polyalphaolefins may be added in amounts such as about 0.5 to about 40% by weight, in other embodiments from about 1 to about 20 % weight, and in other embodiments from about 2 to about 10% by weight.

Amounts

[0052] In one or more embodiments, the compositions of this invention may include at least 5 wt%, in other embodiments at least 10 wt%, and in other embodiments at least 20 wt% propylene-based elastomer (i.e., both low crystallinity and high crystallinity elastomers) based upon the total weight of the composition. In these or other embodiments, the compositions may include less than 95 wt%, in other embodiments less than 90 wt%, and in other embodiments less than 80 wt% propylene-based elastomer based upon the total weight of the composition.

[0053] In one or more embodiments, the compositions of the present invention may include at least 70 wt%, in other embodiments at least 75 wt%, and in other embodiments at least 80 wt% LCPE based upon the total weight of the LCPE and HCPE. In these or other embodiments, the compositions may include less than 98 wt%, in other embodiments less than 95 wt%, and in other embodiments less than 90 wt% LCPE based upon the total weight of the LCPE and HCPE.

[0054] In one or more embodiments, the compositions of the present invention may include at least 2 wt%, in other embodiments at least 5 wt%, and in other embodiments at least 10 wt% HCPE based upon the total weight of the LCPE and HCPE. In these or other embodiments, the compositions may include less than 30 wt%, in other embodiments less than 25 wt%, and in other embodiments less than 20 wt% HCPE based upon the total weight of the LCPE and HCPE.

[0055] In one or more embodiments, the compositions of this invention may include at least 5 wt%, in other embodiments at least 10 wt%, and in other embodiments at least 20 wt% propylene-based thermoplastic resin based upon the total weight of the composition. In these or other embodiments, the compositions may include less than 95 wt%, in other embodiments less than 90 wt%, and in other embodiments less than 80% wt% propylene-based thermoplastic resin based upon the total weight of the composition. Preparing the Composition

[0056] The compositions employed to make the fibers and/or fabrics of one or more embodiments of this invention may be prepared by employing several techniques. The HCPE, LCPE, and propylene-based thermoplastic resin may be introduced and blended by any procedure that causes an intimate admixture of the components. For example, they may be blended in a tumbler, static mixer, batch mixer, extruder, or a combination thereof. In these or other embodiments, the mixing may take place as part of a processing method used to fabricate the fibers.  In other embodiments, an internal mixer may be employed for melt

blending; for example, the components can be blended at 180°C to 240°C in a Brabender Plastograph for 1 to 20 minutes. In yet other embodiments, the polymers can be blended in a Banbury internal mixer above the flux temperature of the polymers (e.g., about 180°C) for about 5 minutes. In yet other embodiments, a continuous mixer may be employed, including those well known in the art such as twin-screw mixing extruders, static mixers for mixing molten polymer streams of low viscosity, impingement mixers, and the like. In another embodiment, the propylene-based elastomer and the propylene-based thermoplastic resin can be treated with peroxide in the melt to tailor the viscosity of the polymer to a higher melt flow rate. As is known in the art, this reduction in MFR may be referred to as "vis-breaking". [0057] The addition or introduction of the additional ingredients to the blend may take place by using methods similar to those employed to form the initial blend. In particular embodiments, the additional ingredients are added as part of the fiber forming process. [0058] In one or more embodiments, the HCPE and the LCPE may be first introduced, and then the propylene-based thermoplastic resin may be subsequently introduced to the blend of the HCPE and LCPE. In one or more embodiments, blends of the HCPE and the LCPE may be formed by blending solutions of the LCPE and HCPE prepared in separate series or parallel polymerization stages. The blended solutions may then be desolventized, and the blended polymer may then be blended with the thermoplastic polymer in the solid state (e.g., molten mixing).

[0059] In one or more embodiments, the LCPE may be produced in a first reactor. An effluent from the first reactor, containing a solution of the LCPE may be transferred to a second reactor where a catalyst and monomers necessary to produce the HCPE are contacted, so that a solution of the HCPE is produced in the presence of the LCPE. This is referredlo as a series reactor process.

[0060] In other embodiments, both the LCPE and the HCPE may be produced in solution polymerization reactors. Combining the solutions of the polymeric components resulting from these processes provides an intimate blending of the LCPE and HCPE during polymerization of the HCPE. The blended polymers may then be withdrawn from the second reactor and processed into polymer particles using conventional processing equipment and techniques.

[0061] Alternatively, the HCPE may be produced in the first reactor in series with the second reactor. Effluent from the first reactor, containing a solution of the HCPE, is then transferred to the second reactor where the LCPE is produced in the presence of the HCPE, followed by processing the resultant blended polymers into polymer pellets.

 [0062] In parallel polymerization processes, the LCPE and the HCPE are produced in parallel reactors with effluents from each reactor, containing solutions of the respective polymer, directed to a device for blending the effluents to produce a solution of blended polymer components. The blended polymers are then recovered from the solution and processed into polymer particles in accordance with conventional process equipment and techniques.

[0063] In embodiments in which the HCPE is produced in the first polymerization stage, since a low commoner content in the HCPE may be desirable, additional comonomer can be added to the second polymerization stage to produce the desired LCPE in the second polymerization stage.

[0064]  In embodiments that involve parallel reactor configuration, the HCPE can be made in either reactor.  The two reactors may have independent temperature, pressure, and feed controls such that product blend properties can be tailored independently. [0065]  In other embodiments, pellets of the HCPE and LCPE may be dissolved in respective solutions, and the solutions may be subsequently blended with one another. Fiber and Fabric Formation
