Repository: anandvc/allindianpatents

File: patents/279425-titanium-aluminide-based-alloy.html
Indian Patents. 279425:TITANIUM ALUMINIDE BASED ALLOY

Indian Patents

Recently Granted Patents

  Recently Published Patents

Title of Invention	TITANIUM ALUMINIDE BASED ALLOY

Abstract	The invention concerns alloys made through the use of melting and powdered metallurgical techniques on the basis of titanium aluminides with an alloy composition of Ti-z Al-y Nb where 44.5 Atom% z 47 Atom %, 44.5 Atom % z 45.5 Atom %, and 5 Atom % y 10 Atom % with possibly the addition of B and/or Cat a content between 0.05 Atom % and 0.8 Atom %. Said alloy is characterized in that it contains a molybdenum (Mo) content ranging between 0.1 Atom % to 3.0 Atom %.	

Full Text	Field of the Invention

The invention concerns alloys made through the use of melting and powdered metallurgical techniques on the basis of titanium aluminides with an alloy composition of Ti-z Al-y Nb where 44.5 Atom %  z  47 Atom %, especially where 44.5 Atom %  z 45.5 Atom %, and 5 Atom %  y  10 Atom % with possibly the addition of B and/or C at a content between 0.05 Atom % and 0.8 Atom %.

Background of the Invention

Titanium aluminide alloys have properties which make those alloys highly suitable for use as light weight work materials, especially for high temperature applications. For industrial practice those alloys are of special interest which are based on an intermetalic phase y-(TiAl) with tetragonal structure and along with the majority phase y-(TiAl) also contain minority portions of the intermetalic phase aafTisAl) with hexagonal structure. These y-titanium aluminide alloys distinguish themselves by properties such lightweight (3.85-4.2 g/cm3), high elastic modulus, high strength and creep resistance up to700°C, which makes them attractive as work materials for moving parts at high operating temperatures. Examples of such uses are for turbine blades in aircraft engines and in stationary gas turbines, engine valves and hot gas ventilators.

In the technically important area of alloys with aluminum content between 45 Atom % and 49 Atom % there appears during the solidification of the melt and during the subsequent cooling a series of phase changes. The solidification can take place either entirely by way of (3-mixed crystal cubic space centered structure (high temperature phase) or in two peritectic reactions in which a-mixed crystals with hexagonal structure and the y-phase participate.

It is further known that the element niobium (Nb) leads to an increase in strength, creep resistance, oxidation resistance and also ductility. With the element boron which is practically insoluble in the y-phase a fine graining can be achieved both in the cast condition and also after reshaping with subsequent heat treatment in the a-region. An

increased portion of the β-phase in the structure as a result of low aluminum content and high concentration of β-stabilizing elements can lead to a coarse dispersion of this phase and to an impairment of the mechanical properties.

The mechanical properties of γ-titanium aluminide alloys are, as to their deformation and break behaviors, but also because of the structural anisotropy of the preferred use of laminated structures or duplex-structures, strongly anisotropic. For a desired use of structure and texture in the making of components from titanium aluminides, casting methods, different powdered metal metallurgies and reshaping processes as well as combinations of these manufacturing methods are useable.

From the publication of Y-W. Kim and D. M. Dimiduk in "Structural Intermetallics 1997", editors M. V. Nathanal, R. Darolia, C.T. Liu, P.L. Martin, D. B. Miracle, R. Wagner, M. Yamaguchi, TMS, Warrendale PA, 1996, page 531 it is known that in the course of different development programs the effect of a large number of alloying elements with respect to constitution, structural tuning in different manufacturing processes and individual properties have been investigated. The discovered relationships are thereby similarly complex as for the case with the other structured metals, for example, steels and can only be summarized by rules which are limited and of very general form. Therefore certain mixtures can have exceptional combinations of properties.

A titanium aluminide alloy is known from EP1 015 605 Bl which has a structural and chemically homogenous structure. In this case the majority phases y(TiAl) and  α-2 (Ti3Al) are separated into a fine dispersion. The disclosed titanium aluminide alloy with an aluminum content of 45 Atom % distinguishes itself by exceptionally good mechanical properties and high temperature properties.

A general problem of all titanium aluminide alloys is their low ductility. For a long time one has not succeeded in improving the pregiven high brittleness and low damage tolerance of titanium aluminide alloys arising from the nature of the intermetallic phases (compare "Structural Intermetallics 1997", page 531, see above). For many of the above mentioned uses indeed plastic fracture elongations of > 1% are sufficient. For the making of turbines and motors however it is necessary that this minimum amount of

ductility be guaranteed in industrial manufacturing throughout large batch numbers. Since the ductility is sensitively dependent on structure in industrial manufacturing processes it is extremely difficult to assuredly obtain a highly homogenous structural configuration. For high tensile strength alloys a maximum tolerable defect size, for example the maximum grain or lamina colony size, is very small so that for such alloys a very high structural homogeneity is desirable. This homogeneity can however, because of the unavoidable fluctuation of the alloying mixture from, for example ± 0.5 Atom % in aluminum content, only be reached with difficulty.

At the present time of the many possible structural types of γ-titanium aluminide alloys only lamellar and so called duplex structures are taken into consideration for high temperature uses. Upon the cooling from the single phase region the α-mixed crystals first appear while plates of the y-phase crystallographically become oriented and separate from the a-mixed crystals.

Compared to this, duplex structures consisting of lamina colonies and γ-grains arise when the material has been heated into the second phase area α + γ. Then upon cooling the a-grains lying in the second phase area again change into two phased lamina colonies. Above all, coarse structural components exist in y-titanium aluminide alloys since during the running through of the a-area large a-grains are formed. This can indeed happen during the solidification when large stalk crystals of the α-phase are formed from the melt. Accordingly as much as possible the single phase area of the a-mixed crystals must be avoided during processing. Since in practice however fluctuations in the composition and processing temperatures appear and thereby locally vary the constitution in work pieces, the formation of large lamina colonies is not to be prevented.

Proceeding from this state of the art the present invention has as its object the making available of a titanium aluminide alloy with a fine and homogeneous structural morphology, as to which alloy the variations of the alloy composition as well as unavoidable temperature fluctuations which appear during manufacturing processes of industrial practice have hardly any or no significant effect on the homogeneity of the alloy, and especially without having to make any basic changes in the manufacturing

processes. Therefore a further object of the invention is to make available a structural component consisting of a homogenous alloy.

Summary of the Invention

This object is solved by means of an alloy based on titanium aluminide made through the use of melting and powdered metallurgical technologies with an alloy composition of Ti-z Al-y Nb where 44.5 Atom %  z  47 Atom %, especially where 44.5 Atom %  z  45.5Atom %, and 5 Atom %  y  lOAtom %, which is further formed in that this alloy contains molybdenum (Mo) in the range of between 0.1 Atom % to 3.0 Atom%. The remainder of the alloy is made up of Ti (titanium).

Investigations have shown that the alloying of molybdenum with titanium aluminide having a niobium portion usually results in an alloy for which the P-phase is not stable over the entire temperature region, and therefore in a customary process procedure such as extrusion the remainder of the high temperature P-phase dissolves, and a better structural homogeneity of the alloy is obtained. In this way over the entire temperature range relevant to the before mentioned manufacturing process a portion of the volume of the p-phase without grain coarseness is realized. This type of alloy according to the invention therefore, because of the fine and very uniform dispersion of the p-phase, has a homogenous structure with high strength values.

Therefore an alloy is presented by the invention which is suitable as a lightweight work material for high temperature applications, such as for turbines blades or engine and turbine components. The alloy of the invention is made through the use of casting metallurgy, melting metallurgy or powdered metal metallurgy methods or by the use of these methods in combination with reshaping techniques.

Above all in the case of Ti-(44.5 Atom % to 45.5 Atom %) Al - (5 Atom % to 10 Atom %) Nb the addition of molybdenum at a content of about 1.0 Atom % to 3.0 Atom % leads to good microstructures with a high structural homogeneity.

Moreover an alloy according to the invention has a composition of Ti-z Al-y Nb-

x B where 44.5 Atom %  z  47 Atom %, especially where 44.5 Atom %  z  45.5 Atom %, 5 Atom %  y  10 Atom % and 0.05 Atom %  x  0.8 Atom %, or a

composition of Ti-z Al-y Nb-w C where 44.5 Atom %  z  47 Atom %, especially where 44.5 Atom %  z  45.5 Atom %, 5 Atom % is  y  10 Atom % and 0.05 Atom %  w  0.8 Atom %, each of which alloys contains molybdenum (Mo) in the region of between 0.1 Atom % to 3 Atom %, especially in the region of between 0.5 Atom % to 3 Atom %.

Alternatively the alloy is made up of Ti-z Al-y Nb-x B-w C where 44.5 Atom % z  47 Atom %, especially where 44.5 Atom %  z  45.5 Atom %, 5 Atom %  y 10 Atom %, 0.05 Atom %  x  0.8 Atom % and 0.05 Atom %  w  0.8 Atom % and additionally of molybdenum in the region of between 0.1 Atom % to 3 Atom %.

By means of the given alloying and the corresponding alloying proportions high strength y-titanimium aluminide alloys with a fine dispersion of the β-phase are created for a wide range of processing temperature.

In the case of the present invention the strived for structural stability and process security are thereby achieved in that the appearance of single phase regions are avoided over the entire temperature region traversed in the manufacturing processes and upon use, by the aimed for inclusion of the cubic space centered P-phase. Principally the P-phase appears as the high temperature phase for all technical titanium aluminide alloys at temperatures > 1350°C.

From the literature it is known that this phase can be stabilized at low temperatures by different elements such as Mo, W, Nb, Cr, Mn, and V. The special problem with the alloying of these elements exists however in that the p-stabilizing elements have to be very accurately tuned to the Al content. Moreover in the case of the addition of these elements undesirable exchange effects appear which lead to higher portions of the p-phase and to a coarse dispersion of this phase. Such a constitution is most disadvantageous for the mechanical properties. Further, the properties of the P-phase are dependent on the alloying elements and their composition. Especially the constitution must be so chosen so that a precipitation of the brittle co-phase from the P-phase must be substantially avoided. Because of this relationship an alloying composition is presented whereby for the mechanical properties an optimum composition

and dispersion of the p-phase can be realized for a wide region of processing temperatures. At the same time the best possible strength properties are achieved.

According to a preferred form of the invention the alloy likewise contains boron, preferably with a boron content in the alloy in the area of from 0.05 Atom % to 0.8 Atom %. The addition of boron leads advantageously to the formation of stable precipitates which likewise contribute to the mechanical hardening of the alloy and to the stabilization of the structure.

The object of the invention is further solved by a construction component made from an alloy of the invention. To avoid repetition reference is made to the previous exposition.

Brief Description of the Drawings

In the following the invention, without limitation to the general thought of the invention, is described by way of exemplary embodiments with reference to the accompanying schematic drawings, to which in regard to publication reference is made for all details of the invention not more closely explained in the text. The drawings are:

Fig.l shows a raster electron microscope picture of a cast block having an alloying of Ti-45Al-8Nb-0.2C (Atom %);

Fig. 2a to 2c each shows a picture of the structure in an alloy of Ti-45Al-8Nb-0.2C (Atom %) taken by a raster electron microscope after different processing steps;

Fig. 3 a and 3b each shows a picture of the structure in an alloy of the invention of Ti-45Al-Nb-2 Mo (Atom %) after different processing steps, and

Fig. 4 is a diagram with tension-elongation curves resulting from tests of the alloy Ti-45Al-5Nb-2 Mo (Atom %).

Detailed Description

Fig. 1 shows two pictures of a structure in a cast block made of the alloy Ti-45Al-8Nb-0.2 C (Atom %). The pictures as well as the further pictures in the following figures were taken by means of back scattered electrons in a raster electron microscope.

The structure (Fig.l) shows lamina colonies of the α2-phase and the y-phase, which originate from former y-lamina. The former y-lamina are separated by stripes of bright pictured grains of P-phase or B2-phase. The a-lamina next formed in the β- α-conversion decay upon further cooling into α2-lamina and y-lamina.

In figures 2a to 2c two further pictures of the structure of the alloy Ti-45Al-8Nb-0.2C taken in the raster electron microscope and after different processing steps are shown. Fig. 2a shows the structure after extrusion at 1230°C. The extrusion direction runs horizontally. The structure shows grains of the 0.2- and p-phase, with the cubic space centered P-phase having vanished.

Fig. 2b shows the structure of the alloy after the extrusion at 1230°C and a further forging step at 1100 °C. This structure shows grains of the 0,2- and y-phase and a few α2/γ lamina colonies.

In Fig. 2c is shown the structure of the alloy after extrusion at 1230°C and a

subsequent heat processing at 1330 °C. This structure exhibits likewise grains of the α2-and y-phase. The picture shows a fully laminar structure with lamina of the α.2- and y-phase. The lamina colony size has a value of about 200µm, with colonies also appearing which are clearly larger than 200µm.

As in the structure illustrated in Fig. 2a, also in the structures illustrated in Figs. 2b and 2c the cubic space centered phase does not appear. So the p-phase in this temperature range with a heat processing after the extrusion is thermodynamically not stable.

In Figures 3a and 3b are illustrated raster electron microscope pictures of the structure of an alloy in accordance with the invention. Proceeding from an alloy of Ti-45Al-5Nb the alloying agent molybdenum was added at 2Atom%. This starting alloy Ti-45Al-5Nb-2Mo is based on a composition as described in European Patent EP 1 015 650 Bl.

Figs. 3a and 3b show the structure of this alloy of the invention after an extrusion at 1250°C and a subsequent heat treatment at 1030°C (Fig 3a) as well as observed at 1270°C (Fig 3b).

The structure of Fig. 3a exhibits grains of the α2-phase, the γ-phase and the brightly pictured β-phase, with the latter being arranged in strips. The structure in Fig. 3b shows lamina colonies of α-and γ-phases as well as grains of the brightly pictured P-phase, which again have precipitated from the y-phase.

The structures of Fig. 3 a and 3b are fine, very homogenous and show uniform distribution of the p-phase. After the heat treatment of 1030°C a globular structure is presented, with it having grains of P-phase in strips parallel to the extrusion direction, while the material heat treated at 1270°C exhibits a very homogenous, fully lamellar structure with uniformly distributed p-grains (Fig 3b).

The colony size of the alloy Ti-45Al-5Nb-2Mo has a value of between 20 to 3Oµm and is therefore at least about 5 times smaller than in the fully laminar structure of y-titanium aluminide alloy. Moreover, in the p-phase the y-phase has been eliminated so that the P-grains are very finely subdivided. Therefore, in summary, a very fine and homogenous structure has been achieved.

Tests have shown that this fine and homogenous structure morphology after heat treatment is present for the entire high temperature range up to 1320°C. The structures show clearly that over the entire temperature range relevant for the manufacturing processes a sufficient volume of the P-phase is provided and the grain growth is effectively suppressed.

In tension tests carried out on the material which was heat treated at 1030°C, at room temperature a stretch limit of 867 MPa, a tensile strength of 816 MPa and a plastic elongation at rupture at 1.8% were measured.

Fig. 4 shows measured tension-elongation curves from test of the alloy Ti-45Al-5Nb-2Mo in tension tests. The test material was extruded at 1250°C and subsequently subjected to a heat treatment for two hours at 1030°C and was then subjected to an oven cooling. The curves taken at 700°C and 900°C show that the alloy is suitable for many high temperature applications. By the alloying of a small amount of molybdenum a very uniform microstructure in the alloy is achieved so that this alloy can be well used as a high temperature work material.

Moreover in Fig. 4 the results of a tension test at room temperature (25°C) on the material of the invention is illustrated, with the tension a in MPa being shown against the elongation e in %. Thereby an elongation limit increase was found which otherwise up to now has not been observed for y-titanium aluminide alloys. This represents an indication of an especially fine and homogenous structure. The elongation limit increase indicates that the material can react to local tensions by plastic flow, which is very beneficial for ductility and damage resistance.

The homogeneity of the alloy of the invention in the region of relevant processing temperatures is not dependent on technically unavoidable fluctuations of the temperature or of the composition.

The titanium aluminide alloys of the invention are made through the use of metallurgical casting or powdered metal techniques. For example, the alloys of the invention can be processed by hot forging, hot pressing and hot extrusion and hot rolling.

The invention offers the advantage that despite the fluctuations of the alloying composition appearing with the industrial finishing and unavoidable processing

requirements as previously, a titanium aluminide alloy with very uniform microstructure

and high strength has been made available.

The titanium aluminide alloy of the invention achieve high strength up to a temperature in the region of 700°C to 800°C as well as good room temperature ductility. Therefore the alloys are suitable for numerous areas of application and can for example be used for highly loaded components or as titanium aluminide alloys for exceptionally high temperatures.

We Claim:

1.	An alloy made on the basis of titanium aluminide through the use of melting and

powdered metallurgical techniques the alloy comprising Ti-z Al-y Nb where 44.5 Atom

% is  z  47 Atom %, and where 5 Atom % is  y  10 Atom %, and the alloy

containing molybdenum (Mo) in between 0.1 Atom % to 3 Atom %.

2.	An alloy as defined by claim 1 wherein 44.5 Atom % is  z  45.5 Atom %.

3.	An alloy on the basis of titanium aluminide made with the use of melting and

powdered metallurgical techniques the alloy comprising Ti-z Al-y Nb-x B where 44.5

Atom % is  z  47 Atom % and where 5 Atom % is  y  10 Atom % and 0.05 Atom

% is  x  0.8 Atom % and wherein the alloy contains molybdenum (Mo) in the region

of between 0.1 Atom % to 3 Atom %.

4.	An alloy as defined by claim 3 wherein 44.5 Atom % is  z  45.5 Atom %.

5.	An alloy on the basis of titanium aluminide made with the use of melting and

powdered metallurgical techniques the alloy comprising Ti-z Al-y Nb-w C where 44.5

Atom %  is  z  47 Atom %, and where 5 Atom % is  y  10 Atom % and 0.05 Atom

% is  w  0.8 Atom %, and wherein the alloy contains molybdenum (Mo) in the region

of between 0.1 Atom % to 3 Atom  %.

6.	An alloy as defined by claim 5 wherein 44.5 Atom % is  z  45.5 Atom %.

7.	An alloy as defined by claim 5 wherein the alloy contains molybdenum in the

region of between 0.5 Atom % to 3 Atom %.

8.	An alloy on the basis of titanium aluminide made with the use of melting and

powdered metallurgical techniques the alloy comprising Ti-z Al-y Nb-x B-w C where

44.5  Atom %  is  z  47 Atom %, and where 5 Atom % is  y  10 Atom % and 0.05 Atom % is  x  0.8 Atom % and 0.05 Atom % is  w  0.8 Atom  %, and wherein the alloy contains molybdenum (Mo) in the region of between 0.1 Atom % to 3 Atom %.

9.	An alloy as defined by claim 8 wherein 44.5 Atom %  z  45.5 Atom %.

10.	A construction component made from an alloy according to one of claim 1 or 2.

11.	A construction component made from an alloy according to one of claim 3 or 4.

12.	A construction component made from an alloy according to one of claim 5 to 7.

13.	A construction component made from an alloy according to one of claim 8 or 9.

Documents:

				http://ipindiaonline.gov.in/patentsearch/GrantedSearch/viewdoc.aspx?id=/Yvnpi5Fb/gH3Hcgq3iIgw==&amp;loc=+mN2fYxnTC4l0fUd8W4CAA==

« Previous Patent

Next Patent »

Patent Number	279425	

Indian Patent Application Number	3666/DELNP/2007	

PG Journal Number	04/2017	

Publication Date	27-Jan-2017	

Grant Date	20-Jan-2017	

Date of Filing	16-May-2007	

Name of Patentee	GKSS-FORSCHUNGSZENTRUM GEESTHACHT GMBH	

Applicant Address	MAX-PLANCK-STRASSE 1, 21502 GEESTHACHT (DE)	

Inventors:

#	Inventor's Name	Inventor's Address	

1	OEHRING, MICHAEL	BESENHORST 30, 21502 GEESTHACHT (DE)	

2	PAUL, JONATHAN	BERGEDORFER STRASSE 105,21029 HAMBURG (DE)	

3	LORENZ, UWE	KLEINE BRUCKENSTRASSE 2, 21357 BARDOWICK (DE)	

4	APPEL, FRITZ	SCHULSTRASSE 2C, 21502 GEESTHACHT (DE)	

PCT International Classification Number	C22C 14/00	

PCT International Application Number	PCT/EP2005/009402	

PCT International Filing date	2005-09-01	

PCT Conventions:

#	PCT Application Number	Date of Convention	Priority Country	

1	10 2004 056 582.1	2004-11-23	Germany	

© All Indian Patents, 2013-2021.

  Patent data available in the public domain from Indian Patents Office, Department of Industrial Policy and Promotions, Ministry of Commerce and Industry, Government of India.

File: patents/279426-apparatus-for-the-liquid-phase-polymerization-of-olefins.html
Indian Patents. 279426:"APPARATUS FOR THE LIQUID-PHASE POLYMERIZATION OF OLEFINS"

Indian Patents

Recently Granted Patents

  Recently Published Patents

Title of Invention	"APPARATUS FOR THE LIQUID-PHASE POLYMERIZATION OF OLEFINS"

Abstract	An apparatus for the liquid-phase polymerization of one or more a-olefins comprising: a first reactor selected from a loop reactor or a continuously stirred tank reactor; at least a downstream loop reactor; a connection line for transferring a polymer slurry from said first reactor to said downstream loop reactor, said connection line comprising: one or more adjacent pipes arranged at progressively increasing heights, each pipe forming with a horizontal direction (x) an angle a greater than the angle of rest of the obtained polymer; an on-off valve positioned flush with the wall of said downstream loop reactor.	

Full Text	 

TITLE: Apparatus for the liquid-phase polymerization of olefins

The present invention relates to an apparatus for polymerizing olefins comprising a sequence of at least two loop reactors and transfer means for conveying polymer slurry from a loop reactor to another loop reactor. The invention also relate to a process for the liquid-phase polymerization of olefins carried out in a sequence of at least two loop reactors. The use of catalysts with high activity and selectivity of the Ziegler-Natta type and, more recently, of the metallocene type has led to the widespread use on an industrial scale of processes in which the olefin polymerization is carried out in a liquid-phase or a gas-phase in the presence of a solid polymerization catalyst. Several reactions for polymerizing different olefins may be catalyzed by a Ziegler-Natta polymerization catalyst, thus producing olefin homopolymers and copolymers, such as ethylene and propylene (co)polymers. A Ziegler-Natta catalyst comprises a solid catalytic component based on a transition metal compound, such as a titanium tetrachloride, and an organometallic compound acting as the catalyst activator, such as an aluminium alkyl compound.

When reacting in a liquid-phase the polymerization may be performed under slurry conditions, where the obtained product consists of solid polymer particles in a suspension of liquid monomers (bulk polymerization), or alternatively, a suspension of polymer in the monomers mixed together with an inert polymerization solvent.

It is known to carry out the olefin polymerization under slurry conditions in one or more loop reactors. This type of reactor is widely used in the production of polyethylene and polypropylene. The polymer slurry is continuously circulated inside the loop reactor by a circulation pump to maintain a homogeneous dispersion of the solid polymer in the liquid reaction medium. Polymer slurry is withdrawn from the reactor and may be concentrated so that the solid content at the reactor outlet is higher than the solid content inside the loop reactor. Traditionally, this increase in the slurry concentration has been achieved by using settling legs at the discharge from the loop reactor: settling legs operate on a batch principle to recover the product. The concentrated polymer slurry is successively transferred to a flash tank, where most of the diluent and unreacted monomers are flashed off, so as to separate the solid polymer at the bottom of the flash tank.

It is also known that the catalyst prepolymeration helps in improving the morphological stability of the catalyst particles, reducing the probability of breakage of portions of them. The prepolymerisation treatment involves the contact for short residence times between the

catalyst granules and small amounts of a polymerizable olefin.

Usually during the catalyst prepolymerization the operating conditions of temperature, average residence time and monomer concentration are selected so as to limit the advancing of the polymerization reaction and to achieve a low polymerization degree. In fact, if the monomers were added at high concentrations and/or at high values of temperature, for instance higher than 40°C, a violent reaction would take place with the consequence of fragmenting the catalyst particles. At the outlet of the prepolymerization reactor a more resistant prepolymerized catalyst system is obtained, which may be successfully used in subsequent polymerisation steps with a low risk of breaking it.

Loop reactors or stirred tank reactors of a reduced size may be suitably exploited to perform the prepolymerization treatment. At the outlet of the prepolymerization reactor the slurry containing the prepolymerized catalyst has to be transferred to a single polymerization reactor or to a sequence of more polymerization reactors to perform a multistage polymerization process. Multiple interconnected loop reactors can be used to perform the olefin polymerization process.

However, problems associated with the transfer of the polymer slurry between the serially connected slurry reactors can occur. During the normal operation of the polymerization apparatus a predefined pressure gradient along the transfer lines ensures a continuous transfer of polymer slurry between the interconnected loop reactors with a low risk of plugging the transfer lines. Also the granules of polymer eventually formed outside the loop reactors in the transfer lines are suitably dragged by the continuous flow of slurry and do not represent a risk of obstructing the transfer conduits. Nevertheless, when it becomes necessary to stop the polymerization plant, due to safety reasons or emergency situations, there is the need of completely emptying the prepolymerizator, the polymerization reactors and also the transfer lines cormecting the sequence of loop reactors. While the loop reactors can be easily emptied through the emergency on-ofF valves placed at the bottom of the vertical legs which constitute the loop reactor, problems can arise in correspondence of the transfer pipes connecting each other the loop reactors.

Depending on the particular mutual arrangement of the multiple loop reactors and interconnecting transfer pipes, it can occur, in case of a polymerization stop, that the transfer pipes carmot be completely emptied, so that a certain amount of polymer slurry, unreacted monomers and catalyst components remain entrapped inside the transfer pipes: the polymerisation reaction proceeds and the growing polymer particles can seriously plug the transfer pipes between the interconnected loop reactors. This drawback is remarkable also if

the upstream reactor is a stirred tank reactor, and is particularly severe if the upstream reactor is used for the catalyst prepolymerization, due to the particularly high activity of the prepolymered catalyst flowing in the transfer line.

Due to the above drawback, the polymerization plant cannot be restarted after the emergency stop, being necessary to clean the transfer pipes removing the sohd obstructions: only after a complete removal of the polymer agglomerates, it is possible to restart the plant. Due to the length of the transfer pipes, said cleaning operation is complex and expensive, and also implies a considerable waste of time. Moreover, the polymerization plant is totally inactive during the cleaning operation, so that the productivity of the polymerization plant is prejudiced with a considerable waste of money.

In view of the foregoing, there is the need of providing an improvement in the arrangement of multiple loop reactors for the olefin polymerization, so as to avoid a waste of time and money for cleaning the interconnecting transfer pipes after any stop of the polymerization apparatus. It is therefore a first object of the invention an apparatus for the liquid-phase polymerization of one or more a-olefins comprising:

-	a first reactor selected from a loop reactor and a continuously stirred tank reactor;

-	at least a downstream loop reactor;

-	a connection line for transferring a polymer slurry from said first reactor to said downstream loop reactor, said connection line comprising:

-	one or more adjacent pipes arranged at progressively increasing heights, each pipe forming with a horizontal direction (x) an angle a greater than the angle of rest of the obtained polymer;

-	an on-off valve positioned flush with the wall of said downstream loop reactor.

The polymerization apparatus of the invention considerably decreases the risk of having solid

obstructions in the transfer line connecting a first loop reactor to a downstream loop reactor.

This advantage is particularly remarkable in case of a hah of the polymerization plant for

safety reasons, emergency situations, or maintenance problems.

The first reactor of the present invention is preferably a loop reactor used to carry out the

prepolymerization of the catalyst system. According to a preferred embodiment of the

invention, the first reactor is a loop reactor less bulky than the downstream loop reactor.

Typically, the ratio ViA^2 is lower than 0.4, preferably in a range from 0.05 to 0.2, wherein

Vi=first reactor volume and V2=downstrcam reactor volume.

As known to the person skilled in the art, the polymerization loop reactors are generally

formed by two or more vertical legs, which are joined each other by means of top and bottom

bends, so as to generate a loop structure. According to a preferred embodiment, the first loop reactor of the present invention comprises from 2 to 4 vertical legs, while the downstream loop reactor comprises from 4 to 8 vertical legs.

The bottom portion of the vertical legs is provided with an on-off emergency valve for empting the loop reactor in case of emergency or maintenance reasons. According to an alternative embodiment, said on-off emergency valve to be opened in emergency situation may be placed on the bottom bends of the loop reactors.

The connection line for transferring the polymer slurry from the first reactor to the downstream loop reactor is formed by one or more adjacent pipes arranged at progressively increasing heights: this means that the outlet of said connection line is placed at a height higher than its inlet. Furthermore, the higher end of said connection line is endowed with an on-off valve positioned flush with respect to the wall of the downstream loop reactor. Preferably a piston valve is used as the on-ofF valve placed at the higher end of the connection line.

As said, each pipe of the above connection Hne forms an angle a with the horizontal direction (x), said angle a being greater than the angle of rest of the obtained polymer. As known to the person skilled in the art, the angle of rest or repose is defined as the maximum slope at which an arriount of any powdered solid material will stand without sliding, or will come to rest when poured or dumped on a slope. With reference to a polymer powder, the angle of rest is a parameter providing an indicative measurement of the flowability of the polymer itself Of course, the angle of rest depends on the particular polymer: higher is the angle of rest, lower is the polymer flowability. The angle of rest of a particular polymer can be easily measured as described successively in correlation with Fig 4.

During regular polymerization conditions the predefined pressure gradient existing between the first reactor and the downstream loop reactor is such to ensure the continuous transfer of polymer slurry between the two reactors: the on-off valve at the higher end of the transfer line is maintained open, so as to allow the entry of polymer slurry into the downstream loop reactor. Obviously, the emergency valves placed on the bottom bends of the loop reactors arc maintained completely closed.

In case of an emergency stop, the particular arrangement of the polymerization apparatus of the invention prevents the polymer slurry from remaining entrapped in the transfer line. In fact, the emergency valves placed on the bottom bends of the reactors arc open, so as to quickly empty the loop reactors. Simultaneously, the on-off valve on the top of the transfer line becomes completely closed, thus avoiding any reflow of polymer slurry back from the

downstream reactor into the transfer line.

Due to gravity and depressurization of the system the polymer slurry present inside the

transfer line can flow back to the first loop reactor. In fact, the pipes of the connection line are

sloped of an angle a higher the  angle of rest of the produced polymer, so that the polymer

particles can flow back to the first loop reactor and are successively discharged by means of

the emergency on-off valve positioned on the bottom bend of the first loop reactor.

The above technical features of the transfer line makes the polymerization apparatus of the

invention automatically cleaned in case of a sudden stop of the polymerization plant: the

transfer line connecting the first and the second reactor can be quickly emptied, and any

possible obstruction of the connection line due to further polymerization reaction is avoided.

Therefore, waste of time due to the cleaning of the connection pipes between the loop

reactors,  and  also  waste of money  and productivity of the polymerization plant are

advantageously avoided.

According to a preferred embodiment of the apparatus of the invention, the prepolymerization

loop reactor of volume VI is conveniently arranged, along the vertical direction, between the

upper and the bottom bends of the loop reactor of volume V2. As regards the horizontal

direction, it may be suitably arranged in the space comprised between two successive vertical

legs of the loop reactor V2. This preferred arrangement is shown in detail in connection with

Fig. 3 and gives the remarkable advantage of making less bulky the whole polymerization

plant.

The invention will be better understood and carried into effect with reference to the attached

drawings, in which an illustrative and non-limiting embodiment of the invention is shown.

Figure  1  is  a  schematic  view  of a polymerization  apparatus to  perform  the  olefin

polymerization according to the invention;

Figure 2 is a schematic view of a first loop reactor, a downstream loop reactor and the

respective connection line;

Figure 3 is a schematic view, which highlights the mutual position of the first loop reactor and

the downstream loop reactor according to a preferred embodiment of the invention.

Figure 4 shows a method useful to calculate the angle of rest of a polymer.

By way of an example, the polymerization apparatus of Fig. 1 can be employed in the

production of propylene (co)polymers by means of a Ziegler-Natta catalyst. Ethylene and 1-

butene may be used as comonomcrs. The apparatus comprises a catalyst preparation tank 1, a

first loop reactor 10 to perform the catalyst prepolymerization, a connection line 50 and a

downstream loop reactor 20.

A solid catalyst component C coming from a catalyst hopper 3, and a mixture 4 containing a

solvent, an Al-alkyl compound as the catalyst activator, and optionally an electron donor

compound, are fed to the catalyst preparation tank 1.

The catalyst preparation tank 1 comprises a stirrer 5 for stirring the solid catalyst particles and

the above-mentioned  components.  The activated catalyst discharged  from the catalyst

preparation  tank  1  merges  into  a  line  M  feeding  the  monomer  to  the  inlet  of a

prepolymerization reactor 10.

The loop reactor 10 of volume Vl comprises an axial flow pump 11, which provides the

continuous circulation of the slurry inside the loop reactor 10. The loop reactor 10 is provided

with an external jacket 15 in which water is made to circulate at the suitable temperature to

maintain the desired operative conditions inside the loop reactor 10.

A slurry S containing the prepolymerized catalyst is discharged from the loop reactor 10. Said

slurry S is fed to the downstream loop reactor 20 through the transfer line 50 having the

arrangement and technical features claimed in the present invention. The transfer line 50

continuously conveys the polymer slurry S to an inlet in the downstream loop reactor 20.

Suitable amounts of monomers are introduced via line M' into the downstream loop reactor

20.

The polymerization reactor 20 of volume V2 comprises an axial flow pump 21, which

provides the continuous circulation of the polymer slurry inside the loop reactor 20. The loop

reactor 20 is provided with an external jacket 25, in which water is circulated at a proper

temperature in order to maintain the polymerization temperature at the desired values.

A polypropylene slurry S' containing polypropylene, unreacted monomers and catalyst

residues is discharged from the loop reactor 20 and is continuously transferred via line 40 to a

steam jacketed pipe 41, so as to ensure monomer evaporation during the polymer conveyance

to a flash tank 42, operated at a pressure lower than the polymerization pressure.

A gaseous stream of uiu-eacted monomers is collected at the top of the flash tank 42 and is fed

via line 43 to a condenser 44, where the unreacted monomers are condensed before their

recycle to the loop reactor 20. Make-up liquid monomers are also introduced via line 46 into a

supply tank 45, from which said liquid monomers are fed via line 48 to the loop reactor 20 by

means of a pump 47.

The polypropylene particles separated at the bottom of the flash tank 42 are conveyed via line

P to the finishing section of the polymerization plant comprising polymer steaming, drying,

extrusion and pelletization (not shown).

With reference to Figure 2 the polymerization apparatus of the invention is shown in detail.

The prepolymerisation reactor 10 comprises tv,'o vertical legs 12 joined together by a lower

bend 13 and an upper bend 14. The two vertical legs 12 are partly surrounded by a cooling

jacket 15, in which water is made to circulate. The suction of the axial flow pump 11 causes

the circulation of the sluiry of prepolymer S inside the loop reactor in the direction indicated

by the arrow Fl.

The bottom bend 13 of the loop reactor 10 is provided with an on-off emergency valve 56 for

empting the vertical legs of the loop reactor 10 in case of emergency or safety reasons.

The slurry S obtained from the prepolymerisation reactor 10 is fed to the first polymerisation

reactor 20 through the transfer line 50, extending from the outlet 10c of the prepolymerisation

reactor 10 to the inlet 20b in the downstream polymerisation reactor 20.

The loop reactor 20 is provided with four vertical legs 22a, 22b, 22c and 22d, a first and

second bottom bend 23a, 23b, a fu-st and second upper bend 24a, 24b. The suction of the axial

flow pump 21 is such that the polymer slurry S' circulates inside the loop reactor 20 in the

direction indicated by the arrow F2.

The first vertical leg 22a and the second vertical leg 22b are reciprocally connected through

the first bottom bend 23a, while the third vertical leg 22c and the fourth vertical leg 22d are

reciprocally connected through the second bottom bend 23b. The first vertical leg 22a and the

fourth vertical leg 22d are reciprocally connected through the first upper bend 24a, while the

second vertical leg 22b and the third vertical leg 22c are reciprocally connected through the

second upper bend 24b.

Preferably, the outlet 10c from the prepolymerisation reactor 10 is placed on the upper bend

14 of the first loop reactor 10, while the inlet 20b of the downstream loop reactor 20 is placed

on the second upper bend 24b of the loop reactor 20.

The outlet 20c from the polymerisation reactor 20 is preferably arranged in correspondence of

the bottom bend 23b, i.e. far from the delivery zone of the axial flow pump 21, so that the

polymer slurry fed into the polymerisation reactor 20 at the inlet 20b flows for more than half

loop circuit before being discharged from the outlet 20c. The bottom bends 23a and 23b of the

loop reactor 20 are respectively provided with on-off emergency valves 57 and 58 for empting

the loop reactor 20 in case of safety reasons.

The connection line  50 for conveying the  slurry S  from the loop reactor  10 to the

polymerisation reactor 20 comprises an on-off piston valve 55, which is positioned flush with

the wall of the upper bend 24b of the downstream loop reactor 20. The connection line 50 is

formed by adjacent pipes 50a, 50b arranged at progressively increasing heights from the

prepolymerisation reactor 10 to the polymerisation reactor 20, each pipe 50a, 50b defining

with a horizontal direction x an angle a greater than an angle of rest of the produced polymer. The adjacent pipes forming the connection line 50 may be also differently sloped with respect to the horizontal direction x. Preferably the value of the above angle a is comprised between about 50° and 90°, more preferably between from 70° to 90°.

In case of polypropylene particles the typical angle of rest 9 is of about 30°, so that in the arrangement of Fig. 2 the pipes 50a, 50b are tilted of an angle a higher than 30° with respect to the horizontal direction x.

In the embodiment of Figure 2 the first pipe 50a, starting from the outlet 10c of the reactor 10, is vertically oriented, thus forming with the horizontal direction x an angle of 90°. The second pipe 50b, extending up to the inlet 20b of the loop reactor 20, forms with the horizontal direction x an angle of about 60°. i.e. liigher than the angle of rest 9 of the polypropylene. In case of an emergency stop of the polymerization process, the arrangement of Fig. 2 prevents the polymer slurry from remaining entrapped in the transfer line 50. In fact, the emergency valve 56 arranged on the bottom bend 13 of the loop reactor 10 may be opened, so as to quickly discharge the polymer slurry from the loop reactor 10. Also the emergency valves 57 and 58 arranged on the bottom bends 23a and 23b of the loop reactor 20 may be opened, so as to quickly empty the loop reactor 20. Simultaneously, in case of an emergency stop the on-off piston valve 55 on the top of the transfer line 50 should be completely closed, thus avoiding any reflow of polymer slurry back from the loop reactor 20 into the transfer line 50.

Due to gravity and sloping of the pipes 50a, 50b, the polymer slurry S flowing in the transfer line 50 cannot settle on the pipes 50a, 50b, but it can flow back to the first loop reactor 10, from which is discharged via the emergency on-off valve 56. Therefore, the formation of polymer chunks in the transfer line 50 is avoided and the polymerization apparatus is auto-cleaned. No polymer residues remain entrapped in the traiLsfer line 50, so that, once solved the emergency or maintenance problems, the polymerization process can be restarted, without waste of time caused by cleaning operations.

With reference to Figure 3, a preferred arrangement of the loop reactor 10 and the downstream loop reactor 20 is shown. According to this embodiment, the special arrangement of the loop reactor 10 is such that it is positioned inside the overall dimension of the polymerisation reactor 20. This is possible since the prepolymerisation reactor 10 has a volume Vj that is considerably smaller than volume V2 of the polymerisation reactor 20. The loop reactor 10 is arranged, along the vertical direction, between the upper bend 24b and the bottom bend 23b of the loop reactor 20 and, simultaneously, along the horizontal

direction, it is positioned between two adjacent vertical legs of the loop reactor 20, in

particular between the vertical legs 22c and 22d. The preferred arrangement of Fig. 3 makes

less bulky the whole polymerization plant.

With reference to the Figure 4, a simple method for the calculation of the angle of rest is

shown. The polymer to be subjected to measurement is introduced in a container 200

comprising an inlet 201, a central body 202 of cylindrical shape with a height Ml of about 10

cm, and a discharging portion 203. Said discharging portion has a conical shape and is

provided with a wall 204 tihed of about 35° in relation to the vertical direction: an orifice 205

is placed at the bottom end of the discharging portion 203.

The polymer is introduced in the container 200 through the inlet 201 while maintaining closed

the orifice 205. Once the container 200 is almost full of polymer P, the orifice 205 is opened

and the polymer P falls down through the orifice 205 and settles on a horizontal plane 206,

thus forming a cone 207 of polymer particles.

The distance between the orifice 205 and the plane 206 is of about 10 cm. The value of the

height Mj of the cone 207 depends on the friction between the adjacent polymer particles and

their mutual sliding tendency (flowability). The height M3 and the diameter M4 of the cone

207 arc measured, and the angle of rest 9 of the specific polymer P can be calculated by

means of the following formula:

Tang 9= M?/R, wherein R is the radius of cone 207, i.e. R=M4/2.

As said, the measured angle of rest 9 is a parameter providing an indicative measurement of

the polymer flowability: the higher is the angle of rest 9, the lower is the poljmier flowability.

The polymerization apparatus of the invention described in the Figs 1-3 enables to carry out

the polymerization of olefins with a very low risk of having solid obstructions in the transfer

line connecting the loop reactors.

It is therefore a second object of the invention a process for the liquid-phase polymerization of

one or more a-olefins in presence of a polymerization catalyst, the process comprising:

a)	prepolymerizing said catalyst in a liquid medium in a first reactor to obtain a polymer slurry with a polymerization degree from 60 to 800 g per gram of solid catalyst component;

b)	polymerizing said one or more a-olefins in at least a downstream loop reactor; wherein the polymer slurry is transferred from said first reactor to said downstream loop reactor by means of a connection lines comprising:

one or more adjacent pipes arranged at progressively increasing heights, each pipe forming with a horizontal direction an angle greater than a rest angle of the obtained polymer;

an on-off valve positioned flush with the wall of said downstream loop reactor. The prepolymerization step a) is carried out in a first reactor selected fi"om a loop reactor or a continuously stirred tank reactor. According to a preferred embodiment, said first reactor is a loop reactor of volume VI, with V]A^2 lower than 0.4, wherein V2 is the volume of the downstream loop reactor.

As regards the polymerization catalyst system fed to step a), a Ziegler-Natta catalyst, a metallocene catalyst, or a chromium based catalyst can be used.

A Ziegler-Natta catalyst system comprises the catalysts obtained by the reaction of a transition metal compound of Ti, V, Zr, Cr, and Hf with an organometallic compound of group 1, 2, or 13 of the Periodic Table of element.

A metaIlocene-ba,sed catalyst system comprises at least a transition metal compound containing at least one JI bond and at least an alumoxane or a compound able to form an alkylmetallocene cation.

The liquid medium of step a) comprises liquid alpha-olefin monomer(s), optionally with the addition of an inert hydrocarbon solvent. Said hydrocarbon solvent can be either aromatic, such as toluene, or aliphatic, such as propane, hexane, heptane, isobutane, cyclohexane and 2,2,4-trimcthylpentanc. The amount of hydrocarbon solvent, if any, is lower than 40% by weight with respect to the total amount of alpha-olefins, preferably lower than 20% by weight. Preferably step a) is carried out in the absence of inert hydrocarbon solvents.

The average residence time is the ratio between the volume of the loop reactor and the volumetric rate flow of polymer slurry discharged from said reactor. This parameter in step a) generally ranges from 2 to 40 minutes and can be modified by increasing or decreasing the output flow rate of the polymer slurry from the reactor. Said residence time preferably ranges from 10 to 25 minutes.

The operating conditions in step a) are such that the temperature is comprised between 10°C and 50°C, preferably between 20°C and 40°C, so as to limit the polymerization degree in step a) at values in the range from 60 to 800 g per gram of solid catalyst component, preferably from 150 to 400 g per gram of solid catalyst component.

Step a) is further characterized by a low concentration of solid in the slurry, typically in the range from 50 g to 300 g of solid per liter of slurry.

The above mentioned values of temperatures, residence times, and low solid concentrations enable the catalyst to be preserved; in fact, if the monomers were added at high concentrations a violent reaction would take place that would fragment the catalyst. A slurry containing prepolymerized catalyst particles is discharged from the loop reactor of

step a), said slurry being conveyed to the downstream loop reactor by means of the transfer line of the present invention. In the polymerization step b) temperatures comprised between 50°C and 95°C, preferably from 65 to 85°C are maintained, while the operating pressure is between 2.0 and 10 Mpa, preferably between 2.5 and 5.0 MPa.

The residence time of the slurry in the loop reactor of step b) is comprised between 10 min and 90 min, preferably between 20 min and 60 min.

Hydrogen is generally used as a chain transfer agent to adjust the molecular weight of the produced polyolefin. The total amount of H2 fed to the polymerization loop reactor is less than 50000 ppm, preferably 100-15000 ppm weight, based on the total feed of monomers. The monomers to be polymerized in step b) are one or more a-olefins of formula CH2=CHR, where R is hydrogen or a hydrocarbon radical having I-12 carbon atoms. Preferably, said a-olefin is propylene: in this case the propylene concentration is comprised between 60 and 100% by weight, preferably between 75 and 95%, based on the total amount of Uquid present in the loop reactor. The remaining part of liquid may comprise an inert hydrocarbon, if present, and one or more a-olefin comonomers in case of copolymerization. The preferred comonomer is ethylene.

The polyolefin slurry coming from the polymerization loop reactor may be transferred to a further polymerization step carried out in a liquid-phase or a gas-phase reactor, or to a flash tank having the function to separate the solid polymer particles from the liquid phase.

CLAIMS

1.	An apparatus for the liquid-phase polymerization of one or more a-olefins comprising:

-	a first reactor selected from a loop reactor or a continuously stirred tank reactor;

-	at least a downstream loop reactor;

-	a connection line for transferring a polymer slurry from said first reactor to said downstream loop reactor, said connection line comprising;

-	one or more adjacent pipes arranged at progressively increasing heights, each pipe forming with a horizontal direction (x) an angle a greater than the angle of rest of the obtained polymer;

-	an on-off valve positioned flush with the wall of said downstream loop reactor.

2.	The apparatus according to claim 1, wherein said first reactor is a loop reactor of volume V1 with a ratio V1A/2 lower than 0.4, wherein V2 is the volume of the downstream loop reactor.

3.	The apparatus according to claim 2, wherein the ratio V1/V2 is comprised between 0.05 and 0.2.

4.	The apparatus according to claim 1, wherein said first loop reactor comprises from 2 to 4 vertical legs, joined each other by means of top and bottom bends.

5.	The apparatus according to claim 1, wherein said downstream loop reactor comprises fi-om 4 to 8 vertical legs, joined each other by means of top and bottom bends.

6.	The apparatus according to claim 1, wherein said angle a is comprised between 50° and 90°.

7.	The apparatus according to claims 4 or 5, wherein said vertical legs are provided with on-off emergency valves for empting the loop reactor.

8.	The apparatus according to claims 4 or 5, wherein said bottom bends are provided with on-off emergency valves for empting the loop reactor.

9.	The apparatus according to claim 2, wherein said first loop reactor is arranged, along the vertical direction, between the upper and the bottom bends of said downstream loop reactor.

10.	The apparatus according to claim 2, wherein said first loop reactor is arranged, along the horizontal direction, between two successive vertical legs of said downstream loop reactor.

11.	A process for the liquid-phase polymerization of one or more a-olefins in presence of a polymerisation catalyst, the process comprising:

a)  prepolymerizing said catalyst in a liquid medium in a first reactor to obtain a

polymer slurry with a polymerization degree from 60 to 800 g per gram of solid

catalyst component;

b)  polymerizing said one or more a-olefins in at least a downstream loop reactor;

wherein the polymer slurry is transferred from said first reactor to said downstream

loop reactor by means of a connection lines comprising:

- one or more adjacent pipes arranged at progressively increasing heights, each pipe forming with a horizontal direction an angle greater than a rest angle of the obtained polymer;

an on-off valve positioned flush with the wall of said downstream loop reactor.

12.	The process according to claim 11, wherein said polymerization catalyst is selected

from Ziegler-Natta, metailocene, chromium based catalysts.

13.	The process according to claim 11, wherein said liquid medium comprises liquid alpha-

olefm monomer(s), optionally with the addition of an inert hydrocarbon solvent.

14.	The process according to claim 11, wherein the average residence time in step a) ranges from 2 to 40 minutes.

15.	The process according to claim II, wherein the operating temperature in step a) is comprised between 10°C and 50°C.

16.	The process according to claim 1 ], wherein the polymerization degree in step a) is from

150 to 400 g per gram of solid catalyst component.

17.	The process according to claim 11, wherein in case of a polymerization stop the

polymer slurry is removed from said first and downstream reactors by means of on-off

emergency valves provided on the bottom bends of the reactors.

18.	The process according to claim 11, wherein in case of a polymerization stop said on-off

valve arranged on said transfer line is closed and the polymer slurry inside the transfer

line flows back to said first reactor.

Documents:

				http://ipindiaonline.gov.in/patentsearch/GrantedSearch/viewdoc.aspx?id=16YYPMZakNQLLLlubsh4Fw==&amp;loc=egcICQiyoj82NGgGrC5ChA==

« Previous Patent

Next Patent »

Patent Number	279426	

Indian Patent Application Number	4555/CHENP/2009	

PG Journal Number	04/2017	

Publication Date	27-Jan-2017	

Grant Date	20-Jan-2017	

Date of Filing	03-Aug-2009	

Name of Patentee	BASELL POLIOLEFINE ITALIA S.r.l.	

Applicant Address	VIA PERGOLESI,25, I-20124 MILANO,	

Inventors:

#	Inventor's Name	Inventor's Address	

1	PENZO, Giuseppe	Via Segantini, 16, Montana di Curtatone, I-46047 Mantova, Italy	

2	DORINI, MAURIZIO	VIA TRIESTE, 11, I-46041 PORTO MANTOVANO,	

3	SABBIONI, SERGIO	VIA F.LLI NAVARRA, 1, MALBORGHETTO DI BOARA, I-44100 FERRARA,	

PCT International Classification Number	B01J 8/38	

PCT International Application Number	PCT/EP08/50946	

PCT International Filing date	2008-01-28	

PCT Conventions:

#	PCT Application Number	Date of Convention	Priority Country	

1	07101751.1	2007-02-05	EUROPEAN UNION	

© All Indian Patents, 2013-2021.

  Patent data available in the public domain from Indian Patents Office, Department of Industrial Policy and Promotions, Ministry of Commerce and Industry, Government of India.
