Repository: anandvc/allindianpatents

File: patents/279440-removable-adhesive-label-containing-high-tensile-modulus-polymeric-film-layer.html (part 1 of 2)
Indian Patents. 279440:REMOVABLE ADHESIVE LABEL CONTAINING HIGH TENSILE MODULUS POLYMERIC FILM LAYER

Indian Patents

Recently Granted Patents

  Recently Published Patents

Title of Invention	REMOVABLE ADHESIVE LABEL CONTAINING HIGH TENSILE MODULUS POLYMERIC FILM LAYER

Abstract	An adhesive label includes a polymeric first film layer that has a high tensile modulus. The label is useful in various labeling applications and especially in adhesive labeling of reusable and recyclable containers which require removal of the label during a washing process in a warm or hot washing fluid.	

Full Text	REMOVABLE ADHESIVE LABEL CONTAINING

HIGH TENSILE MODULUS POLYMERIC FILM LAYER

Cross-Reference to Related Application

[0001] The present application claims priority to U.S. Provisional Patent Application No.

61/164,694 filed March 30, 2009, which is incorporated by reference herein in its entirety.

Background of the Invention

Field of the Invention

[0002] The present invention involves a removable adhesive label that contains a high

tensile modulus polymeric film, a related labeled container, and a method of removing the label from a

container. The label is useful in various labeling applications and especially in adhesive labeling

applications involving reusable and recyclable containers.

Description of the Related Art

[0003] Labels are applied to numerous articles of commerce to convey information

regarding a manufacturer and a product. Articles of commerce include plastic, paper, metal and glass

containers for a multitude of consumer and industrial products such as for example bottled beverage

industry products. A particularly demanding labeling application is for reusable and recyclable beverage

bottles, especially for the bottled beer industry, where the label requirements generally include high

clarity visual aesthetics, abrasion resistance during processing and handling of beverage bottles,

resistance to any deleterious effects due to moisture during cold storage or a pasteurization process,

and removability of the label from the bottle during a washing process in a warm or hot washing fluid

such as for example a 50 to 90°C aqueous caustic solution where the removed label does not clog the

washing process equipment. The washing process allows the washed bottle to consequently be reused

or recycled. The washed bottle offers the flexibility of being refilled and relabeled for any number of

beverage products. Labels currently employed for reusable and recyclable beverage bottles include

paper labels and stretched, thermally shrinkable polymeric labels. Paper labels lack high clarity visual

aesthetics. Stretched, thermally shrinkable polymeric labels upon removal tend to curl up tightly into a

needle shape which can clog washing process equipment. Labels meeting the requirements for the

reusable and recyclable bottled beverage industry are desirable.

Brief Summary of the Invention

[0004] An exemplary embodiment of the present invention is a label where the label

comprises (a) a film having a first surface and a second surface and comprising a first film layer, and (b)

an adhesive layer having a first surface and a second surface and comprising an adhesive where the first

surface of the adhesive layer is adhesively joined to the second surface of the film, where the first film

layer comprises at least one thermoplastic polymer, the first film layer has a tensile modulus (American

Society for Testing and Materials, hereinafter "ASTM" D882) in a machine direction and/or a transverse

direction of at least 900 MPa after immersion in water for 3 minutes, and the first film layer has an

absolute areal dimensional change (ASTM D1204) of less than 5.0% after immersion in water at a

temperature of about 80°C for at least about 3 minutes.

[0005]	Another exemplary embodiment is the above described label where (c)(iv) the

thickness of the first film layer is greater than the thickness of the adhesive layer.

[0006] Another exemplary embodiment is the above described label where the first film

layer has a water absorption (ASTM D570) of less than 2.1% by weight after immersion in water at a

temperature of about 80°C for at least about 2 hours.

[0007]	Another exemplary embodiment is the above described label where the film is a

monolayered film.

[0008] Another exemplary embodiment is the above described label where the film is a

multilayered film.

[0009] Another exemplary embodiment is the above described label where the first film

layer comprises two or more layers where each of said two or more layers of the first film layer has a

tensile modulus (ASTM D882) in a machine direction and/or a transverse direction of at least 900 MPa

after immersion in water at a temperature of about 80°C for at least about 3 minutes and has an

absolute areal dimensional change (ASTM D1204) of less than 4.9% after immersion in water at a

temperature of about 80°C for at least about 3 minutes.

[0010] Another exemplary embodiment is the above described label where the film

comprises (d) a second film layer comprising at least one thermoplastic polymer where the second film

layer has a property selected from the group consisting of a tensile modulus (ASTM D882) in a machine

direction and a transverse direction below 900 MPa after immersion in water at a temperature of about

80oC for at least about 3 minutes, an absolute areal dimensional change (ASTM D1204) of at least 4.9%

after immersion in water at a temperature of about 80°C for at least about 3 minutes, and a

combination of the two foregoing properties.

[0011] Another exemplary embodiment is the above described label where the second film

layer comprises two or more layers where each of said two or more layers of the second film layer has a

property selected from the group consisting of a tensile modulus (ASTM D882) in a machine direction

and a transverse direction below 900 MPa after immersion in water at a temperature of about 80°C for

at least about 3 minutes, an absolute areal dimensional change (ASTM D1204) of at least 4.9% after

immersion in water at a temperature of about 80°C for at least about 3 minutes, and a combination of

the two foregoing properties.

[0012] Another exemplary embodiment is the above described label where the label

comprises a release liner having a first surface and a second surface where the first surface of the liner is

releasably attached to the second surface of the adhesive layer.

[0013] Another exemplary embodiment is a labeled container that includes the above

described label and a container where (i) the label is attached to the container having a vertical axis and

a horizontal axis where the second surface of the adhesive layer is adhesively joined to an outer surface

of the container, (ii) the machine direction or the transverse direction of the first film layer

circumferentially follows the horizontal axis of the container where the machine direction or the

transverse direction that circumferentially follows the horizontal axis of the container has a tensile

modulus (ASTM D882) of at least 900 MPa after immersion in water at a temperature of about 80oC for

at least about 3 minutes, and (iii) the label is removable from the container after immersion in a washing

liquid where the temperature of the washing liquid is at least 50°C and the label detaches from the

container.

[0014] Another exemplary embodiment is a method of removing a label from a container

that includes (i) providing the above described label, (ii) attaching the label to a circularly shaped

container having a vertical axis and a horizontal axis where the horizontal axis of the circularly shaped

container is parallel to the circumference of the container and the circumference of the container has a

circular shape, the second surface of the adhesive layer is adhesively joined to an outer surface of the

container, and the machine direction or the transverse direction of the first film layer circumferentially

follows the horizontal axis of the container where the machine direction or the transverse direction that

circumferentially follows the horizontal axis of the container has a tensile modulus (ASTM D882) of at

least 900 MPa after immersion in water at a temperature of about 80°C for at least about 3 minutes, and

(iii) removing the label from the container by immersing the container with the attached label in a liquid

where the temperature of the liquid is at least 50°C and the label detaches from the container.

[0015]	Other embodiments of the present invention will become apparent from the

following Detailed Description of the Preferred Embodiments taken in conjunction with the

accompanying Drawings and the appended Claims, all of which exemplarily illustrate the principles of

the present invention, but do not limit the invention.

Brief Description of the Drawings

[0016] The components in the figures of the appended drawings are not to scale.

Components appearing in more than one figure have been given the same reference number to show

the correspondence.

[0017] Figure 1A is a sectional view of a label containing two layers according to a preferred

embodiment.

[0018] Figure 1B is a sectional view of a label containing three layers according to a

preferred embodiment.

[0019]	Figure 1C is a sectional view of a label containing three layers according to a

preferred embodiment.

[0020]	Figure 1D is a sectional view of a label containing four layers according to a

preferred embodiment.

[0021] Figure 1E is a sectional view of a label containing four layers according to a

preferred embodiment.

[0022] Figure 2 is a perspective view of a first film layer of a label showing a machine

direction and a transverse direction.

[0023] Figure 3 is a sectional view of a label containing a release liner according to a

preferred embodiment.

[0024]	Figure 4 is a perspective view of a label attached to a cylindrically shaped container

according to a preferred embodiment.

Detailed Description of the Preferred Embodiments

[0025] Referring to Figure 4, a label 10, 20, 30, 40 or 50 of the present invention is useful in

commercial labeling applications that include labeling of articles of commerce such as for example

plastic, paper, metal and glass containers 72 for a multitude of consumer and industrial products. The

container can be any shaped container including a bottle, a jug, a jar or a drum. In an embodiment the

container is a glass beverage bottle having a cylindrically shaped body that includes a beer bottle. The

label, as described hereinbelow, on a labeled container has high clarity visual aesthetics, abrasion

resistance during processing and handling of the container, resistance to any deleterious effects due to

moisture during cold storage or a pasteurization process, and removability of the label from the

container during a washing process in a warm or hot washing fluid that includes a 50 to 100°C water

bath or aqueous caustic solution where the removed label does not clog the washing process

equipment.

First Film Layer

[0026]	Referring to Figures 1A, 1B, 1C, 1D and 1E the labels 10, 20, 30, 40 and 50 of the

present invention comprise a film that comprises a first film layer 12. The first film layer has a relatively

high stiffness in terms of tensile modulus after immersion in warm or hot water. In embodiments the

first film layer, after immersion in warm or hot water, has a relatively high stiffness in terms of tensile

modulus in a machine direction, in a transverse direction, or in both a machine direction and a

transverse direction. In embodiments of the invention the first film layer has an has a tensile modulus

(ASTM D882) in a machine direction and/or a transverse direction of at least 900 MPa (megapascals), at

least 1030 MPa, at least 1160 MPa, or at least 1260 MPa after immersion in water at a temperature of

about 80°C for at least about 3 minutes. Referring to Figure 2, the first film layer 12 has three directions

or dimensions to include a machine direction (MD) and a transverse direction (TD) where the machine

direction is the direction that the first film layer is advanced during its manufacture and the transverse

direction is the direction that is normal or perpendicular to the machine direction and the machine and

transverse directions lie in the largest areal plane of the first film layer. The third direction or dimension

of the first film layer is its thickness which is perpendicular to the areal plane containing the machine

and transverse directions. The first film layer has a relatively low two-dimensional change in area as

measured in the machine direction and the transverse direction after immersion in warm water. In

embodiments the first film layer has an absolute areal dimensional change (ASTM D1204) of less than

about 5.0%, less than 4,9%, less than 4.2% or less than 3.5% after immersion in water at a temperature

of about 80°C for at least about 3 minutes as measured in the machine direction and the transverse

direction. The absolute areal dimensional change can be a shrinkage which results in a reduction in the

area or can be an expansion which results in an increase in the area. Referring to Figures 1A, 1B and 1C

the thickness TFFL of the first film layer is greater than the thickness TAl of an adhesive layer 14 of the

label, and in other embodiments the thickness of the first film layer is at least 5% greater, at least 10%

greater, at least 20% greater, at least 30% greater, at least 40% greater, at least 50% greater, or at least

60% greater than the thickness of the adhesive layer. The first film layer has a relatively low level of

water absorption after immersion in warm water. In embodiments the first film layer has a water

absorption (ASTM D570) on a weight basis of less than about 2.1%, less than 1.6%, or less than 1.2%

after immersion in water at a temperature of about 80°C for at least about 2 hours. In other

embodiments the first film layer has a water absorption (ASTM D570) on a weight basis of 0.1 to 2%,

0.15 to 1.8%, or 0.2 to 1.6% after immersion in water at a temperature of about 80oC for at least about 2

hours.

[0027] The first film layer comprises at least one thermoplastic polymer. In embodiments

the at least one thermoplastic polymer of the first film layer comprises a polymer selected from the

group consisting of a polyolefin, a (meth)acrylate polymer, a styrene polymer, a polyester, a halogen-

containing polymer, a polycarbonate, a polyacrylonitrile, an aromatic polyether, an aromatic polyimide,

an aromatic polyamide-imide, and a mixture of two or more of any of the foregoing polymers. In other

embodiments the thermoplastic polymer of the first film layer comprises a polymer selected from the

group consisting of an isotactic polypropylene homopolymer, an isotactic polypropylene random

copolymer, a poly(alkyl methacrylate), a polystyrene homopolymer, an aromatic polycarboxylic acid

based polyester, a polylactic acid, a polycarbonate, an aromatic polyetherketone, an aromatic

polyetheretherketone, an aromatic polyether imide, an aromatic polysulfone, an aromatic

polyethersulfone, a polyphenylsulfone, an aromatic polyimide, an aromatic polyamide-imide, and a

mixture of two or more of any of the foregoing polymers. In other embodiments the thermoplastic

polymer of the first film layer comprises a polymer selected from the group consisting of a poly(methyl

methacrylate), a polystyrene homopolymer, a polycarbonate, an aromatic polyetherketone, an aromatic

polyetheretherketone, an aromatic polyether imide, an aromatic polysulfone, an aromatic

polyethersulfone, a polyphenylsulfone, an aromatic polyimide, an aromatic polyamide-imide, and a

mixture of two or more of any of the foregoing polymers.

[0028] The polyolefin of the first film layer includes homopolymers and copolymers of

olefins having 2 to 12 carbon atoms. The polyolefin includes isotactic polypropylene homopolymers

having a density of 0.88 to 0.92 g/cm3 and a melt flow rate (ASTM D1238) at 230oC/2.16 kg of 0.5 to 40

g/10 minutes and a melting point of 150 to 170°C, and isotactic polypropylene random copolymers

having a density of 0.88 to 0.92 g/cm3 and a melt flow rate (ASTM D1238) at 230°C/2.16 kg of 0.5 to 40

g/10 minutes and a melting point of 125 to 165°C where the isotactic polypropylene random copolymer

can contain on a weight basis 0.1 to 20% or 0.1 to 10% of at least one ethylene or C4 to C12 olefin

comonomer. The polyolefins are generally prepared by a polymerization using a metal based catalyst to

include a Ziegler-Natta or metallocene catalyst. Useful polyolefins include for example the isotactic

polypropylene homopolymer P4G4K-173X, from Flint Hills Resources of Wichita, KS, which has a density

of 0.9 g/cm3 and a melt flow rate (ASTM D1238) at 230°C/2.16 kg of 12 g/10 minutes, and the isotactic

polypropylene random copolymer P5M4K-070X, from Flint Hills Resources, which has a density of 0.9

g/cm3 and a melt flow rate (ASTM D1238) at 230°C/2.16 kg of 10 g/10 minutes and a 3.2 % by weight

ethylene comonomer content.

[0029] The (meth)acrylate polymer of the first film layer includes homopolymers of an alkyl

acrylate or of an alkyl methacrylate, copolymers of two or more alkyl acrylates or of two or more alkyl

methacrylates where the two or more alkyl acrylates or alkyl methacrylates differ in the number of

carbon atoms in the alkyl group, copolymers of one or more alkyl acrylates and one or more alkyl

methacrylates, and mixtures of two or more of any of the foregoing polymers. In an embodiment the

(meth)acrylate polymer includes homopolymers of an alkyl methacrylate where the alkyl group has 1 to

12 or 1 to 8 or 1 to 4 carbon atoms and the alkyl methacrylate homopolymer has a density of 1.05 to

1.25 g/cm3 and a melt flow rate (ASTM D1238) at 230°C/3.8 kg of 0.5 to 40 g/10 minutes. In an

embodiment the (meth(acrylate polymer contains an impact modifier where the impact modifier is a

polymeric elastomer which can be derived from an aromatic monomer to include for example styrene-

butadiene rubber impact modifiers. The (meth)acrylate polymers are generally prepared by a catalyzed

polymerization such as for example by free radical catalysis. Useful (meth)acrylate polymers include

alkyl methacrylate homopolymers such as for example the Altuglas® and Plexiglas® poly(methyl

methacrylate) resin series manufactured by Arkema Inc. of Philadelphia, PA, and the Lucite® poly(methyl

methacrylate) resin series manufactured by Lucite International of Parkersburg, WV.

[0030] The styrene polymer of the first film layer includes a homopolymer of styrene or a

substituted styrene, a copolymer of styrene or a substituted styrene, or a mixture of two or more of any

of the foregoing polymers. A substituted styrene includes a styrene substituted with one or more

hydrocarbon groups, such as for example with a methyl group in alpha-methylstyrene, and/or

substituted with one or more nonhydrocarbon groups such as for example with a sulfonic acid group in

4-styrenesulfonic acid. The copolymer of styrene or a substituted styrene includes copolymers of

styrene or a substituted styrene with one or more monomers where the monomers include olefins, such

as for example 1,3-butadiene, as found in for example styrene-butadiene copolymers. In embodiments

the styrene polymer is an amorphous atactic polystyrene homopolymer which is prepared by free

radical polymerization and has a glass transition temperature of 85 to 105°C and a density of 1.02 to

1.06 g/cm3 and a melt flow rate (ASTM D1238) at 200oC/5 kg of 0.5 to 40, a crystalline syndiotactic

polystyrene homopolymer which is prepared by metallocene catalyzed polymerization and has a melting

point of 260 to 280°C, or a mixture of two or more of any of the foregoing polymers. Useful styrene

polymers include for example the polystyrene homopolymer resin STYRON® 693, from The Dow

Chemical Company of Midland, Ml, which has a specific gravity (ASTM D792) of 1.04 and a melt flow

rate (ASTM D1238) at 200°C/5 kg of 3.4 g/10 minutes and a tensile modulus (ASTM D638) of 2882 MPa,

and the syndiotactic polystyrene homopolymer Xarec® series from Idemitsu Chemical which is available

through Polymer Technology & Services, LLC of Murfreesboro, TIM.

[0031] The polyester of the first film layer includes polymers derived from at least one

polycarboxylic acid or derivative thereof, to include ester derivatives, and at least one polyol, or derived

from at least one hydroxy-containing carboxylic acid or derivative thereof, to include cyclic lactone

derivatives, where the hydroxy-containing carboxylic acid has two or more carbon atoms. The

polycarboxylic acid has two or more carbon atoms and two or more carboxylic acid groups. In

embodiments the polycarboxylic acid includes a polycarboxylic acid selected from the group consisting

of an aliphatic polycarboxylic acid, an aromatic polycarboxylic acid, and a mixture of two more of any of

the foregoing polycarboxylic acids. Aromatic polycarboxylic acids include for example terephthalic acid

and 2,6-naphthalenedicarboxylic acid. Polyols include alcohols having two or more hydroxy groups to

include for example ethylene glycol, 1,3-propanediol, and 1,4-butanediol. Generally an ester monomer

formed from a polycarboxylic acid and a polyol is reacted in a polycondensation to form a high

molecular weight polyester. In an embodiment the polyester includes an aromatic polycarboxylic acid

based polyester. The hydroxy-containing carboxylic acid includes for example lactic acid where its cyclic

lactide monomer derivative can undergo a polycondensation using a metal cation catalyst to form a

polylactic acid also known as a polylactide. Useful polyesters include for example poly(ethylene 2,6-

naphthalenedicarboxylate) resins, terephthalic acid based polyesters including poly(l,3-propylene

terephthalate) resins, poly(l,4-butylene terephthalate) resins and the polyethylene terephthalate) resin

Eastapak* 9921 PET, from Eastman Chemical Company of Kingsport, TIM, which has a density of 1.32

g/cm3 and a melting point of 243°C, and the polylactic acid PLA Polymer 4042D, from NatureWorks® LLC

of Minnetonka, MN, which has a density of 1.24 g/cm3 and a melt temperature of 202 to 218°C.

[0032] The halogen-containing polymer of the first film layer includes polyvinyl or

vinylidene halide)s such as for example polyvinyl chloride)s and poly(vinylidene fluoride)s. Useful

halogen-containing polymers include for example the polyvinyl chloride) resin Geon™ Vinyl Rigid

Extrusion L0259, from PolyOne Corporation of Cleveland, OH, which has a specific gravity of 1.34 and

melt temperature of 188°C.

[0033] The polycarbonate of the first film layer includes polymers that have repeating

hydrocarbon based groups linked together by carbonate groups which are also known as carbonyldioxy

groups. In an embodiment the polycarbonate has a density of 1.1 to 1.32 g/cm3 and a melt flow rate

(ASTM D1238) at 300°C/1.2 kg of 0.5 to 40 g/10minutes. In embodiments the polycarbonate includes an

aromatic polycarbonate, a nonaromatic polycarbonate, or a mixture of two or more of any of the

foregoing polycarbonates. The nonaromatic polycarbonates include polymers which can be prepared by

metal catalyzed reaction of an epoxide with carbon dioxide. The aromatic polycarbonates include

polymers which can be prepared by reaction of a polyhydroxy-substituted arene, to include for example

bisphenol A also known as 4,4'-isopropylidenediphenol, with phosgene or a dialkyl or diaryl carbonate to

include for example dimethyl carbonate. Arenes are aromatic unsaturated cyclic hydrocarbons. Useful

polycarbonates include for example the polycarbonate Makrolon® 1804, from Bayer Material Science of

Baytown, TX, which has a density of 1.2 g/cm3 and a melt flow rate (ASTM D1238) at 300°C/l-2 kg of 6.5

g/10 minutes, and the polycarbonate Lupilon® S3000R, from Mitsubishi Chemical and available through

Polymer Technology & Services, LLC of Murfreesboro, TN, which has a density of 1.2 g/cm3 and a melt

flow rate (ASTM D1238) at 300°C/1.2 kg of 16.5 g/10 minutes and is made from bisphenol A.

[0034] The polyacrylonitrile of the first film layer includes a polyacrylonitrile homopolymer,

a polyacrylonitrile copolymer, or a mixture of two or more of any of the foregoing polymers. The

polyacrylonitrile copolymer includes polymers prepared from acrylonitrile and one or more

comonomers where the comonomers include an olefin, a halogen-substituted olefin, an aryl-substituted

olefin, or a mixture of two or more of any of the foregoing comonomers. Useful polyacrylonitriles

include acrylonitrile-butadiene copolymer resins, acrylonitrile-styrene copolymer resins, and

acrylonitrile-butadiene-styrene copolymer resins such as for example the acrylonitrile-butadiene-

styrene or ABS copolymer resin TRILAC™ ABS-EX1000, from Polymer Technology & Services, LLC of

Murfreesboro, TN, which is a high impact extrusion grade resin having a melt flow rate (ASTM D1238) at

220°C/10 kg of 7 g/10 minutes.

[0035] The aromatic polyether of the first film layer includes high molecular weight

thermoplastic polymer resins having aromatic groups where the aromatic groups are linked together by

oxygen atoms in two or more ether linkages. In embodiments the aromatic polyether has a number

average molecular weight ranging from 1,000 to 1,000,000, from 2,000 to 500,000, from 3,000 to

250,000, or from 4,000 to 200,000. In embodiments the aromatic polyether includes one or more

additional linkages selected from the group consisting of a sulfone linkage, a ketone linkage, an imide

linkage, an amide linkage, a carboxylate ester linkage, a carbonate linkage, a sulfide linkage, an amine

linkage, a carbamate ester linkage, and a mixture of two or more of any of the foregoing linkages. In

other embodiments the aromatic polyether includes an aromatic polyether selected from the group

consisting of an aromatic polyether ketone, an aromatic polyetheretherketone, an aromatic polyether

imide, an aromatic polysulfone, an aromatic polyethersulfone, a polyphenylsulfone, and a mixture of

two or more of any of the foregoing aromatic polyethers. Aromatic polyether ketones include polymers

prepared from a condensation of a di(haloaryl) ketone, for example 4,4'-difluorobenzophenone, and a

di(hydroxyaryl) ketone, for example 4,4'-dihydroxybenzophenone, in the presence of a base, for

example potassium carbonate. Aromatic polyetheretherketones include polymers prepared from a

condensation of a polyhydroxy-substituted arene, for example hydroquinone, and a di(haloaryl) ketone,

for example 4,4'-difluorobenzophenone, in the presence of a base. Aromatic polyether imides include

polymers prepared from a condensation of a bisimide, for example the bisimide formed from reacting 2

moles of 4-nitrilophthalic anhydride and 1 mole of 1,3-phenylenediamine, and a polyhydroxy-

substituted arene, for example bisphenol A, in the presence of a base. Aromatic polysulfones include

polymers prepared from a condensation of a di(haloaryl) sulfone, for example 4,4'-dichlorodiphenyl

sulfone, and a polyhydroxy-substituted arene, for example bisphenol A, in the presence of a base.

Aromatic polyethersulfones include polymers prepared from a condensation of a di(haloaryl) sulfone,

for example 4,4'-dichlorodiphenyl sulfone, and a di(hydroxyaryl) sulfone, for example 4,4'-

dihydroxydiphenyl sulfone, in the presence of a base. Polyphenyl sulfones include polymers prepared

from a condensation of a di(haloaryl) sulfone, for example 4,4'-dichlorodiphenyl sulfone, and a

polyhydroxy-substituted arene having two or more phenyl rings, for example 4,4'-biphenol, in the

presence of a base. Useful aromatic polyethers include for example aromatic polyetheretherketone

resins from Zeus Industrial Products of Orangeburg, SC, aromatic polyether imide Ultem® resins from

Sabic Innovative Plastics of Pittsfield, MA, and aromatic polysulfone and aromatic polyethersulfone and

polyphenylsulfone Ultrason® resins from BASF Corporation of Wyandotte, Ml.

[0036] The aromatic polyimide of the first film layer includes high molecular weight

thermoplastic polymer resins having aromatic groups where the aromatic groups are linked together in

two or more imide linkages. In embodiments the aromatic polyimide has a number average molecular

weight ranging from 1,000 to 1,000,000, from 2,000 to 500,000, from 3,000 to 250,000, or from 4,000 to

200,000. In an embodiment the aromatic polyimide includes one or more additional linkages selected

from the group consisting of a sulfone linkage, a ketone linkage, a carboxylate ester linkage, a carbonate

linkage, a sulfide linkage, an amine linkage, a carbamate ester linkage, and a mixture of two or more of

any of the foregoing linkages. Aromatic polyimides include polymers prepared from a condensation of

an aromatic tetracarboxylic anhydride, for example pyromellitic dianhydride, and an aromatic diamine,

for example 1,4-phenylenediamine. Useful aromatic polyimides include for example the aromatic

polyimide EXTEM® resins from Sabic Innovative Plastics.

[0037] The aromatic polyamide-imide of the first film layer includes high molecular weight

thermoplastic polymer resins having aromatic groups where the aromatic groups are linked together in

two or more linkages where the linkages include at least one amide linkage and at least one imide

linkage. In embodiments the aromatic polyamide-polyimide has a number average molecular weight

ranging from 1,000 to 1,000,000, from 2,000 to 500,000, from 3,000 to 250,000, or from 4,000 to

200,000. In an embodiment the aromatic polyamide-polyimide includes one or more additional linkages

selected from the group consisting of a sulfone linkage, a ketone linkage, a carboxylate ester linkage, a

carbonate linkage, a sulfide linkage, an amine linkage, a carbamate ester linkage, and a mixture of two

or more of any of the foregoing linkages. Aromatic polyamide-imides include polymers prepared from a

condensation of an aromatic dicarboxylic anhydride carboxylic acid halide, for example trimellitic

anhydride acid chloride, and an aromatic diamine, for example 4,4'-methylenedianiline. Useful aromatic

polyamide-imides include for example the aromatic polyamide-imide Torlon® resins from Solvay

Advanced Polymers, LLC of Alpharetta, GA.

[0038] The film or a film layer or film layers of the film, to include the first film layer, can

contain one or more additives to improve processing during film manufacture and during conversion to

a label and to improve label end use performance. The additives include a nucleating agent, an

antiblocking agent, a processing aid, a slip agent, an antistatic agent, a pigment, a cavitating agent, an

inorganic filler, a heat stabilizer, an antioxidant, a flame retardant, an acid acceptor, a visible and/or

ultraviolet light stabilizer, or a mixture of two or more of any of the foregoing additives. The additives

can be present in the above described thermoplastic polymers as supplied by a vendor or can be

introduced into the film or a film layer as an additive concentrate where the additive is present generally

in a relatively large amount of 2 to 90% by weight, depending on its use, in the concentrate with a

thermoplastic polymer carrier. The additives, depending on their use, can be present in the film or a

film layer from 0.001% to 90% by weight. Additives for use in the film or a film layer are further

described in US Patent Nos. 6,821,592 to Rodick and 7,217,463 to Henderson.

[0039] In an embodiment the first film layer is monolayered and has only one layer. In

another embodiment the first film layer is multilayered and has two or more layers. In embodiments

the one layer of the monolayered first film layer or each of the two or more layers of the multilayered

first film layer has a tensile modulus (ASTM D882) in a machine direction and/or a transverse direction

of at least 900 MPa, at least 1030 MPa, at least 1160 MPa, or at least 1260 MPa after immersion in

water at a temperature of about 80oC for at least about 3 minutes and has an absolute areal

dimensional change (ASTM D1204) of less than 5.0%, less than 4.9%, less than 4.2%, or less than 3.5%

after immersion in water at a temperature of about 80°C for at least about 3 minutes. In embodiments

the thickness of the one layer of the monolayered first film layer or the thickness of the two or more

layers of the multilayered first film layer in combination is greater than the thickness of the adhesive

layer, or the thickness of the one layer of the monolayered first film layer or the thickness of the two or

more layers of the multilayered first film layer in combination is at least 5%, at least 10%, at least 20%,

at least 30%, at least 40%, at least 50%, or at least 60% greater than the thickness of the adhesive layer.

In other embodiments the one layer of the monolayered first film layer or each of the two or more

layers of the multilayered first film layer has a water absorption (ASTM D570) on a weight basis of less

than 2.1%, less than 1.6%, or less than 1.2% after immersion in water at a temperature of about 80°C for

at least about 2 hours. In other embodiments the one layer of the monolayered first film layer or each

of the two or more layers of the multilayered first film layer has a water absorption (ASTM D570) on a

weight basis of 0.1 to 2%, 0.15 to 1.8%, or 0.2 to 1.6% after immersion in water at a temperature of

about 80°C for at least about 2 hours. In an embodiment the first film layer, as described hereinabove,

can contain one or more other thermoplastic polymers provided that the first film layer maintains its

tensile modulus and dimensional change and water absorption properties as described hereinabove.

Second Film Layer

[0040]	Referring to Figures IB, 1C, ID and IE the labels 20, 30, 40 and 50 of the present

invention comprise a film that comprises a second film layer 22. The second film layer compared to the

first film layer, after immersion in water at a temperature of about 80°C, has a lower tensile modulus in

a machine direction and/or a transverse direction or a greater two-dimensional change in area as

measured in a machine direction and a transverse direction or a combination of the lower tensile

modulus and the greater two-dimensional change in area. In embodiments the second film layer has a

property selected from the group consisting of a tensile modulus (ASTM D882) in a machine direction

and a transverse direction below 900 MPa or below 1030 MPa or below 1160 MPa or below 1260 MPa

after immersion in water at a temperature of about 80°C for at least about 3 minutes, an absolute areal

dimensional change (ASTM D1204) of at least 4.9% or at least 4.2% or at least 3.5% after immersion in

water at a temperature of about 80°C for at least about 3 minutes, and a combination of the two

foregoing properties. In other embodiments the second film layer has a water absorption (ASTM D570)

on a weight basis of less than 0.1%, less than 0.15%, or less than 0.2% or in the alternative of more than

2.1%, more than 2%, more than 1.8%, or more than 1.6% after immersion in water at a temperature of

about 80°C for at least about 2 hours.

[0041] The second film layer comprises at least one thermoplastic polymer. In

embodiments the at least one thermoplastic polymer of the second first film layer comprises a polymer

selected from the group consisting of a polyolefin where the polyolefin includes homopolymers and

copolymers of olefins having 2 to 12 carbon atoms, a (meth)acrylate polymer to include for example

poly(alkyl acrylatejs, a styrene polymer, a polyester, a halogen-containing polymer, a polyacrylonitrile, a

polyamide, a polyvinyl alcohol), an olefin-vinyl carboxylate copolymer to include for example ethylene-

vinyl acetate copolymers, an olefin-vinyl alcohol copolymer, a polyurethane, a cellulosic based polymer,

an olefin-(meth)acrylic acid copolymer to include for example ethylene-methacrylic acid copolymers, a

cyclic olefin homopolymer, a cyclic olefin copolymer, a metal salt of an olefin-(meth)acrylic acid

copolymer to include for example zinc or sodium salts of ethylene-methacrylic acid copolymers, and a

mixture of two or more of any of the foregoing polymers. In other embodiments the at least one

thermoplastic polymer of the second first film layer comprises a polyethylene, a polyamide, an olefin-

vinyl alcohol copolymer, a cyclic olefin copolymer, and a mixture of two or more of any of the foregoing

polymers.

[0042] The polyethylene of the second film layer includes polymers selected from the

group consisting of a polyethylene homopolymer, a polyethylene copolymer, and a mixture of two or

more of any of the foregoing polymers. The polyethylene of the second film layer has a density of 0.86

to 0.98 and a melt index (ASTM D1238) at 190°C/2.16 kg of 0.5 to 40 g/10 minutes. The polyethylene

copolymers include polymers prepared from ethylene and an olefin comonomer having 3 to 12 carbon

atoms where the comonomer content on a weight basis is 0.1 to 45%. Useful polyethylenes include for

example the high density polyethylene resin Alathon® M6030, from Equistar Chemicals, LP of Houston,

TX, which has a density of 0.96g/cm3 and a melt index (ASTM D1238) at 190°C/2.16 kg of 3 g/10

minutes.

[0043] The polyamide of the second film layer includes polymers selected from the group

consisting of a nonaromatic polyamide, an aromatic polyamide, and mixtures of two or more of any of

the foregoing polymers. Nonaromatic polyamides do not contain repeating aromatic groups while

aromatic polyamides contain only repeating aromatic groups or contain both repeating aromatic groups

and repeating nonaromatic groups. Polyamides can be prepared by a condensation of an amino

carboxylic acid or an amino carboxylic acid halide monomer, by a ring opening polymerization of a

lactam to include for example a ring opening polymerization of caprolactam to form polycaprolactam or

nylon 6, or by a condensation of a polyamine monomer and a polycarboxylic acid or polycarboxylic acid

halide monomer to include for example the condensation of 1,6-hexanediamine and adipic acid or adipic

acid chloride to form the polyamide nylon 66. Useful polyamides include for example the nonaromatic

nylon 6 and nylon 66 Ultramid® resins from BASF Corporation of Florham Park, NJ and the aromatic

nylon MXD6 resins from Mitsubishi Gas Chemical American, Inc. of New York, NY where the nylon MXD6

resins are derived from meta-xylylenediamine and adipic acid or an adipic acid halide.

[0044] The olefin-vinyl alcohol copolymer of the second film layer includes at least one

copolymer of an olefin monomer containing 2 to 12 carbon atoms and a vinyl alcohol monomer where

the vinyl alcohol monomer is usually derived from vinyl acetate and the olefin content of the olefin-vinyl

alcohol copolymer ranges on a mole basis from 5% to 80%, 12% to 68%, or 20% to 55%. Useful olefin-

vinyl alcohol copolymers include for example the ethylene-vinyl alcohol copolymer EVAL® resins from

EVAL Americas of Houston, TX.

[0045] The cyclic olefin copolymer of the second film layer includes at least one copolymer

of a cyclic olefin monomer and an olefin monomer that contains 2 to 12 carbon atoms where the cyclic

olefin monomer content of the cyclic olefin copolymer on a weight basis ranges from 5% to 95%, 27% to

90%, or 50% to 90%. Useful cyclic olefin copolymers include for example the cyclic olefin copolymer

TOPAS® resins from TOPAS Advanced Polymers, Inc. of Florence, KY where the TOPAS® resins are
