Repository: anandvc/allindianpatents

File: patents/279561-lead-based-alloy-for-lead-acid-battery-grid.html (part 1 of 2)
Indian Patents. 279561:"LEAD-BASED ALLOY FOR LEAD-ACID BATTERY GRID"

Indian Patents

Recently Granted Patents

  Recently Published Patents

Title of Invention	"LEAD-BASED ALLOY FOR LEAD-ACID BATTERY GRID"

Abstract	Provided is a lead-based alloy for a lead-acid battery, comprising not less than 0.02% and less than 0.05% by weight of calcium, not less than 0.4% and not more than 4.0% by weight of tin, not less than 0.005% and not less than 0.002% and not more than 0.014% by weight of barium, and the balance of lead and unavoidable impurities.	

Full Text	DESCRIPTION 

LEAD-BASED  ALLOY  FOR  LEAD-ACID  BATTERY  GRID

Technical Field

The present invention relates to a lead-based alloy for a lead-acid battery, a grid for a lead-acid battery, and a lead-acid battery, particularly, to a lead-based alloy for a lead-acid battery, a grid for a lead-acid battery, and a lead-acid battery, which exhibit excellent corrosion resistance and excellent mechanical strength when used for a grid and which are adapted for gravity casting, continuous casting and a rolling process.

Background Art

In recent years, the temperature within the engine compartment of a vehicle is markedly elevated because of the increase in the facilities and the design that eliminates an extra space.  Therefore, the lead-acid battery mounted in the vehicle is kept overcharged and operated under severe conditions.  As a result, corrosion of the grid and deformation by elongation of the grid, which is called growth, are generated in the positive plate included in the lead-acid battery so as to shorten the life of the lead-acid battery. Naturally, it is of high importance to overcome these problems.

To be more specific, it is necessary for the grid of the lead-acid battery to have a reasonable mechanical strength in order to avoid the deformation during the  process of the lead-acid battery.  It should be noted in this connection that the deformation by elongation, i.e., the generation of the so-called "growth", is derived from the elongation stress generated by the corroded material formed during use of the battery.  The generation of the growth is a problem that is more serious than the problem generated by insufficient mechanical strength.  The growth tends to impair the electrical connection between the grid and the active material so as to give rise to serious defects such as a decrease in the battery capacity and short-circuiting caused by the deformation of the plate.

It is possible to lower the growth to some extent by improving the mechanical strength of the grid. However, the growth is a phenomenon that takes place as a result of the mutual function between the mechanical strength of the grid and the corrosion of the grid. Therefore, the effect of improving the mechanical strength of the grid is rendered limitative unless the corrosion is lowered.

It should also be noted that the lead-acid battery is strongly required to be free from maintenance in view of convenience in handling.  It was customary for

the grid constituting the positive electrode of the lead-acid battery to be formed of a lead-based alloy comprising 0.06 to 0.10% by weight of Ca, 1.0 to 2.0% by weight of Sn, 0.005 to 0.04 by weight of Al, and the balance of Pb.  However, it was impossible for even the grid made of the lead-based alloy of the particular composition to produce a sufficient effect of improving the corrosion resistance and suppressing the growth, resulting in failure to overcome the problem in terms of the life of the lead-acid battery.

Several ideas have already been proposed in an attempt to overcome the difficulty.  For example, proposed in WO-97/30183 is a grid for a lead-acid battery made of a lead-based alloy comprising 0.05 to 0.12 by weight of Ca, not more than 3% by weight of Sn, 0.002 to 0.04% by weight of Al, and not more than 0.02 by weight of Ba.  It is reported that the grid for the lead-acid battery of the particular composition is capable of maintaining a reasonable mechanical strength over the entire life of the battery.  Proposed in USP 4,233,070 is a grid for a lead-acid battery.  It is reported that the mechanical strength of the grid for the lead-acid battery can be improved without impairing the corrosion resistance by adding 0.005 to 0.05% by weight of Mg to a lead-based alloy comprising alkaline earth metals such as Ca, Sr and Ba as well as Sn and Al.  Proposed in USP 4,358,518 is a grid for a

lead-acid battery made of an alloy comprising 0.03 to 0.04% by weight of Ca, 0.15 to 0.4% by weight of Sr, 0.15 to 0.9% by weight of Sn, and 0.025 to 0.07% by weight of Ba.  It is reported that the grid for the lead-acid battery made of the alloy of the particular composition permits improving both the mechanical strength and the corrosion resistance of the grid. Further, proposed in USP 5,298,350 is a lead alloy, which exhibits a long life under high temperatures, comprising 0.025 to 0.06% by weight of Ca, 0.3 to 0.7% by weight of Sn, and 0.015 to 0.045% by weight of Ag.

As pointed out above, the U.S. Patents quoted above teach that Ba contained in the lead-based alloy for the lead-acid battery is effective in improving the mechanical strength of the alloy.  Also, WO-97/30183 quoted above teaches that prescribed amounts of Ca and Ba are effective for achieving the mechanical strength required for the grid of the positive electrode included in the battery.

However, any of the prior arts quoted above, which are directed to the alloy containing Ba, is insufficient for improving both the mechanical strength and the corrosion resistance of the grid.  This is also the case with USP 5,298,350 quoted above, which teaches the addition of Ag.  To be more specific, the growth is certainly suppressed in this prior art in accordance with some improvement in the corrosion resistance and

the mechanical strength.  However, the brittleness is also increased in this prior art so as to give rise to a decisive defect such as breakage of the grid in 'some cases.  Such being the situation, it was difficult to obtain a lead-acid battery of a long life.

As described above, the conventional lead-based alloy used for the manufacture of the grid for a lead-acid battery was incapable of withstanding sufficiently stably operation for a long time under high temperature.

On the other hand, the battery for a vehicle is strongly required to be rendered lightweight in view of fuel consumption and saving natural resources.  In order to decrease the thickness of the grid in an attempt to meet the particular requirement, it is necessary to improve both the corrosion resistance and the mechanical strength of the grid at a high level.

Further, in accordance with increase in the battery voltage for a vehicle from 12 V to 36 V and with the popularization of a hybrid vehicle (HEV), it is of high emergency to further promote the environmental improvement and the improvement in the fuel consumption.  Under such new application, it is necessary to achieve a high current charge and discharge under high temperatures, and the long life achieved by the improvement in the corrosion resistance is further required.  To decrease the thickness of the

plate for increasing the specific surface area of the plate is effective for improving the high current charge-discharge characteristics.  However, the problems in respect of the corrosion resistance and the growth generation are rendered more prominent if the thickness of the plate is decreased.

Incidentally, the problems and the subject matters described above are not limited to the battery for a vehicle.  Problems and subject matters substantially equal to those described above are also inherent in the battery for a back up power source and the battery for energy storage, which are widely used in, for example, IT.

Disclosure of Invention

An object of the present invention is to provide a lead-based alloy for a lead-acid battery, the alloy containing prescribed amounts of Ca and Ba and exhibiting excellent corrosion resistance and excellent mechanical strength.

Another object of the present invention is to provide a grid for a lead-acid battery, which is made of the lead-based alloy noted above and which can be used stably for a long time even under high temperature, and a lead-acid battery comprising a positive electrode including the grid noted above.

According to a first embodiment of the present invention, there is provided a lead-based alloy for a

lead-acid battery, comprising not less than 0.02% and less than 0.05% by weight of calcium, not less than 0.4% and not more than 4.0% by weight of tin, not less than 0.002% and not more than 0.014% by weight of barium, and the balance of lead and unavoidable impurities.

According to a second embodiment of the present invention, there is provided a grid for a lead-acid battery made of a lead-based alloy comprising not less than 0.02% and less than 0.05% by weight of calcium, not less than 0.4% and not more than 4.0% by weight of tin, not less than 0.002% and not more than 0.014% by weight of barium, and the balance of lead and unavoidable impurities.

Further, according to a third embodiment of the present invention, there is provided a lead-acid battery comprising a positive electrode including a grid, which is made of a lead-based alloy comprising not less than 0.02% and less than 0.05% by weight of calcium, not less than 0.4% and not more than 4.0% by weight of tin, not less than 0.002% and not more than 0.014% by weight of barium, and the balance of lead and unavoidable impurities.

Further, according to a fourth embodiment of the present invention, there is provided a lead-based alloy, comprising not less than 0.02% and less than 0.05% by weight of calcium, not less than 0.4% and not

more than 4.0% by weight of tin, not less than 0.002% and not more than 0.014% by weight of barium, and the balance of lead and unavoidable impurities.

Additional objects and advantages of the invention will be set forth in the description which follows, and in part will be obvious from the description, or may be learned by practice of the invention.  The objects and advantages of the invention may be realized and obtained by means of the instrumentalities and combinations particularly pointed out hereinafter. Brief Description of Drawings

FIG. 1 is a plan view showing the construction of a grid for a lead-acid battery according to one embodiment of the present invention;

FIG. 2 is a cross-sectional view showing the construction of a lead-acid battery according to one embodiment of the present invention;

FIG. 3 is a graph showing the relationship between the Ca content of a lead-based alloy and the corrosion amount of the alloy;

FIG. 4 is a graph showing the relationship between the Sn content of a lead-based alloy and the corrosion amount of the alloy;

FIG. 5 is a graph showing the relationship between the Ba content of a lead-based alloy and the corrosion amount of the alloy;

FIG. 6 is a graph showing the relationship between

the Ba content of a lead-based alloy and the creep rupture time of the alloy;

FIG. 7 is a graph showing the relationship between the Ca content of a lead-based alloy and the creep rupture time of the alloy;

FIG. 8 is a graph showing the relationship between the Ag content of a lead-based alloy and the creep rupture time of the alloy;

FIG. 9 is a graph showing the relationship between the Bi content of a lead-based alloy and the creep rupture time of the alloy;

FIG. 10 is a graph showing the relationship between the Sn content of a lead-based alloy and the creep rupture time of the alloy;

FIG. 11 is a graph showing the relationship between the Tl content of a lead-based alloy and the creep rupture time of the alloy; and

FIG. 12 is a graph showing the corrosion amount of samples Al, A3, A6 and A6 in Example 10 of the present invention.

Best Mode for Carrying Out the Invention

A lead-based alloy for a lead-acid battery, a grid for a lead-acid battery, and a lead-acid battery of the present invention will now be described in detail.

(Lead-based Alloy for Lead-Acid Battery)

The lead-based alloy for a lead-acid battery according to the present invention comprises calcium

(Ca) in an amount not more than 0.02% by weigh and less than 0.05% by weight, tin (Sn) in an amount not less than 0.4% by weight and not more than 2.5% by weight, barium (Ba) in an amount not less than 0.002% by weight and not more than 0.014% by weight, and the balance of lead (Pb) and unavoidable impurities.

Described in the following are the function performed by each of the component elements contained in the lead-based alloy for a lead-acid battery of the present invention and the reasons for defining the contents of these components elements.

1)	Ca:

Calcium (Ca) produces the function of increasing the mechanical strength of the lead-based alloy.  If the Ca content of the alloy is less than 0.02% by weight, it is impossible to improve sufficiently the mechanical strength of the alloy.  On the other hand, if the Ca content of the alloy is not less than 0.05% by weight, the corrosion resistance of the alloy tends to be lowered.  It is mode desirable for the Ca content of the alloy to fall within a range of between 0.03% by weight and 0.045% by weight.

2)	Ba:

Barium (Ba) produces the function of improving the mechanical strength of the lead-based alloy.  If the lead-based alloy contains Ba in an amount of 0.002 to 0.014% by weight as well as Ca in an amount not less

than 0.02% by weight and less than 0.05% by weight, it is possible to improve the corrosion resistance of the alloy while increasing the mechanical strength of the alloy.

If the Ba content is less than 0.002% by weight, it is difficult to improve sufficiently the mechanical strength of the alloy.  On the other hand, if the Ba content exceeds 0.014% by weight, the corrosion resistance of the alloy is rapidly lowered.  It is more desirable for the Ba content of the alloy to fall within a range of between 0.002% by weight and 0.010% by weight.

The lead-based alloy of the present invention having the Ca content and the Ba content defined as above permits improving both the corrosion resistance and the mechanical strength of the lead-based alloy. As a result, if the lead-based alloy of the present invention is used for preparing a grid for a lead-acid battery, it is possible to achieve a long life of the lead-acid battery.  It should be noted in this connection that the interface between the grid of the lead-based alloy and the active material is densified without relying on the improvements in the corrosion resistance and the mechanical strength of the lead-based alloy so as to develop a new effect that, for example, an electrical conductivity between the grid and the active material with a corroded layer

interposed therebetween can be maintained for a long time.  As a result, it is possible for the life of the battery to be prolonged to exceed the evaluation based on the corrosion resistance and the mechanical strength of the battery.

3) Sn:

Tin (Sn) produces the function of improving the flowability of the molten lead-based alloy and the mechanical strength of the lead-based alloy.  Also, where the lead-based alloy of the present invention is used for forming a grid for a lead-acid battery the corroded layer is doped with Sn eluted onto the grid interface so as to produce the effect of improving the electrical conductivity because of the semiconductor effect.

If the Sn content is less than 0.4% by weight, it is difficult to obtain sufficiently the effect noted above.  In addition, the corrosion resistance of the alloy tends to be lowered.  On the other hand, if the Sn content exceeds 4.0% by weight, the grain size of the lead-based alloy are rendered coarse, with the result that it is possible for the grain boundary corrosion to proceed to exceed the apparent corrosion. It is more desirable for the Sn content of the lead-based alloy to fall within a range of between 0.6% by weight and 2.5% by weight.

It is desirable for the unavoidable impurities to

include, for example, copper (Cu) in an amount not more than 0.002% by weight, arsenic (As) in an amount not more than 0.003% by weight, antimony (Sb) in an amount not more than 0.003% by weight, zinc (Zn) in an amount not more than 0.005% by weight, iron (Fe) not more than 0.004% by weight, cadmium (Cd) in an amount not more than 0.003% by weight, nickel (Ni) in an amount not more than 0.002% by weight, zirconium (Zr) in an amount not more than 0.01% by weight, tellurium (Te) in an amount not more than 0.001% by weight, and aluminum (Al) in an amount not more than 0.005% by weight.

It is desirable for the lead-based alloy of for a lead-acid battery of the present invention to comprise further silver (Ag) in an mount not less than 0.005% by weight and not more than 0.07% by weight, bismuth (Bi) in an amount not less than 0.01% by weight and not more than 0.10% by weight, and thallium (Tl) in an amount not less than 0.01% by weight and not more than 0.05% by weight.  These elements contained in the lead-based alloy permit further improving the mechanical strength of the alloy.  Also, Ag, Bi and Tl contained in the lead-based alloy of the present invention produce the effect of improving the creep rupture strength of the alloy under high temperatures as described herein later.

4)  Ag:

Silver (Ag) produces the function of markedly

improving mechanical strength, particularly, the resistance to creep under high temperatures, of the alloy.  If the Ag content of the alloy is less than 0.005% by weight, the alloy is incapable of sufficiently exhibiting its effect.  On the other hand, if the Ag content of the alloy exceeds 0.07% by weight, heat cracks tend to be generated in the alloy in the casting step during manufacture of a grid for a lead-acid battery.  It is more desirable for the Ag content of the alloy to fall within a range of between 0.01% by weight and 0.05% by weight.

5)	Bi:

Bismuth (Bi) also produces the function of improving the mechanical strength of the alloy.  The effect produced by Bi is smaller than that produced by Ag.  However, since Bi is cheaper than Ag, it is economically advantageous to use Bi.  If the Bi content of the alloy is less than 0.01% by weight, it is difficult for the alloy to produce a sufficient effect of improving the mechanical strength.  On the other hand, if the Bi content exceeds 0.10% by weight, the corrosion resistance of the alloy tends to be impaired. It is more desirable for the Bi content to fall within a range of between 0.03% by weight and 0.05% by weight.

6)	Tl:

Thallium (Tl) also produces the function of improving the mechanical strength of the alloy.  Also,

Tl is cheap and, thus, it is advantageous in economy to use Tl.  If the Tl content is less than 0.001% by weight, the effect produced by Tl fails to be exhibited sufficiently in the alloy.  On the other hand, if the Tl content exceeds 0.05% by weight, the corrosion resistance of the alloy tends to be impaired.  It is more desirable for the Tl content to fall within a range of between 0.005% by weight and 0.05% by weight.

The lead-based alloy for a lead-acid battery according to the present invention has a Ca content lower than that of the conventional lead alloy.  As a result, the lead-based alloy of the present invention immediately after the casting of a part of the lead-acid battery such as a grid of an electrode is soft and, thus, tends to be deformed.  The tendency to be deformed easily can be improved by rapidly cooling the grid of the lead-acid battery after the casting step by a water cooling or an air cooling.  As a result, it is possible to prevent the part of the lead-acid battery from being deformed when the part is handled.

It is also possible to apply a heat treatment to the grid of the lead-acid battery after the casting step so as to permit the grid to be subjected to an age-hardening.  As a result, the corrosion resistance of the grid can be further improved.  Also, when a paste containing an active material is loaded in the grid, which is one of the parts of the lead-acid

battery, a strong shearing stress is applied to the grid.  However, where the grid is subjected to the age-hardening, the grid is prevented from being deformed by the application of the shearing stress.

The heat treatment noted above is applied at 80 to 150°C for 0.5 to 10 hours.  In other words, an appropriate mechanical strength and hardness can be imparted to the part of the lead-acid battery in a short time by the heat treatment.  It is more desirable to carry out the heat treatment at 100 to 130°C for 1 to 5 hours.

(Grid for Lead-Acid Battery)

The grid for a lead-acid battery of the present invention is formed of a lead-based alloy comprising not less than 0.02% and less than 0.05% by weight of calcium, not less than 0.4% and not more than 4.0% by weight of tin, not less than 0.002% and not more than 0.014% by weight of barium, and the balance of lead and unavoidable impurities.

The function performed by each of the components of the lead-based alloy and the reasons for the definition of the contents of these component elements are equal to those described above in conjunction with the lead-based alloy for a lead-acid battery.

As described previously, it is desirable for the lead-based alloy to further contain at least one additional element selected from the group consisting

of silver (Ag) in an amount of 0.005 to 0.07% by weight, bismuth (Bi) in an amount of 0.01 to 0.10% by weight, and thallium (Tl) in an amount of 0.001 to 0.05% by weight.

As shown in FIG. 1, the grid for a lead-acid battery of the present invention is constructed such that a plurality of vertical lattice elements 1 and a plurality of lateral lattice elements 2 are arranged to cross each other at right angles, and the resultant lattice structure is surrounded by a frame lattice elements 3.  Also, a lug 4 integrally projects outward from one of the corner portions of the frame lattice elements 3.

Incidentally, the construction of the grid is not limited to that shown in FIG. 1.  For example, it is possible for the vertical lattice elements to be radially arranged from the frame structure having the lug mounted thereto to the lateral lattice elements.

It is possible to manufacture directly the grid for a lead-acid battery of the present invention, a casting method such as a gravity casting method or a continuous casting method of the lead-based alloy.  It is also possible to manufacture the grid for the lead-acid battery by working the lead-based alloy into a strip by the processing such as a rolling or an extrusion, followed by expanding the strip so as to form a grid shaped like a lattice.

As described previously, the lead-based alloy used in the present invention has a Ca content lower than that of the conventional lead-based alloy.  Therefore, in the manufacture of the grid for the lead-acid battery, the grid formed directly by the casting method is soft and, thus, is likely to be deformed immediately after the manufacture.  The tendency to be deformed easily can be improved by rapidly cooling the grid after the casting step by a water cooling or an air cooling.  As a result, it is possible to prevent the grid from being deformed when the grid is handled.

In manufacturing the grid by casting a lead-based alloy containing Sn in an amount at least 12 times as large as that of Ca (Sn/Ca = 12 or more) within the range of the composition described above, it is desirable to apply a heat treatment at 80 to 150°C for 1 to 10 hours.  It is desirable to carry out the heat treatment within 1,000 hours after manufacture of the grid by the casting of the lead-based alloy.

If the temperature for the heat treatment is less than 80°C, it is difficult to obtain sufficiently the effect produced by the heat treatment.  On the other hand, if the temperature for the heat treatment exceeds 150°C, the aging tends to proceed excessively so as to lower the mechanical strength of the alloy.  It is more desirable for the temperature for the heat treatment to fall within a range of between 90°C and 140°C,

furthermore desirably, between 100°C and 130°C.  If the time for the heat treatment is shorter than one hour, it is difficult to obtain a sufficient effect produced by the heat treatment.  On the other hand, the effect produced by the heat treatment is not increased even if the time for the heat treatment exceeds 10 hours. Conversely, the excessively long heat treating time brings about an increased manufacturing cost.  It is more desirable for the time for the heat treatment to fall within a range of between 1 hour and 5 hours.

It is desirable for the grid for the lead-acid battery of the present invention to have a ratio of the Sn content within the grain to the Sn content in the grain boundaries (Sn content in grain/Sn content in grain boundary) of 0.3 to 0.8.  This grid has an appropriate hardness.  The grid that has such an Sn content ratio that falls in the above range can be obtained by casting the lead-based alloy having the above composition and then subjecting the resultant to a heat process, for example, at a temperature of 80 to 150°C for 0.5 to 10 hours, more preferably, 100 to 130°C for 1 to 5 hours.

It is desirable for the grid for the lead-acid battery of the present invention to have a surface roughness not less than 15 µm.  Incidentally, the surface roughness (Rz) noted above implies a ten point average roughness specified in JIS B0601.  It should be

noted in this connection that the surface roughness is deeply related to the adhesion of the active material to the grid.  If the surface roughness of the grid is less than 15 £tm, it is difficult to achieve a sufficient improvement in the adhesion of the active material to the grid.  It is more desirable for the surface roughness of the grid to fall within a range of between 15 yum and 45 µm.

It is possible to manufacture a grid for a lead-based battery having a prescribed surface roughness by, for example, coating a mold used in the casting step with a releasing agent formed of a dispersion prepared by dispersing a cork powder in water.  Also, it is possible to impart a prescribed surface roughness to the grid by blowing a sand blast against the grid for a lead-acid battery prepared in advance.

In the grid for a lead-acid battery of the present invention, it is desirable for the effective diameter of the mesh of the lattice to be not less than twice the thickness of the grid, more desirably, to be not less than twice the thickness of the grid and to be not more than 10 times the thickness of the grid. Incidentally, the term "effective diameter" noted above implies the value obtained by dividing a value, which is four times the area of the polygon, by the circumferential length of the polygon.  If the

effective diameter of the grid used in the present invention is less than twice the thickness of the grid, it is difficult to obtain sufficiently the effects produced by defining the effective diameter, i.e., the effects of decreasing the weight of the grid and of suppressing the elongating deformation (growth) in the charge-discharge stage when the grid is incorporated in the battery.

It is appropriate to use the grid for a lead-acid battery of the present invention as a grid of the positive electrode.  However, it is also possible to use the grid for a lead-acid battery of the present invention as a grid of a negative electrode.

(Lead-Acid Battery)

The lead-acid battery of the present invention is constructed to comprise a positive electrode including a grid made of a lead-based alloy comprising not less than 0.02% and less than 0.05% by weight of calcium, not less than 0.4% and not larger than 2.5% by weight of tin, not less than 0.002% and not more than 0.014% by weight of barium, and the balance of lead and unavoidable impurities.

The function performed by each of the components of the lead-based alloy and the reasons for the definition of the contents of these component elements are equal to those described above in conjunction with the lead-based alloy for a lead-acid battery.

As described previously, it is desirable for the lead-based alloy noted above to comprise further at least one additional element selected from the group consisting of silver (Ag) in an mount not less than 0.005% by weight and not more than 0.07% by weight, bismuth (Bi) in an amount not less than 0.01% by weight and not more than 0.10% by weight, and thallium (Tl) in an amount not less than 0.01% by weight and not more than 0.05% by weight.

In manufacturing the grid by casting a lead-based alloy containing Sn in an amount at least 12 times as large as that of Ca (Sn/Ca = 12 or more) within the range of the composition described above, it is desirable to apply a heat treatment at 80 to 150°C for 1 to 10 hours after the casting step.

It is desirable for the grid to have a ratio of the Sn content within the grain to the Sn content in the grain boundaries (Sn content in grain/Sn content in grain boundary) of 0.3 to 0.8.  This grid has an appropriate hardness as described before.

It is desirable for the grid to have a surface roughness of at least 15 µm.

It is desirable for the effective diameter of the mesh of the lattice in the grid to be at least twice the thickness of the grid, more desirably, to be at least twice the thickness of the grid and to be not more than 10 times the thickness of the grid.

The positive electrode is prepared by loading an active material such as Pb02 in the grid.

The lead-acid battery of the present invention comprises a plate unit including a positive electrode, a negative electrode, and a separator interposed between the positive electrode and the negative electrode.  The plate unit is incorporated in a battery case together with an electrolyte such as an aqueous solution of sulfuric acid.

The specific construction of the lead-acid battery will now be described with reference to FIG. 2.

As shown in the drawing, the lead-acid battery of the present invention comprises a battery case 11 made of a synthetic resin such as polypropylene.  The inner space of the battery case 11 is divided into, for example, six spaces by a plurality of partition plates 12 made of a synthetic resin.  Negative electrode transmitting members 13 protruding upward from a plurality of plate-like members are arranged on the bottom surface within the battery case 11.  A plurality of plate units 14, e.g., six plate units 14, are housed, respectively, within the six spaces partitioned from each other by the partition plates 12 within the battery case 11.  The plate unit 14 comprises a negative electrode plate 15, a separator 16, a glass mat 17 and a positive electrode 17, which are laminated one upon the other in the order mentioned, and is

housed in the battery case 11 such that the surface of the laminate structure noted above is parallel to the partition plate 13.  The negative electrode plate 15 is prepared by loading an active material such as Pb in a grid made of, for example, Pd, a Pb-Sn alloy or a Pb-Ca-Sn-Al alloy.

A plurality of straps 19, e.g., six straps 19, each including a rising section 19a in the edge portion, are arranged above the group of the plate units 14.  Each of the straps 19 is made of, for example, a Pb-Sb series alloy or a Pb-Sn series alloy. The straps 19 are arranged to permit the rising sections 19a to abut against the partition plates 12, and the rising sections 19a of the straps 19, which are positioned adjacent to each other with the partition plate 12 interposed therebetween, are connected and fixed to each other by a connecting section 20 made of, for example, Pb.  In other words, the adjacent straps 19 are joined and connected to each other by the connecting section 20.

The upper edge of the negative electrode 15 included in each of the plate units 14 is connected to the strap 19.  On the other hand, the lower edge of the positive electrode 18 included in each of the plate units 14 extends downward from the lower edges of the negative electrode plate 15, the separator 16 and the glass mat 17 so as to be connected to the plate-like

section protruding downward from the negative electrode transmitting member 13.

A lid body 21 made of a synthetic resin such as polypropylene is mounted to the upper edge open section of the battery case 11.  A plurality of electrolyte injecting cylinders 22, e.g., six injecting cylinders 22, made of Pb are allowed to hang within the battery case 11 such that the upper edges of the injecting cylinders 22 are engaged liquid tight with the lid body

21.	An electrolyte such as an aqueous solution of

sulfuric acid is injected into the battery case 11

through each of the injecting cylinders 22.  A

plurality of stopper bodies 23, e.g., six stopper

bodies 23, are mounted by screw engagement to the upper

edge portions of the electrolyte injecting cylinders

22,	respectively.  A negative electrode terminal 24

made of, for example, a Pb-Sb series alloy is mounted

to the lid body 21 so as to be connected to the strap

19 through a lead wire (not shown).  Also, a positive

electrode terminal 25 made of, for example, a Pb-Sb

series alloy is also mounted to the lid body 21 so as

to be connected to the negative electrode transmitting

member 13 through a lead wire (not shown).

Incidentally, it is acceptable to use the lead-based alloy described previously for manufacturing each of the parts of the lead-acid battery made of the Pb alloys described previously.

It should be noted that the mechanical strength of the lead-based alloy for a lead-acid battery of the present invention can be improved by adding Ba to the lead-based alloy containing Ca and Sn.  The effect produced by the Ba addition is already known to the art.  However, the effect of improving the corrosion resistance is not recognized in the Ba addition.  By contraries, the corrosion resistance of the alloy is markedly lowered if Ba is added in an amount exceeding a certain level.

Under the circumstances, it is important to allow the amounts of Sn constituting the alloy components of the present invention to fall within prescribed ranges and to allow the amount of Ca to be not less than 0.02% by weight and to be less than 0.05% by weight and the amount of Ba to fall within a range of between 0.002% by weight and 0.014% by weight.  In this case, both the corrosion resistance and the mechanical strength of the alloy can be synergetically improved so as to make it possible to obtain a lead-based alloy for a lead-acid battery exhibiting an improved resistance to the elongating deformation (resistance to the growth).  It is considered reasonable to understand that, by defining the amounts of Ba and Ca in a manner to fall within the ranges described previously, Ba is allowed to act on the intermetallic compound typically represented by (PbSn)3Ca in the Pb-Sn-Ca series alloy

so as to form a fine quaternary compound such as (Pb, Sn)3(Ca, Ba).  As a result, the corrosion resistance and the mechanical strength of the alloy are considered to be improved simultaneously by the deposition dispersion effect.

As a matter of fact, it has been experimentally confirmed by the test described below that the lead-based alloy for a lead-acid battery of the present invention permits synergetically improving both the corrosion resistance and the mechanical strength.

[High Temperature Corrosion Test]

The aptitude for a lead-based alloy for a lead-acid battery was evaluated by measuring the corrosion resistance of the lead-based alloy of the present invention.

Each of the samples tested was prepared by cutting out a part of the grid manufactured as a casted grid for a lead-acid battery.  The sample thus prepared was subjected to an anodic oxidation for 720 hours within a dilute aqueous solution of sulfuric acid maintained at 60°C under a constant potential of 1350 mV (vs. Hg/Hg2S04).  Then, the aptitude was evaluated by measuring the corrosion amount per unit area of the sample.  FIGS. 3 to 5 show the results.

FIG. 3 is a graph showing the relationship between the addition amount of Ca and the corrosion amount of the lead-based alloy.  Curve A shown in FIG. 3 denotes

the characteristics of the lead-based alloy comprising 1.00% by weight of Sn, 0.008% by weight of Ba and the balance of Pb and Ca, in which the amount of Ca was changed.  On the other hand, curve B in FIG. 3 denotes the characteristics of the lead-based alloy comprising 1.00% by weight of Sn, and the balance of Pb and Ca, in which the amount of Ca was changed.  It is clearly seen from FIG. 3 that the corrosion amount of the lead-based alloy containing Ba, which is represented by curve A, tends to be larger than that of the lead-based alloy that did not contain Ba, which is represented by curve B.  It should be noted, however, that the Ba addition is effective for improving the mechanical strength of the lead-based alloy.  In the lead-based alloys containing Ba, there is a large inflection point in the corrosion amount between the Ca content of 0.06% by weight and the Ca content of 0.04% by weight.  The corrosion can be markedly lowered in the lead-based alloy containing Ca in an amount not more than 0.048% by weight, which is less than 0.05% by weight. Particularly, a prominently high effect of suppressing the corrosion can be recognized in the lead-based alloy containing Ca in an amount not more than 0.045% by weight.  Also, it is recognized that the corrosion is moderately decreased in the lead-based alloy where the Ca content of the alloy is decreased from 0.04% by weight to 0.02% by weight.  These are singular

phenomena which cannot be recognized in the lead-based alloy that does not contain Ba.

FIG. 4 is a graph showing the relationship between the Sn addition amount and the corrosion amount of the lead-based alloy.  The lead-based alloys used for the testing comprised 0.040% by weight of Ca, 0.008% by weight of Ba and the balance of Pb and Sn, in which the Sn content was changed.  As shown in FIG. 4, the corrosion amount is increased in the lead-based alloy containing Sn in an amount less than 0.4% by weight.

FIG. 5 is a graph showing the relationship between the Ba addition amount and the corrosion amount of the lead-based alloy.  The lead-based alloys used for the testing comprised Ca in an amount of 0.040% by weight, Sn in an amount of 1.00% by weight, and the balance of Pb and Ba, in which the Ba content was changed.  As shown in FIG. 5, the corrosion amount is gradually increased with increase in the Ba content in the case where the Ba content exceeds 0.01% by weight.  Where the Ba content exceeds 0.014% by weight, the corrosion amount of the lead-based alloy is rapidly increased. Incidentally, the experiment covered the cases where Ag, Bi and Tl were also added to the lead-based alloy, though these cases are not shown in the graph of FIG. 5.  Where the lead-based alloy contained Ag in an amount of 0.005 to 0.07% by weight, Bi in an amount of 0.01 to 0.10% by weight, and Tl in an amount of 0.001

to 0.05% by weight, the corrosion amount was not appreciably increased, compared with the case where these elements were not added to the lead-based alloy. This was also the case with the situation that at least two kinds of these elements were used in combination.

[High Temperature Creep Test]
