Repository: anandvc/allindianpatents

File: patents/279580-zeolite-dehydration-unit.html
Indian Patents. 279580:ZEOLITE DEHYDRATION UNIT

Indian Patents

Recently Granted Patents

  Recently Published Patents

Title of Invention	ZEOLITE DEHYDRATION UNIT

Abstract	An installation for dehydrating products, the installation comprising an enclosure (1), a member (4) for sucking out the air contained in the enclosure, a container (13) for products that is received inside the enclosure and that is provided with a top opening (25) having an air- and water-permeable bottom of a cassette (9) extending in register therewith, the cassette containing moisture-adsorption means, a sealing gasket (32) extending between a perimeter of the bottom of the cassette (9) and an edge (26) of the container (13) defining the opening.	

Full Text	AN INSTALLATION FOR ZEOLITE DEHYDRATION

The present invention relates to a dehydration installation making use more particularly of zeolites as adsorption means. The invention is intended more particularly for dehydrating food products having organoleptic qualities that need to be conserved.

BACKGROUND OF THE INVENTION

It is recalled that a zeolite is a material having pores of a diameter that is greater than the smallest dimension of a water molecule and having electric charge that attracts water molecules. These characteristics confer on zeolite the power to adsorb water in a manner that is advantageous in the field of dehydration.

Dehydration by means of zeolites, or "zeodration", is generally performed by means of an installation having a first enclosure and a nearby second enclosure in communication therewith. The first enclosure is arranged to receive products for dehydrating and the second enclosure receives zeolites and is fitted with a pump for sucking out the air contained in the enclosures. The suction pump establishes low pressure in the enclosures that encourages the water contained in the products to evaporate, which products are possibly heated. The water vapor passes into the second enclosure where it is trapped in the zeolites. That type of dehydration is particularly effective.

Nevertheless, a fraction of the aromas are nevertheless extracted from the products. These aromas are to be found in the second enclosure prior to being evacuated by the pump. This spoils the organoleptic qualities of the dehydrated products.

Proposals have been made for

an installation for dehydrating products, in particular food products, that is effective while nevertheless minimizing harm to the qualities of the products, and in particular the organoleptic properties for food products.

One such installation, described in document FR-A-2 868 520 comprises an enclosure, a member for sucking out the air contained in the enclosure, a product container that is received inside the enclosure and that is provided with a top opening, an air- and water- permeable bottom of a cassette extending in register therewith, the cassette containing moisture-adsorption means. The cassette overlies the container and cooperates therewith to define a compartment from which air is sucked out through the adsorption means, thereby keeping the aromas that escape during the evaporation of the water contained in the products in the neighborhood of those products.

The performance of those installations is quite remarkable and it might seem impossible to improve it.

OBJECT OF THE INVENTION

Nevertheless, the present invention seeks to achieve such an improvement.

SUMMARY OF THE INVENTION

The invention thus provides an installation for dehydrating products, the installation comprising an enclosure, a member for sucking out the air contained in the enclosure, a container for products that is received inside the enclosure and that is provided with a top opening having an air- and water-permeable bottom of a cassette extending in register therewith, the cassette containing moisture-adsorption means, a sealing gasket extending between a perimeter of the bottom of the cassette and an edge of the container defining the opening.

The sealing gasket prevents air from passing between the cassette and the container. It has been found that a fraction of the aromas can escape by following such a passage and even if this fraction is small, such a loss of aromas is perceptible to the taste. 

Advantageously, the sealing gasket is secured to a removable frame having surfaces for positioning it laterally on the container and/or the cassette with, preferably, a bottom peripheral rim to which the lateral positioning surfaces belong and/or a top peripheral rim to which the lateral positioning surfaces belong.

It is thus easy to handle the gasket for cleaning purposes, while limiting the risk of damaging it. The positioning means guarantee that the sealing gasket is in the proper position for performing its function.

Preferably, the sealing gasket is made of a thermally-insulating material.

The sealing gasket then serves to isolate the heater means from the cassette by limiting heat transfer by conduction from the cassette to the container. A temperature difference between the cassette and the products contained in the container enhances condensation of aromas.

According to particular characteristics:

•	the installation comprises means for moving the cassette and the container relative to each other between a contact position where the sealing gasket is in contact with both the cassette and the edge of the container, and a separation position where the sealing gasket is separated from the cassette and/or the edge of the container;

•	the enclosure contains at least one shelf, the container and the cassette have lateral portions received in slideways of a support, the cassette being suspended under a top flange of the slideways and the container being movable between the contact position and the separation position in which the lateral portions of the container rest on bottom flanges of the slideways, the support being movable between a high position in which the container is separated from the shelf and rests via its lateral portions on the bottom flanges of the slideways, and a low position in which the container

rests on the shelf and is in the contact position relative to the cassette;

•	the lateral portions of the cassette are suspended from the top flanges of the slideways by a resilient member;

•	the support is suspended from a substantially horizontal top rail connected to a ceiling of the enclosure via at least one vertical movement member for moving the top rail between the high position and the low position;

•	the shelf is associated with heater means;

•	the enclosure contains a plurality of superposed shelves and the support is fitted with a plurality of superposed slideways; and preferably, the support includes a central strength member having a top end secured to a carriage slidable along the top rail, the slideways extending laterally, projecting from two mutually-opposite faces of the central strength member that are substantially parallel to the top rail, the shelves being disposed in two groups placed facing each other on opposite sides of a path for passing the central strength member of the support; the central strength member of the support advantageously having a bottom end arranged to co-operate with a bottom rail fastened in the enclosure parallel to the top rail.

Other characteristics and advantages of the invention appear on reading the following description of a particular, non-limiting embodiment of the invention.

BRIEF DESCRIPTION OF THE DRAWINGS

Reference is made to the accompanying drawings, in which:

•	Figure 1 is an exploded perspective view of an installation in accordance with the invention;

•	Figure 2 is a fragmentary view in section on line II-II of Figure 7, showing a container/cassette assembly in the contact position; 

•	Figure 3 is a fragmentary view of said assembly in the separation position;

•	Figure 4 is a fragmentary view of the installation in section plane IV of Figure 1;

•	Figure 5 is a section view on line V-V of Figure 4;

•	Figure 6 is a detail view of zone VI of Figure 1;

and

•	Figure 7 is an elevation view of the support module for the containers or the cassettes.

DETAILED DESCRIPTION OF THE INVENTION

With reference to the figures, the installation in accordance with the invention comprises an enclosure given overall reference 1 that is defined in this example by a blind tubular wall 2 having an open end that is closed in leaktight manner by a door 3.

The enclosure 1 is associated with an evacuation member shown diagrammatically at 4 that comprises in conventional manner a pump for sucking out the air contained in the enclosure 1.

Horizontal and superposed shelves 20 are fastened inside the enclosure 1, the shelves being organized as two separate groups spaced apart by a passage 21 that extends along the central axis of the enclosure 1. The shelves 20 are made of thermally-conductive material, in this example stainless steel or aluminum, and each has an edge remote from the passage 21 that is fastened to a pipe 22 for conveying a heat transfer fluid (Figure 6). The pipes 22 are substantially horizontal and they are connected to one another by manifold pipes 23 to form a circuit that is connected to a device 24 for heating and circulating the heat transfer fluid, which device is located outside the enclosure 1.

A module, given overall reference 5, for supporting both products for dehydrating and zeolites is received inside the enclosure 1. The support module 5 comprises a 

>

central strength member 6 having two opposite faces 7 from which pairs of horizontal slideways 8 project laterally, each having a C-shaped section with a top flange 8.a and a bottom flange 8.b (only one slideway is shown in Figures 2 and 3).

Each pair of slideways 8 receives a zeolite cassette 9. Each cassette 9 comprises a bottom and a top wall with side walls extending between them over a height that is less than the distance between the flanges 8.a and 8.b of the slideways 8 between which the cassette 9 is received. More precisely, each cassette 9 has two opposite edges suspended under the top flanges 8.a, 8.b of the corresponding pair of slideways 8. For this purpose, pegs 10 extend from these projecting edges above the top wall of the cassette 9 by passing through openings 11 formed in the top flanges 8.a. Each peg 10 has a shouldered head and a helical spring 12 extending around the peg 10 between the shouldered head and the flange 8.a.

The cassettes 9 receive zeolites (not shown). The top portions and the bottoms of the cassettes 9 are constituted by grids (the bottoms being shown symbolically in Figures 2 and 3), of a mesh size that retains the zeolites while allowing air to pass through. The bottom-forming grids have a mesh that allows water vapor to pass through.

Each pair of slideways 8 slidably receives a container 13 for containing products.

Each container 13 comprises a bottom and low side walls and presents a top opening 25 defined by an edge 26. Two of the side walls, opposite each other, are provided remote from the bottom with respective outwardly-projecting rims 14. Each rim 14 lies between the bottom flange 8.b and the corresponding cassette 9 in such a manner that the container 13 extends under the cassette 9 and is movable vertically between two positions, as explained below.

Each assembly comprising a cassette 9 and a container 13 presents a height that is less than the distance between two shelves 20.

The central strength member 6 of the module 5 has a top end secured to a carriage 15 that is suspended from a top rail 16 parallel to the central axis of the enclosure 1 and connected to the ceiling of the enclosure 1 by actuators 17 that are connected to a control unit (not shown in the figures) that is arranged to cause the actuators 17 to move the rail 16 vertically between a high position and a low position.

The central strength member 6 of the module 5 possesses a bottom end provided with wheels 18, presenting vertical axes and suitable for running on two opposite faces of a bottom rail 19 fastened in the bottom portion of the enclosure 1 parallel to the top rail 16 for the purpose of guiding the bottom end of the central strength member 6 of the module 5 laterally so as to prevent it from swinging in the enclosure 1.

A gasket-carrier frame 30 is removably received on each container 13. The gasket-carrier frame 30 comprises a horizontal core 31 of shape that corresponds to the shape of the top opening 25 of the container 13. A sealing gasket 32 of thermally-insulating material, such as a silicone elastomer, is engaged around the inner periphery of the core 31. From the outer periphery of the core 31 there extend, projecting respectively upwards and downwards, both a top rim 33 and a bottom rim 34 that form surfaces for laterally positioning the gasket- carrier frame 30 relative both to the cassette 9 and to the rim 14 of the container 13.

The container 13 on which the gasket-carrier frame 30 rests via the sealing gasket 32 is movable vertically in the slideways 8 between a (high) contact position where it is in contact with the sealing gasket 32 with the cassette 9, and with the edge 26 (Figure 2), and a (low) separation position, where it is separated from the 

sealing gasket 32 and the cassette 9, with the container then resting via its edges 14 on the bottom flanges 8.b of the slideways 8 (Figure 3).

The operation of the installation is described below.

The containers 13 are filled with products for dehydrating outside the enclosure 1 in order to make filling easier. For this purpose, a movable loading frame is provided outside the enclosure 1 (loading frame not visible in the figures) that is provided with a rail that can be brought into line with the top rail 16 so as to enable the module 5 to be fully extracted from the enclosure 1. The containers 13 are extracted from the slideways 8 of the module 5 suspended from the loading frame and they are loaded with products for dehydrating. The gasket-carrier frame 30 is put back into place on each container 13 which is then put back between the slideways 8. The containers 13 are then in the separation position.

The module 5 is then inserted into the enclosure 1 by causing it to slide on the top rail 16 while it is in its high position so that a container 13 extends beneath each shelf 20. The door 3 is then closed.

The actuators 17 are then caused to move the top rail 16 into its low position. The containers 13 then engage the shelves 20 and come to rest thereon, and the cassettes 9 are brought into contact with the sealing gasket 32. The containers are then in a contact position relative to the cassette 9. In the contact position, it should be observed that a fraction of the weight of the cassette 9 is carried by the slideways 8 via the springs 12 and therefore does not bear on the container 13 and thus does not bear on the corresponding shelf 2 0 either.

The door 3 is then closed and the suction pump of the evacuation means 4 is set into operation.

Air is then sucked out from the enclosure 1. Air escapes from the containers 13 through the top openings

2 5 thereof and through the bottom, grids of the cassettes 9 before passing through the zeolites so as to flow into the space between the cassettes 9, the shelves 20, and the enclosure 1. The sealing gasket 31 is held between the bottom of the cassette 9 and the rim 14 extending laterally outwards from the edge 26 of the opening 25.

The air is evacuated from the enclosure by the pump of the evacuation means 4.

As the pressure inside the enclosure 1 decreases, the water contained in the products evaporates. The water vapor as created in this way follows the same path as the air until it reaches the zeolites, with the water vapor then becoming trapped in the pores thereof.

The products are thus dehydrated progressively.

It should be observed that the air from the container is sucked through the zeolites such that most of the aromas cannot escape from the container 13, the zeolites limiting their passage to the outside of the container 13 like a molecular sieve. Since these zeolites are very close to the products, the aromas are thus maintained close to the products.

The shelves 20 are heated to prevent the products from freezing under the effect of dehydration and of the reduction in pressure inside the enclosure 1. It is also possible to take advantage of the exothermic nature of adsorption to heat the products or at least to take account thereof in regulating the temperature to which the shelves 20 are heated. Adsorbing water generates an effect of raising the temperature of the zeolites. The heat given off by the zeolites in the cassettes 9 is communicated in part to the products by radiation and by conduction via the slideways 8 and the containers 13. The thermally-insulating material used for the sealing gasket 32 serves to provide better control over this supply of heat and to avoid the products being heated excessively. 

*

The heating of the products also enables water evaporation to be increased. This heating is controlled by means of a temperature regulator member as a function of information supplied by temperature sensors (not shown) that are disseminated within the module 5. By way of example, the temperature sensors comprise temperature probes that pass through a fraction of the cassettes so as to have a sensitive end projecting into the container and an opposite end projecting into the cassette and electrically connected to the regulator member. For this purpose, each cassette has two orifices for passing a temperature probe, at least one of which orifices is provided with a sealing gasket. In a variant, the temperature probe may pass through the wall of the container. 

It is also possible to use the temperature regulator member to maintain a temperature difference between the products and the immediate surroundings thereof. For example, a temperature of 20°C may be maintained for the products and a temperature of 70°C for their surroundings. This temperature difference causes aromas that are held in the compartments to condense on the products.

It should be observed that the installation is extremely simple to fabricate. Since one cassette is associated with one container and one shelf, the capacity of the installation depends on the number of cassettes, containers, and shelves. An installation of greater capacity can be obtained simply by joining together two enclosures one behind the other and using a plurality of support modules. As a result it is possible to produce installations of greater capacity derived directly from the installation described.

Naturally, the invention is not limited to the embodiment described and variant embodiments can be provided without going beyond the ambit of the invention as defined by the claims.

In particular, the installation may be of a shape different from that described. 'The cassettes may be fastened in the enclosure 1, as can the support module, in particular when the installation is an installation of relatively small capacity.

The module may have some other number of containers.

The shelves need not be associated with heater means.

The vertical movement of the containers relative to the cassettes may be obtained by using dedicated actuators installed on the modules or secured to the enclosure, acting directly on the containers and/or the cassettes, independently of any association with sealing gaskets.

The sealing gasket may be directly engaged or overmolded on a peripheral edge of the product container or on a rim of the cassette.

The grids of the cassettes 9 may be replaced by any structure (e.g. knitted or woven fabric) or any material that is permeable to air and to water.

CLAIMS

1.	An installation for dehydrating products, the installation comprising an enclosure (1), a member (4) for sucking out the air contained in the enclosure, a container (13) for products that is received inside the enclosure and that is provided with a top opening (25) having an air- and water-permeable bottom of a cassette (9) extending in register therewith, the cassette containing moisture-adsorption means, the installation being characterized in that a sealing gasket (32) extends between a perimeter of the bottom of the cassette (9) and an edge (26) of the container (13) defining the opening.

2.	An installation according to claim 1, wherein the sealing gasket (32) is secured to a removable frame (30) having surfaces (33, 34) for positioning it laterally on the container (13) and/or the cassette (9).

3.	An installation according to claim 2, wherein the frame (30) has a top peripheral rim (33) to which the lateral positioning surfaces belong.

4.	An installation according to claim 2, wherein the frame includes a bottom peripheral rim to which the lateral positioning surfaces belong.

5.	An installation according to claim 1, wherein the sealing gasket (32) is made of a thermally-insulating material.

6.	An installation according to claim 1, including means (17) for moving the cassette (9) and the container (13) relative to each other between a contact position where the sealing gasket (32) is in contact with both the cassette and the edge of the container, and a separation position where the sealing gasket is separated from the cassette and/or the edge of the container.

7.	An installation according to claim 6, wherein the enclosure (1) contains at least one shelf (20), the container (13) and the cassette (9) have lateral portions received in slideways (8) of a support (5), the cassette being suspended under a top flange (8.a) of the slideways and the container being movable between the contact position and the

separation position in which the lateral portions of the container rest on bottom flanges (8.b) of the slideways, the support being movable between a high position in which the container is separated from the shelf and rests via its lateral portions on the bottom flanges of the slideways, and a low position in which the container rests on the shelf and is in the contact position relative to the cassette.

8.	An installation according to claim 7, wherein the lateral portions of the cassette (9) are suspended from the top flanges (8.a) of the slideways (8) by a resilient member (12).

9.	An installation according to claim 8, wherein the support (5) is suspended from a substantially horizontal top rail (16) connected to a ceiling of the enclosure (1) via at least one vertical movement member (17) for moving the top rail between the high position and the low position.

10.	An installation according to claim 7, wherein the shelf (20) is associated with heater means (22).

11.	An installation according to claim 7, wherein the enclosure (1) contains a plurality of superposed shelves (20) and the support (5) is fitted with a plurality of superposed slideways (8). 

12.	An installation according to claim 11, wherein the support (5) includes a central strength member (16) having a top end secured to a carriage (15) slidable along the top rail (16), the slideways (8) extending laterally, projecting from two mutually-opposite faces of the central strength member (6) that are substantially parallel to the top rail, the shelves (20) being disposed in two groups placed facing each other on opposite sides of a path (21) for passing the central strength member of the support. 

13.	An installation according to claim 12, wherein the central strength member (6) of the support (5) has a bottom end arranged to co-operate with a bottom rail fastened in the enclosure parallel to the top rail.  

Documents:

				http://ipindiaonline.gov.in/patentsearch/GrantedSearch/viewdoc.aspx?id=lH/Q2AqjmZsAmqPnoZLVBw==&amp;loc=egcICQiyoj82NGgGrC5ChA==

« Previous Patent

Next Patent »

Patent Number	279580	

Indian Patent Application Number	3690/CHENP/2010	

PG Journal Number	05/2017	

Publication Date	03-Feb-2017	

Grant Date	25-Jan-2017	

Date of Filing	16-Jun-2010	

Name of Patentee	MILLERAIL	

Applicant Address	42 RUE ALFRED CORNU, 45000 ORLEANS	

Inventors:

#	Inventor's Name	Inventor's Address	

1	BEUREL, GILLES	32 RUE DE VAUREAL, 95000 CERGY	

2	BOUTAUD, DOMINIQUE	42 RUE ALFRED CORNU, 45000 ORLEANS	

PCT International Classification Number	F26B5/04	

PCT International Application Number	PCT/FR08/001723	

PCT International Filing date	2008-12-11	

PCT Conventions:

#	PCT Application Number	Date of Convention	Priority Country	

1	07 08906	2007-12-19	France	

© All Indian Patents, 2013-2021.

  Patent data available in the public domain from Indian Patents Office, Department of Industrial Policy and Promotions, Ministry of Commerce and Industry, Government of India.

File: patents/279609-cathodic-electrodeposition-coating-material-comprising-organometallic-compound.html
Indian Patents. 279609:"CATHODIC ELECTRODEPOSITION COATING MATERIAL COMPRISING ORGANOMETALLIC COMPOUND"

Indian Patents

Recently Granted Patents

  Recently Published Patents

Title of Invention	"CATHODIC ELECTRODEPOSITION COATING MATERIAL COMPRISING ORGANOMETALLIC COMPOUND"

Abstract	A cathodic electrodeposition coating material comprising (A) at least one water-dispersible organic binder containing cationic groups, where the cathodic electrodeposition coating material has been admixed with 0.005% - 0.5% by weight, based on the solids content of the cathodic electrodeposition coating material, of (B) an organic, tetravalent titanium, zirconium or hafnium complex having one or more oxygen-containing ligands.	

Full Text	Cathodic electrodeposition coating material comprising organometallic

compound

Description

The present invention relates to a cathodic electrodeposition coating material comprising at least one water-dispersible organic binder containing cationic groups and comprising an organometallic compound of an element from transition group 4 of the Periodic Table. The present invention further relates to a process for preparing the cathodic electrodeposition coating material and to its use to coat substrates. The present invention additionally relates to a substrate coated with the cathodic electrodeposition coating material, and to its production.

Organometallic compounds of elements from transition group 4 are known. They are used, for example, as crosslinking catalysts in the preparation of polyurethanes, more particularly in solvent-based systems.

WO 98/41322 A1 describes various organometallic complexes of zirconium and hafnium. They are used for producing (poly)urethanes for adhesives, foams, coatings, sealants, and plastic goods which are produced, for example, by a spraygun process and by an injection molding process. The formulations of WO 98/41322 A1 are based without exception on organic solvents.

US 2004/0220326 A1 describes catalysts for urethane crosslinking in aqueous two-component polyurethane coating materials. Used for this purpose are organic metal complexes from transition groups 5 and 6.

WO 00/34355 describes Lewis acid catalysts, including organometallic compounds of various main group and transition group elements. They are used for producing curable, uretdione-containing compositions which cure at low temperatures. These compositions are more particularly powder coating materials.

US 2007/0010644 A1 describes the production of elastomers. Through the simultaneous use of two different catalysts, including an organic metal complex, relatively fast-curing elastomers are obtained which on injection exhibit fewer dripping losses, and whose elastomeric products can be demolded after a shorter time.

He et al. (Journal of Coatings Technology 2002, 74 (930), 31-36) describe a two-component polyurethane (2-K-PU) system that comprises metal carboxylates or metal li-diketonates. The rate of urethane formation by butyl isocyanate with 2-ethylhexanol is investigated, in comparison to the formation of urea with water. In this system, zirconium compounds prove to be good catalysts of urethane formation. As described, however, the zirconium diketones are hydrolyzed over time in the aqueous system, leading to deactivation of the zirconium catalyst in the aqueous medium. The coating is applied to the substrate by drawing with a wire applicator before subsequent curing. He et al. further describe the use of a zirconium diketonate in a clearcoat material based on a polyester dispersion, and in a solventborne two-component acrylate emulsion. In these cases an improved gloss (20°) is achieved in the resulting coating.

Florio et al. (Paint and Coatings Industry 2000, 16, 80-94) describe various tin-free organic catalysts of urethane formation, including organic compounds of bismuth, aluminum, and zirconium. This series of organometallic compounds is available commercially under the "K-KAT®" designation. Florio et al. describe suitable fields for use of these bismuth, aluminum, and zirconium compounds. While the bismuth compounds (K-KAT 348, K-KAT XC-B203) appear suitable for use in electrodeposition coatings, the problem of catalyst deactivation by hydrolysis must be borne in mind as a general consideration. Deactivation of the catalysts used may occur specifically due to water and anions, more particularly phosphate ions, and may not become apparent in the coating product until after a few days. Polyether polyols, for example, may comprise phosphate ions as a contaminant from the production process. As Florio et al. describe, phosphate ions can induce the deactivation of the stated catalysts, more particularly that of zirconium catalysts.

Cathodically depositable electrodeposition coating materials are suitable for use in cathodic electrodeposition coating (cathodic electrocoat). Cathodic electrocoat is a coating process frequently employed in particular for priming, where binders which carry cationic groups, in dispersion or solution in water, are applied using direct current to electrically conducting articles. For that purpose the substrate for coating is connected as a cathode and is immersed into the cathodically depositable electrodeposition coating material. When a direct current is applied between the substrate, connected as the cathode, and an anode which is likewise situated in the electrodeposition coating material, the charged paint micelles or dispersion particles pass, within a diffusion-controlled boundary layer, to the oppositely charged electrode, where they are precipitated through pH change resulting from the electrolytic decomposition of the water. If the surface charge of the paint micelles or dispersion particles is positive, deposition occurs on the cathode, i.e., on the substrate connected as the cathode. The paint film deposited has a high solids content and, following the removal of the substrate from the dipping tank, and optional cleaning steps, is typically crosslinked by baking.

The cathodically depositable electrodeposition coating materials that are in use nowadays customarily meet exacting requirements in terms of corrosion protection, edge protection, surface quality, and other properties, such as sandability, for example. A further requirement, however, is that a cathodic dip coating should have very few craters (crater-shaped film defects with depressions which can reach down almost to the substrate, and which remain after drying). Craters are formed more particularly in the presence of a contaminant whose surface tension is lower than that of the paint film. Immediately after deposition, no craters are apparent. They only appear in conjunction with the flow phenomena during the baking operation. Defects of this kind in a cathodic electrodeposition coating may possess diameters of up to several millimeters. Often they can still be perceived on the paint surface after topcoating has taken place, and they therefore entail laborious and costly afterwork.

In spite of a very wide variety of technical measures, such as reducing the film thickness, raising the pigment content of the electrocoat material, increasing the paint viscosity, and thoroughly cleaning and degreasing the substrates, for example, it has to date not proved possible to reliably avoid these defects. A tendency toward cratering appears to be especially pronounced more particularly in cathodic electrocoat materials that contain tin catalyst. One particular source of disruption is the contamination of the cathodic electrocoat bath with phosphate ions. The substrates used for cathodic electrocoating are typically pretreated by means of a phosphating operation. The phosphated substrates are then introduced into the electrocoat bath for coating. Owing to phosphate entrainments from the pretreatment operation, therefore, the cathodic electrocoat bath may be affected by phosphate ion contamination which is virtually unavoidable by conventional means. This problem exists more particularly in the painting lines that are typically used in the industrial cathodic electrodeposition coating process.

The object, therefore, is to provide a cathodic electrodeposition coating material that exhibits a reduced tendency to form craters, with the consequence that a very largely crater-free coating can be obtained even, more particularly, in the case of the cathodic electrocoating with phosphated substrates and the attendant possibility of contamination of the cathodic electrocoat bath with phosphate ions. This allows laborious and costly afterwork to be avoided and hence can make the production of correspondingly coated substrates more time-efficient and cost-effective.

This object is achieved, surprisingly, through the provision of a cathodic electrodeposition coating material comprising (A) at least one water-dispersible organic binder containing cationic groups, where the cathodic electrodeposition coating material has been admixed with 0.005% - 0.5% by weight, based on the solids content of the cathodic electrodeposition coating material, of (B) an organic, tetravalent titanium, zirconium or hafnium complex having one or more oxygen-containing ligands.

The cathodic electrodeposition coating material of the invention is admixed with 0.005% - 0.5%, preferably 0.025% - 0.25%, more preferably 0.05% - 0.15%, by weight, based on the solids content of the electrocoat material, of an organic, tetravalent titanium, zirconium or hafnium complex having one or more oxygen-containing ligands.

If less than 0.005% by weight, based on the solids content of the cathodic electrocoat material, of the organic, tetravalent titanium, zirconium or hafnium complex having one or more oxygen-containing ligands is used, then the crater prevention effect of the invention is too weak.

If more than 0.5% by weight, based on the solids content of the cathodic electrocoat material, of the organic, tetravalent titanium, zirconium or hafnium complex having one or more oxygen-containing ligands is used, then, besides difficulties associated with the homogeneous incorporation of the complex into the mixture and undesirably high costs, there may also be deleterious effects on the surface nature of the film, such as increased roughness, for example.

Preferably at least one oxygen-containing ligand is an alkanolate or enolate, more particularly an enolate derived from diketones. With particular preference the oxygen-containing ligand is a bidentate or multidentate ligand. More preferably still this ligand is an enolate derived from a fi-diketone. With very particular preference the ligand is acetylacetonate.

Very particularly preferred metal complexes (B) used are zirconium acetylacetonate, hafnium acetylacetonate or titanium acetylacetonate.

The metal complex (B) is preferably a zirconium complex or a hafnium complex. A multiplicity of corresponding zirconium complexes are easily obtainable. Corresponding hafnium complexes are notable for their particularly high stability.

The metal complexes (B) are used preferably in cathodic electrocoat materials admixed additionally with at least one suitable, tin-containing crosslinking catalyst. The cathodic electrocoat materials have preferably been admixed with a dialkyltin oxide, more preferably dioctyltin oxide, and more preferably still dibutyltin oxide. The tin-containing crosslinking catalyst has been added to the cathodic electrocoat material preferably in the customary and known proportions, typically in a fraction of 0.1 % -10%, preferably of 0.3% - 5%, more preferably of 0.5% - 3%, by weight, based on the solids content of the cathodic electrocoat material. Too small a proportion of the catalyst can lead to deficient crosslinking; too high a proportion gives rise to high costs and impairs the grindability of the pastes, in conjunction with inadequate solubility in the binder.

The cathodic electrocoat material of the invention preferably has a solids content of 12% - 25%, more preferably of 15% - 22%, with more particular preference of 18% -20%, by weight, based in each case on the overall cathodic electrocoat material of the invention. The solids content is determined as the nonvolatile mass fraction after drying at 180°C for 30 minutes.

The cathodic electrocoat material of the invention preferably has a pH of 4.8 - 6.5, more preferably of 5.2 - 6.2, with more particular preference of 5.5 - 6.0. The pH can be determined using the methods that are known and are typically used for that purpose, such as by potentiometry, for example.

The cathodic electrocoat material the invention preferably has an electrical conductivity of 0.8 - 2.5 mS/cm, more preferably of 1.1 - 2.3 mS/cm, with more particular preference of 1.3 - 1.9 mS/cm. The conductivity can be determined using the methods that are known and typically used for that purpose.

The cathodic electrocoat material of the invention contains preferably 60% - 95%, more preferably 75% - 90%, with more particular preference 80% - 85%, by weight, based on the solids content of the cathodic electrocoat material, of at least one water-dispersible organic binder (A) containing cationic groups. The selection of the binder or binders (A) is in principle not subject to any restrictions, and so in principle any water-dispersible organic binder containing cationic groups is suitable.

Preferably at least one binder (A) contains primary, secondary, tertiary or quaternary amino and/or ammonium groups.

As binders (A) it is particularly preferred to use amine-modified epoxy resins.

Examples of suitable amine-modified epoxy resins are the adducts of modified or unmodified polyepoxides with primary or secondary amines (described, for example, in EP 1171530 A1, page 8 line 10 to page 9 line 2, and in US 5236564, page 1 line 44 to page 3 line 49).

Examples of suitable polyepoxides are polyglycidyl ethers obtainable from polyphenols

and epihalohydrin, more particularly epichlorohydrin. Preferred polyphenols are, more

particularly, bisphenol A and bisphenol F. Further suitable polyphenols are, for example, 4,4'-dihydroxybenzophenone, 1,1-bis(4-hydroxyphenyl)ethane, 1,1 -bis(4-hydroxyphenyl)isobutane, 2,2-bis(4-hydroxy-tert-butylphenyl)propane, bis(2-hydroxynaphthyl)methane,  1,5-dihydroxynaphthalene, and phenolic novolak

resins. Further suitable polyepoxides are polyglycidyl ethers of polyhydric alcohols, such as ethylene glycol, diethylene glycol, triethylene glycol, 1,2-propylene glycol, 1,4-propylene glycol, 1,5-pentanediol, 1,2,6-hexanetriol, glycerol, and 2,2-bis(4-hydroxycyclohexyl)propane, for example. Use may also be made of polyglycidyl esters of polycarboxylic acids, such as oxalic acid, succinic acid, glutaric acid, terephthalic acid, hexahydrophthalic acid, isophthalic acid, and 2,6-naphthalenedicarboxylic acid, for example. Further suitable are hydantoin epoxides, epoxidized polybutadiene, and polyepoxide compounds obtained by epoxidizing an olefinically unsaturated aliphatic compound.

Modified polyepoxides are polyepoxides in which some of the reactive groups have been reacted with a modifying compound. Examples of modifying compounds include the following:

a) compounds containing carboxyl groups, such as saturated or unsaturated

monocarboxylic acids (e.g., benzoic acid, 2-ethylhexanoic acid, Versatic acid),

aliphatic, cycloaliphatic and/or aromatic dicarboxylic acids of different chain lengths

(e.g., adipic acid, sebacic acid, isophthalic acid or dimeric fatty acids),

hydroxyalkylcarboxylic acids (e.g., lactic acid, dimethylolpropionic acid), and also

carboxyl-containing polyesters, or

b) compounds containing amino groups, such as diethylamine or ethylhexylamine or diamines with secondary amino groups, e.g., N,N'-dialkylalkylenediamines, such as dimethylethylenediamine, N,N' dialkylpolyoxyalkylenamines, such as N,N'-dimethylpolyoxypropylenediamine, cyanoalkylated alkylenediamines, such as N,N'-bis(cyanoethyl)ethylenediamine, cyanoalkylated polyoxyalkylenamines, such as N,N'-bis(cyanoethyl)polyoxypropylenediamine, polyaminoamides, such as Versamides, for example, more particularly amino-terminated reaction products of diamines (e.g., hexamethylenediamine), polycarboxylic acids, more particularly dimer fatty acids, and monocarboxylic acids, more particularly fatty acids, or the reaction product of one mole of diaminohexane with two moles of monoglycidyl ether or monoglycidyl ester, especially glycidyl esters of alpha-branched fatty acids such as Versatic acid, or

c) compounds containing hydroxyl groups, such as neopentyl glycol, bisethoxylated neopentyl glycol, neopentyl glycol hydroxypivalate, dimethylhydantoin-N,N'-diethanol, hexane-1,6-diol, hexane-2,5-diol, 1,4-bis(hydroxymethyl)cyclohexane, l,1-isopropylidenebis(p-phenoxy)-2-propanol, trimethylolpropane, pentaerythritol, or amino alcohols, such as triethanolamine, methyldiethanolamine or hydroxyl-containing alkylketimines, such as aminomethylpropane-1,3-diol methylisobutyl ketimine or tris(hydroxymethyl)aminomethane cyclohexanone ketimine, and also polyglycol ethers, polyester polyols, polyether polyols, polycaprolactone polyols, and polycaprolactam polyols of different functionalities and molecular weights, or

d) saturated or unsaturated fatty acid methyl esters which are transesterified in the presence of sodium methoxide with hydroxyl groups of the epoxy resins.

Primary and/or secondary amines suitable for forming adducts with polyepoxides are, for example, mono- and dialkylamines, such as methylamine, ethylamine, propylamine, butylamine, dimethylamine, diethylamine, dipropylamine, methylbutylamine, and the like. Likewise suitable are alkanolamines, such as methylethanolamine, diethanolamine, and the like, for example. Suitability is further possessed by dialkylaminoalkylamines, such as dimethylaminoethylamine,diethylaminopropylamine, dimethylaminopropylamine, and the like, for example. In the majority of cases, low molecular mass amines are used, though it is also possible to employ monoamines of higher molecular mass. The amines may also contain other groups as well, but these groups ought not to disrupt the reaction of the amine with the epoxide group and also not lead to any gelling of the reaction mixture. For forming adducts with polyepoxides it is preferred to use secondary amines.

The charges needed for electrical deposition can be generated by protonation with water-soluble acids (e.g., boric acid, formic acid, lactic acid, acetic acid).

Another possibility for the introduction of cationic groups is the reaction of epoxide groups with amine salts.

The amine-modified epoxy resins can be used either as externally crosslinking synthetic resins or as self-crosslinking synthetic resins. Self-crosslinking synthetic resins can be obtained, for example, by chemical modification of the amine-modified epoxy resins, for example, by reacting the amine-modified epoxy resin with a partially blocked polyisocyanate which possesses on average one free isocyanate group per molecule and whose blocked isocyanate groups are deblocked only at elevated temperatures.

As binders it is preferred to use externally crosslinking, amine-modified epoxy resins in combination with a suitable crosslinking agent. Examples of suitable crosslinkers are phenolic resins, polyfunctional Mannich bases, melamine resins, benzoguanamine resins, and blocked polyisocyanates. Blocked polyisocyanates are used with preference as crosslinkers in the binder.

The cathodic electrocoat material of the invention contains preferably 18% to 28%, more preferably 22% - 27%, with more particular preference 24% - 26%, by weight, based on the solids content of the electrocoat material, of at least one blocked (poly)isocyanate as crosslinker.

Blocked polyisocyanates which can be used are any polyisocyanates in which the isocyanate groups have been reacted with a compound, so that, with respect to hydroxyl groups and amine groups, the blocked polyisocyanate formed is stable at room temperature but reacts at elevated temperatures, generally in the range from about 90°C to about 300°C. In the preparation of the blocked polyisocyanates it is possible to use any desired organic polyisocyanates that are suitable for crosslinking. Preference is given to the isocyanates containing about 3 to 36, more particularly about 8 to about 15, carbon atoms. Examples of suitable diisocyanates are hexamethylenediisocyanate, tolylene 2,4-diisocyanate, tolylene 2,6-diisocyanate, and 1-isocyanatomethyl-5-isocyanato-1,3,3-trimethylcyclohexane. Polyisocyanates of higher isocyanate functionality can also be used. Examples of such are trimerized hexamethylene diisocyanate and trimerized isophorone diisocyanate. Mixtures of polyisocyanates can also be used, furthermore. The organic polyisocyanates suitable as crosslinking agents in the context of the invention may also be prepolymers, deriving, for example, from a polyol, including a polyether polyol or a polyester polyol.

For the blocking of the polyisocyanates it is possible to use any desired suitable aliphatic, cycloaliphatic or aromatic alkyl monoalcohols. Examples of such are aliphatic alcohols, such as methyl, ethyl, chloroethyl, propyl, butyl, amyl, hexyl, heptyl, octyl, nonyl, 3,5,5-trimethylhexyl, decyl, and lauryl alcohol; cycloaliphatic alcohols, such as cyclopentanol and cyclohexanol; and aromatic alkyl alcohols, such as phenylcarbinol and methylphenylcarbinol.

Other suitable blocking agents are hydroxylamines, such as ethanolamine, oximes, such as methyl ethyl ketone oxime, acetone oxime, and cyclohexanone oxime, or amines, such as dibutylamine and diisopropylamine. The stated polyisocyanates and blocking agents can also be used, given appropriate proportions, for the preparation of the abovementioned partially blocked polyisocyanates.

Very particular preference is given to using at least one binder (A) which is present in an aqueous binder dispersion which is obtainable by

i) reacting 1) a precursor preparable, with addition of phosphines and/or phosphine salts as catalyst, from a) a diepoxide compound or mixture of diepoxide compounds and b) monophenol, diphenol or a mixture of mono- and diphenols

  2) with one or more organic amines, at addition temperatures reduced to 60 to 130°C, to give an epoxide-amine adduct,

ii) subsequently or simultaneously reacting the secondary hydroxyl groups that have been formed in the reaction of components a) and b) with epoxide groups of the epoxide-amine adduct prepared in stage i), at a temperature of 110 to 150°C, 

iii) adding a crosslinking agent or a mixture of different crosslinking agents at a temperature of 
iv) neutralizing, and 

v) dispersing the mixture obtained in stages i) to iv) in water.

This binder dispersion is described in EP 0691797 B1.

The cathodic electrocoat material of the invention may comprise further additives such as, for example, crosslinkers, pigments, plasticizers, fillers, and wetting agents. More particularly the cathodic electrocoat material of the invention may comprise one or more crosslinkers and/or one or more pigments.

The cathodic electrocoat material of the invention contains preferably 5% - 40%, more preferably 10% - 25%, with more particular preference 15% - 20%, by weight, based on the solids content of the electrocoat material, of at least one pigment.

Examples of suitable pigments are white pigments such as titanium dioxide, aluminum silicate, silicon dioxide, zinc oxide, zinc sulfide, barium sulfate, calcium carbonate, magnesium carbonate, and magnesium silicate, or black pigments, such as carbon black, or else colored pigments, for example. The colored pigments include, for example, inorganic chromatic pigments, such as iron oxides or chromium oxides, and organic chromatic pigments, such as azo pigments, triphenylmethane pigments, indigoid pigments, metal complex pigments, isoindolinones, anthraquinones, perylene and perinone pigments, dioxazine pigments, quinophthalones, diketopyrrolopyrrole or pyrazoloquinazolone pigments, for example.

The present invention further provides a process for preparing the cathodic electrodeposition coating material of the invention. The cathodic electrodeposition coating material of the invention can be prepared by i) dispersing at least one water-dispersible organic binder (A) containing cationic groups in an aqueous solution to give an aqueous binder dispersion, ii) mixing the aqueous binder dispersion with (B) 0.005% - 0.5% by weight, based on the solids content of the cathodic electrodeposition coating material, of an organic, tetravalent titanium, zirconium or hafnium complex having one or more oxygen-containing ligands, and iii) if desired, introducing further additives. The sequence of steps i) - iii) is not mandatory. The process of the invention may be used for preparing any of the above-described embodiments of the electrocoat material of the invention.

Pigments are incorporated preferably in the form of a pigment paste into the aqueous binder dispersion, with stirring. The preparation of pigment pastes is general knowledge and is described in EP 0505445 B1, for example.

The present invention further provides for the use of the cathodic electrodeposition coating material of the invention. The cathodic electrodeposition coating material of the invention can be used to coat electrically conductive substrates by means of cathodic electrodeposition coating. The cathodic electrodeposition coating material of the invention is used preferably to coat metallic substrates, such as substrates of steel, aluminum, copper, alloys thereof, or the like, for example; more preferably to coat phosphated metallic substrates; more preferably still to coat phosphated steel; and, with very particular preference, to coat motor vehicle bodies or parts thereof.

Examples of metallic substrates that are suitable are substrates of steel, aluminum, copper, alloys of different metals, or the like. It is preferred to use steel substrates. Particular preference is given to using phosphated metallic substrates, more particularly substrates of phosphated steel. Phosphated metallic substrates are metallic substrates which have been given inorganic conversion coats containing phosphate by means of appropriate chemical pretreatment. Particularly preferred such substrates are motor vehicle bodies or parts thereof.

The present invention additionally provides, therefore, a substrate coated with the cathodic electrodeposition coating material of the invention, more particularly a metallic substrate, such as a substrate of steel, aluminum, copper, alloys of different metals, or the like, for example, preferably a substrate of phosphated metal, more particularly of phosphated steel. Very particular preference is given to motor vehicle bodies or parts thereof that are coated with the cathodic electrodeposition coating material of the invention.

The present invention therefore further provides a process for producing a metallic substrate coated with the cathodic electrodeposition coating material of the invention. Preferably the metallic substrate is first phosphated and then coated in a cathodic electrodeposition coating process with the cathodic electrodeposition coating material of the invention.

The phosphating may take place by the known and customary methods. Methods of iron phosphating or trication zinc phosphating, for example, may be employed. The metallic substrate, more particularly steel, is preferably zinc phosphated.

The temperature of the electrocoat bath ought typically to be between 15 to 40°C, preferably between 25 and 35°C. The voltage applied can vary within a wide range and may be, for example, between 50 and 500 volts. Typically, however, voltages between 250 and 400 volts are operated. Following deposition, the coated article is rinsed and is ready for baking. The deposited paint films are baked generally at temperatures of 130 to 220°C over a period of 8 to 60 minutes, preferably at 150 to 180°C over a period of 12 to 30 minutes.

The invention is illustrated in the examples which follow. All references to parts and percentages are by weight unless expressly noted otherwise.

Working examples

Preparation example 1 (crosslinker)

The crosslinker from EP 0961797 B1 (page 6 lines 43 - 52) is used. A reactor equipped with a stirrer, reflux condenser, internal thermometer, and inert gas entry line is charged with 1084 g of isomers and polyfunctional oligomers based on 4,4'-diphenylmethane diisocyanate, with an NCO equivalent weight of 135 (BasonatR A270, BASF; NCO functionality about 2.7; diphenylmethane 2,2'- and 2,4'-diisocyanate content below 5%) under a nitrogen atmosphere. 2 g of dibutyltin laurate are added and 1314 g of butyl diglycol are added dropwise at a rate such that the temperature of the product remains below 70°C. Cooling may be necessary. After the end of the addition, the temperature is held at 70°C for a further 120 min. On subsequent checking, NCO groups are no longer detectable. The batch is cooled to 65°C. 

The solids content is > 97% (1 h at 130°C).

Preparation example 2 (binder dispersion)

The binder dispersion A from EP 0961797 B1 (page 7 lines 4 - 30) is used. A laboratory reactor heated with heat transfer oil and equipped with stirrer, reflux condenser, thermometer and inert gas inlet tube is charged with 1128 parts of a commercial epoxy resin based on bisphenol A, having an epoxide equivalent weight (EEW) of 188, 262 parts of dodecylphenol, 31.4 parts of xylene, and 228 parts of bisphenol A, and this initial charge is heated to 127°C under nitrogen. With stirring, 1.6 g of triphenylphosphine are added, whereupon there is an exothermic reaction and the temperature climbs to 160°C. The reaction mixture is cooled to 130°C again and then its epoxide content is checked. The EEW of 532 indicates that > 98% of the phenolic OH groups have reacted. Then 297.5 parts of Pluriol P 900 (polypropylene glycol MW 900, BASF) are added with simultaneous cooling. 5 minutes later, with further cooling, at 120°C, 105 parts of diethanolamine are added. When, after a brief exotherm (Tmax 127°C), the temperature has dropped to 110°C (30 min), 51 parts of N.N-dimethylaminopropylamine are added. After a brief exotherm (Tmax 140°C) the batch is reacted further at 130°C for two hours until the viscosity remains constant (1.8 dPas, cone/plate viscometer at 23°C, 40% strength in Solvenon PM (BASF)). At that point, with simultaneous cooling, 58.5 parts of butyl glycol and 887.8 parts of the crosslinker (preparation example 1) are added and the product is discharged at 105°C. 2100 parts of the mixture, which is still hot, are immediately dispersed in a pre-prepared mixture of 1945 parts of fully demineralized water (FD water) and 33.1 parts of glacial acetic acid, with intense stirring. Following brief homogenization, the product is diluted with a further 1404 parts of FD water and filtered on a K 900 plate filter (Seitz). The characteristics of the dispersion are as follows:

Solids (1 hat130°C):35.7%

MEQ base = 0.657 meq/g resin solids

MEQ acid = 0.283 meq/g resin solids

pH = 5.4

Average particle size = 1250 ? (light scattering method)

Sedimentation stability = no sediment after 3-month storage time at room temperature

Viscosity = 14 sec (DIN4 cup at 23°C)

Preparation example 3 (grinding resin)

The grinding resin A from EP 0961797 (page 9 lines 17 - 21) is used. A reactor equipped with stirrer mechanism, internal thermometer, nitrogen inlet, and water separator with reflux condenser is charged with 30.29 parts of an epoxy resin based on bisphenol A and having an epoxide equivalent weight (EEW) of 188, 9.18 parts of bisphenol A, 7.04 parts of dodecylphenol, and 2.37 parts of butyl glycol. This initial charge is heated to 110°C, 1.85 parts of xylene are added, and are distilled off again under a weak vacuum together with possible traces of water. Then 0.07 part of triphenylphosphine is added and the mixture is heated to 130°C. After an exothermic increase in temperature to 150°C, reaction is continued at 130°C for 1 h. The EEW of the reaction mixture at that point is 860. It is cooled and, during cooling, is admixed with 9.91 parts of butyl glycol and 17.88 parts of a polypropylene glycol diglycidyl ether with an EEW of 333 (DER 732, Dow Chemicals). At 90°C 4.23 parts of 2-(2'-aminoethoxy)ethanol (H2N-CH2-CH2-O-CH2-CH2-OH) and, 10 minutes later, 1.37 parts of N,N-dimethylaminopropylamine are added. After a brief exotherm, the reaction mixture is held at 90°C for 2 h until the viscosity remains constant, and is then diluted with 17.66 parts of butyl glycol. The resin has a solids of 69.8% (measured 1 h at 130°C) and a viscosity of 5.5dPas (measured on a resin solution diluted to 40% strength with propylene glycol monomethyl ether (Solvenon PM, BASF) on a cone/plate viscometer at 23°C).

Preparation example 4 (aqueous pigment paste)

In accordance with the method described in EP 0505445 B1 (page 10 lines 35 - 41) an aqueous pigment paste is prepared from the starting materials listed in EP 0961797 (page 9, table 1, pigment paste B). For this purpose, first of all, 27.1 parts of deionized water and 25 parts of the grinding resin from preparation example 3 are formed into a premix. Then 6 parts of aluminum silicate, 0.6 part of carbon black (beaded), 38.1 parts of titanium dioxide, and 2.7 parts of dibutyltin oxide are added and the system is mixed for 30 minutes under a high-speed dissolver stirrer. Subsequently the mixture is dispersed in a small laboratory mill for 1 to 1.5 h down to a Hegmann fineness of less than 12.

Comparative example 1 and inventive example 1 (cathodic electrodeposition coating materials)

To prepare conventional (comparative example 1) and inventive (inventive example 1) cathodic electrodeposition coating materials, 2006 parts of the binder dispersion from preparation example 2, 603 parts of the aqueous pigment paste from preparation example 4, and 2391 parts of deionized water are combined to form the electrocoating bath. The procedure here is to introduce the binder dispersion initially and to dilute it with deionized water. Subsequently the pigment paste is introduced with stirring. The values reported are weight fractions (g). Additionally, to prepare the electrocoat materials of the invention, 100 ppm, 200 ppm or 300 ppm, based on the electrocoat material as a whole, of zirconium(IV) acetylacetonate are added to the electrocoat material.

The cathodic electrocoat material is left to age for 3 days at room temperature with stirring before being used for cathodic electrodeposition coating. The dip bath has a pH of 5.85 and a conductivity of 1.84 mS/cm. The paint films are deposited over 2 minutes, with a deposition voltage of 220 volts and a breakthrough voltage of 350 volts, with a bath temperature of 29°C, onto cathodically connected, zinc-phosphated, L-shaped steel test panels without a Cr(VI) afterrinse in the pretreatment. The L-shaped test panels are introduced into the electrocoat bath in such a way that part of the panel is disposed vertically and another part of the panel horizontally in the bath. In some cases, following deposition of the paint film, the test panels are not removed from the bath immediately but instead are left in the bath for a further 15 minutes. In all cases the deposited paint films (film thickness 21 urn) are rinsed with deionized water and baked at 175°C (panel temperature) for 15 minutes.

Test for cratering tendency

After the coating of the test panels from comparative example 1, the cathodic electrocoat material from comparative example 1 is admixed with 100 ppm of disodium hydrogen phosphate and stirred for 24 h. The pH is then adjusted to 5.5 using formic acid. To prepare the electrocoat materials of the invention, 100 ppm, 200 ppm or 300 ppm, based on the overall electrocoat material, of zirconium(IV) acetylacetonate are added additionally to the electrocoat material. Subsequently the conventional and inventive electrocoat materials are stirred again for 24 h prior to deposition of paint films as described above. After baking, the number of craters over an area of 10 x 10 cm of the part of the test panel mounted horizontally in the cathodic electrocoat bath is assessed. The results are set out in table 1.

Table 1 

(Table Removed) 

The results show that, in the case of cathodic electrocoating in phosphate-contaminated cathodic electrocoat baths, the number of craters is significantly reduced when using the cathodic electrocoat material of the invention as compared with the use of a conventional cathodic electrocoat material. Under real-life conditions, when coating phosphated substrates, phosphate contamination of the electrocoat bath must always be considered, since, despite careful rinsing of the phosphated substrates, it is impossible to prevent the entrainment of phosphate ions on the surface of the phosphated substrates into the electrocoat bath. An "ideal" composition, in other words, in this case, phosphate-free composition of the electrocoat bath, like that likewise investigated in the above examples (no craters), does therefore not exist under real-life conditions.

We Claim:-

1.	A cathodic electrodeposition coating material comprising (A) at least one water-dispersible organic binder containing cationic groups, wherein the cathodic electrodeposition coating material has been admixed with 0.005% - 0.5% by weight, based on the solids content of the cathodic electrodeposition coating material, of (B) an organic, tetravalent titanium, zirconium or hafnium complex having one or more oxygen-containing ligands.

2.	The coating material as claimed in claim 1, wherein at least one oxygen-containing ligand is a bidentate or multidentate ligand.

3.	The coating material as claimed in claim 1, wherein at least one oxygen-containing ligand is an alkanolate or enolate.

4.	The coating material as claimed in claim 3, wherein at least one ligand is an enolate derived from a fi-diketone.

5.	The coating material as claimed in any one of claims 1 to 4, wherein the metal complex (B) is a zirconium complex or a hafnium complex.

6.	The coating material as claimed in claim 1, wherein the metal complex (B) is zirconium acetylacetonate, hafnium acetylacetonate or titanium acetylacetonate.

7.	The coating material as claimed in any one of claims 1 to 6, wherein the coating material has been admixed additionally with at least one tin-containing crosslinking catalyst suitable for cathodic electrodeposition coating materials.

8.	The coating material as claimed in claim 7, wherein the further crosslinking catalyst is dibutyltin oxide or dioctyltin oxide.

9.	The coating material as claimed in any one of claims 1 to 8, wherein the binder (A) is an amine-modified epoxy resin.

10.	A process for preparing a cathodic electrodeposition coating material as

claimed in any one of claims 1 to 9, which comprises i) dispersing at least one water-dispersible organic binder (A) containing cationic groups in an aqueous solution to give an aqueous binder dispersion, ii) mixing the aqueous binder dispersion with (B) 0.005% - 0.5% by weight, based on the solids content of the cathodic electrodeposition coating material, of an organic, tetravalent titanium, zirconium or hafnium complex having one or more oxygen-containing ligands, and iii) if desired, introducing further additives.

11.	A cathodic electrodeposition coating material as claimed in any one of claims 1 to 9 as and when used to coat electrically conductive metallic substrates.

12.	The cathodic electrodeposition coating material as claimed in claim 11 wherein the said

substrates being phosphated metallic substrates, more particularly phosphated steel substrates.

13.	The cathodic electrodeposition coating material as claimed in claim 11 wherein the said

substrates being motor vehicle bodies or parts thereof.

14.	A coated metallic substrate coated with a coating material as claimed in any one of claims 1 to 9.

15.	The coated substrate as claimed in claim 14, the substrate being a motor vehicle body or part thereof.

16.	A process for producing a metallic substrate coated with a coating material as claimed in any one of claims 1 to 9, which comprises first phosphating the metallic substrate and then coating it with the coating material as claimed in any one of claims 1 to 9.

17.	The process as claimed in claim 16, the substrate being of phosphated steel.

18.	The process as claimed in claim 16 or 17, the substrate being a motor vehicle

body or part thereof.

Documents:

				http://ipindiaonline.gov.in/patentsearch/GrantedSearch/viewdoc.aspx?id=ShFmSGzLmiXhj+7L8F4PNw==&amp;loc=+mN2fYxnTC4l0fUd8W4CAA==

« Previous Patent

Next Patent »

Patent Number	279609	

Indian Patent Application Number	6670/DELNP/2010	

PG Journal Number	05/2017	

Publication Date	03-Feb-2017	

Grant Date	27-Jan-2017	

Date of Filing	22-Sep-2010	

Name of Patentee	BASF COATINGS GmbH	

Applicant Address	GLASURITSTR. 1, 48165 MUNSTER, GERMANY,	

Inventors:

#	Inventor's Name	Inventor's Address	

1	VERENA PETERS	BODDINGHEIDEWEG 12, 48167 MUNSTER, GERMANY	

2	HUBERT BAUMGART	AM DORNBUSCH 44A, 48163 MUNSTER, GERMANY	

3	MICHAEL DORNBUSCH	HEBBELWEG 4, 58513 LUDENSCHEID, GERMANY	

PCT International Classification Number	C09D 5/44	

PCT International Application Number	PCT/EP2009/001402	

PCT International Filing date	2009-02-27	

PCT Conventions:

#	PCT Application Number	Date of Convention	Priority Country	

1	10 2008 012 085.5	2008-02-29	Germany	

© All Indian Patents, 2013-2021.

  Patent data available in the public domain from Indian Patents Office, Department of Industrial Policy and Promotions, Ministry of Commerce and Industry, Government of India.
