Repository: anandvc/allindianpatents

File: patents/279627-d1378-ca-radiation-curable-primary-coating-for-optical-fiber.html (part 1 of 2)
Indian Patents. 279627:D1378 CA RADIATION CURABLE PRIMARY COATING FOR OPTICAL FIBER

Indian Patents

Recently Granted Patents

  Recently Published Patents

Title of Invention	D1378 CA RADIATION CURABLE PRIMARY COATING FOR OPTICAL FIBER

Abstract	Abstract D1378 CA RADIATION CURABLE PRIMARY COATING FOR OPTICAL FIBER Radiation curable coatings for use as a Primary Coating for optical fibers, optical fibers coated with said coatings and methods for the preparation of coated optical fibers. A radiation curable Primary Coating composition comprising: an oligomer; a diluent monomer; a photoinitiator; an antioxidant; and an adhesion promoter; wherein said oligomer is the reaction product of: a hydroxyethyl acrylate; an aromatic isocyanate; an aliphatic isocyanate; a polyol; a catalyst; and an inhibitor, wherein said catalyst is an organo bismuth catalyst; wherein said oligomer has a number average molecular weight of from at least about 4000 g/mol to less than or equal to about 15,000 g/mol; and wherein a cured film of said radiation curable coating composition has a peak tan delta Tg of from about -25°C to about -45°C; and a modulus of from about 0.50 MPa to about 1.2 MPa.	

Full Text	 

D137S CA RADIATION CURABLE PRIMARY COATING FOR OPTICAL FIBER

CROSS-REFERENCE TO RELATED APPLICATIONS

[0001]  This patent application claims priority to co-pending U.S. Provisional Patent Application No. 60/874,721, "CA Radiation Curable Primary Coating for Optica! Fiber", filed December 14 2006, which is incorporated herein by reference.

FIELD OF THE INVENTION

[0002]  The present invention relates to radiation curable coatings for use as a Primary Coating for optical fibers, optical fibers coated with said coatings and methods for the preparation of coated optical fibers.

BACKGROUND OF THE INVENTION

[0003]  Optical fibers are typically coated with two or more radiation curable coatings. These coatings are typically applied to the optical fiber in liquid form, and then exposed to radiation to effect curing. The type of radiation that may be used to cure the coatings should be that which is capable of initiating the polymerization of one or more radiation curable components of such coatings. Radiation suitable for curing such coatings is well known, and includes ultraviolet light (hereinafter "UV") and electron beam ("EB"). The preferred type of radiation for curing coatings used in the preparation of coated optical fiber is UV. [0004]  The coating which directly contacts the optical fiber is called the Primary Coating, and the coating that covers the Primary Coating is called the Secondary Coating. It is known in the art of radiation curable coatings for optical fibers that Primary Coatings are

advantageously softer than Secondary Coatings. One advantage flowing from this

arrangement is enhanced resistance to microbends

|0005]  Previously described Radiation Curable Coatings suitable for use as a Primary

Coating for Optical Fiber include the following:

[0006]  Published Chinese Patent Application No. CN16515331, "Radiation Solidification

Paint and Its Application", assigned to Shanghai Feikai Photoelectric, inventors: Jibing Lin

and Jinshan Zhang, describes and claims a radiation curable coating, comprising oligomer,

active diluent, photoinitiator, thermal stabilizer, selective adhesion promoter, in which a

content of the oligomer is be^veen 20% and 70% (by weight, the following is the same), a

content of the other components is between 30% and 80%; the oligomer is selected from

(meth) acrylated polyurethane oligomer or a mixture of (meth) acrylated polyurethane

oligomer and (meth) acrylated epoxy oligomer; wherein said (meth) acrylated polyurethane

oligomer is prepared by using at least the following substances:

[0007]  (1)  one of polyols selected from polyurethane polyol, polyamide polyol,

polyether polyol, polyester polyol, polycarbonate polyol, hydrocarbon polyol, polysiloxane

polyol, a mixture of two or more same or different kinds of polyol (s);

[0008]  (2) a mixture of two or more diisocyanates or Polyisocyanates;

[0009]  (3) (meth) acrylated compound containing one hydroxy! capable of reacting with

isocyanate.

[0010]  Example 3 of Published Chinese Patent Application No. CN16515331 is the only

Exaniple in this published patent application that describes the synthesis of a radiation

curable coating suitable for use as a Radiation Curable Primary Coating. The coating

synthesized in Example 3 has an elastic modulus of 1.6 MPa.

iOOll]  The article, "UV-CURED POLYURETHANE-ACRYLIC COMPOSITIONS AS HARD EXTERNAL LAYERS OF TWO-LAYER PROTECTIVE COATINGS FOR OPTICAL FIBRES", authored by W. Podkoscielny and B. Tarasiuk , Polim.Tworz. Wielk, Vol.41,Nos. 7/8, p.448-55, 1996, NDN- 131-0123-9398-2, describes studies of the optimization of synthesis of UV-cured urethane-acrylic oligomers and their use as hard protective coatings for optical fibers. Polish-made oligoetherois, diethylene glycol, toluene diisocyanate (Izocyn T-SO) and isophorone diisocyanate in addition to hydroxyethyl and hydroxypropyi methacrylates were used for the synthesis. Active diluents (butyl acrylate, 2-ethylhexyl acrylate and 1,4-butanediol acrylate or mixtures of these) and 2,2-dimethoxy-2-phenylacetophenone as a photoinitiator were added to these urethane-acrylic oligomers which had polymerization-active double bonds. The compositions were UV-irradiated in an oxygen-free atmosphere. JR spectra of the compositions were recorded, and some physical and chemical and mechanical properties (density, molecular weight, viscosity as a function of temperature, refractive index, gel content, glass transition temperature, Shore hardness, Young's modulus, tensile strength, elongation at break, heat resistance and water vapor diffijsion coefficient) were determined before and after curing. [0012]  The article, "PROPERTIES OF ULTRAVIOLET CURABLE POLYURETHANE-ACRYLATES", authored by M. Koshiba; K.K.S. Hwang; S.K. Foley.; D.J. Yarusso; and S.L.Cooper; published in J.Mat.Sci., 17,No.5,May 1982,p.1447-58; NDN- 131-0063-1179-2; described a study that was made of the relationship between the chemical structure and physical properties of UV cured polyurethane-acrylates based on isophorone diisocyanate and TDI. The two systems were prepared with varying soft segment molecular weight and cross linking agent content. Dynamic mechanical test results showed that one- or two-phase materials might be obtained, depending on soft segment molecular

3

weight. As the latter increased, the polyol Tg shifted to lower temperatures. Increasing using either N-vinyl pyrrolidone (NVP) or polyethylene glycol diacrylate (PEGDA) caused an increase in Young's modulus and ultimate tensile strength. NVP cross linking increased toughness in the two-phase materials and shifted the high temperature Tg peak to higher temperatures, but PEGDA did not have these effects. Tensile properties of the two systems were generally similar.

[0013]  Typically in the manufacture of radiation curable coatings for useon Optical Fiber, isocyanates are used to make urethane oligomers. In many references, including U.S. Patent No. 7,135,229, "RADIATION-CURABLE COATING COMPOSITION", Issued November 14, 2006, assigned to DSM IP Assets B.V., column 7, lines 10-32 the following teaching is provided to guide the person of ordinary skill in the art how to synthesize urethane oligomer: Polyisocyanates suitable for use in making compositions of the present invention can be aliphatic, cycloaliphatic or aromatic and include diisocyanates, such as 2,4-toluene diisocyanate, 2,6-toluene diisocyanate, 1,3-xlylene diisocyanate, 1,4-xylylene diisocyanate, 1, 5-naphthalene diisocyanate, m-phenylene diisocyanate, p-phenylene diisocyanate, 3,3'-dimethyl-4,4'-diphenylmethane diisocyanate, 4,4'-diphenylmethane diisocyanate, 3,3'-dimethylphenylene diisocyanate, 4,4'-biphenylene diisocyanate, 1,6-hexane diisocyanate, isophorone diisocyanate, methyIenebis(4-cyclohexyl)isocyanate, 2,2,4-trimethylhexamethylene diisocyanate, bis(2-isocyanate-ethyl)fumarate, 6-isopropyl-l,3-phenyl diisocyanate, 4-diphenylpropane diisocyanate, lysine diisocyanate, hydrogenated diphenylmethane diisocyanate, hydrogenated xylylene diisocyanate, tetramethylxylylene diisocyanate and 2,5(or 6)-bis(isocyanatomethyl)-bicyclo[2.2.1]heptane. Among these diisocyanates, 2,4-toluene diisocyanate, isophorone diisocyanate, xylylene diisocyanate, and

methylenebis(4-cyclohexylisocyanate) are particularly preferred. These diisocyanate compounds are used either individually or in combination of two or more. [0014]  While a number of Primary Coatings are currently available, it is desirable to provide novel Primary Coatings which have improved manufacturing and/or performance properties relative to existing coatings.

SUMMARY OF THE INVENTION

[0015]  In one aspect, the present invention provides a radiation curable Primary Coating composition comprising:

A)	an oligomer;

B)	a diluent monomer;

C)	aphotoinitiator,

D)	an antioxidant; and

E)	an adhesion promoter;

wherein said oligomer is the reaction product of.

i)  a hydroxyethyl acrylate;

ii)	an aromatic isocyanate;

iii)	an aliphatic isocyanate;

iv)	apolyol;

v)	a catalyst; and an

vi)	inhibitor,

wherein said catalyst is an organo bismuth catalyst;

wherein said oligomer has a number average molecular weight of from at least about 4000 g/mol to less than or equal to about 15,000 g/mol; and wherein a cured film of said radiation curable coating composition has apeak tan delta Tg of from about -25°C to about -45°C; and a modulus of from about 0.50 MPa to about 1.2 MPa.

[0100]  Aj]other aspect of the present invention provides a process for coating an optical fiber, the process comprising:

a) operating a glass drawing tower to produce a glass optical fiber; and

5

b) coating said glass optical fiber with the foregoing radiation curable Primary Coating composition;

wherein said Radiation Curable Primary Coating Composition comprises the RadiationCurabJePrimaryCoatingCompositionof the first aspect of the instant claimed invention.

[0101]  Yet another aspect of the present invention is a process for coating an optical fiber, the process comprising:

a)	operating a glass drawing tower at a line speed of between about 750 meters/minute and about 2100 meters/minute to produce a glass optical fiber; and

b)	coating said glass optical fiber with the foregoing radiation curable Primary Coating composition.  .

[0016]  A further aspect of the present invention provides wire coated with a first and second layer, wherein the first layer is a cured radiation curable Primary Coating of the instant claimed invention that is in contact with the outer surface of the optical fiber and the second layer is a cured radiation curable Secondary Coating in contact with the outer surface of the Primary Coating,

wherein the cured Primary Coating on the wire has the following properties after initial cure and after one month aging at 85°C and 85% relative humidity.

A)	a % RAU of from about 84% to about 99%;

B)	an in-situ modulus of between about 0.150 MPa and about 0.600 MPa; and

C)	a Tube Tg, of from about -25°C to about -55°C;

wherein the curable Primary Coating is the foregoing radiation curable Primary Coating composition.

A further aspect of the present invention provides an optical fiber coated with a first and second layer, wherein the first layer is a cured radiation curable Primary Coating of the instant claimed invention that is in contact with the outer surface of the optical fiber and the second layer is a cured radiation curable Secondary Coating in contact with the outer surface of the Primary Coating,

wherein the cured Primary Coating on the optical fiber has the following properties after initial cure and afler one month aging at SS'C and 85% relative humidity:

A)	a % RAU of from about 84% to about 99%;

B)	an in-situ modulus of between about 0.150 MPa and about 0.600 MPa; and

C)	a Tube Tg, of from about -25°C to about -55°C.

Another aspect of the instant claimed invention is a radiation curable Primary Coaling composition comprising:

an oligomer; a diluent monomer; aphotoinitiator; an antioxidant; and an adhesion promoter; wherein said oligomer is the reaction product of: i) a hydroxyethyl acrylate; ii) an aromatic isocyanate; iii) an aliphatic isocyanate; iv) a polyol; v) a catalyst; and an vi) inhibitor, ■

wherein said oligomer has a number average molecular weight of fi-om at least about 400.0 g/mol to less than or equal to about 15,000 g/mo!;

wherein a cured film of said radiation curable Primary Coating composition has a peak tan delta Tg of trom about -25°C to about -4S°C; and a modulus of from about 0.50 MPa to about 1.2 MPa.

wherein said catalyst is selected from the group consisting of sulfonic acids, including but not limited to dodecylbenzene sulfonic acid, CAS 27176-87-0; and methane sulfonic acid, CAS 75-75-2; amino or organo-base catalysts, including, but not limited to: 1,2-dimethylimidazole, CAS 1739-84-0; and diazabicyc]o[2.2,2]octane (DABCO), CAS 280-57-9 (strong base); and triphenyl phosphine; alkoxides of zirconium and titanium, including, but not Hmited to zirconium butoxide, (tetrabutyl zirconate) CAS 1071-76-7; and titanium butoxide, (tetrabutyl titanate) CAS 5593-70-4; and ionic Uquid phosphoniiun, imidazolium, and pyridinium salts, such as, but not limited to, trihexyI(tetradecyl)phosphonium hexafluorophosphate, CAS No. 374683-44-0; l-buty]-3-methylimidazohum acetate, CAS No, 2S4049-75-8; and N-butyl-4-methylpyridinium chloride, CAS No. 125652-55-3; and telradecyl(trihexyl)phosphonium.

[00191  One aspect of the present invention is a radiation curable Primary Coaling composition for use as a Primary Coating on an optical fiber, the radiation curable coating comprising:

A)	an oligomer;

B)	a diluent monomer;

C)	aphotoinitiator;

9

D)	an antioxidant; and

E)	an adhesion promoter;

wherein said oligomer is the reaction product of:

i)	ahydroxyethyl acrylate;

ii)  an aromatic isocyanate; iii)  an aliphatic isocyanate; iv)  a polyol; v)  a catalyst; and an vi)  iiahibitor, wherein said oligomer has a number average molecular weight of from at least about 4000 g/mol to less than or equal to about 15,000 g/mol;

wherein said catalyst is an organo bismuth catalyst, and

wherein a cured film of said radiation curable Primary Coating composition has a peak tan delta Tg of from about -25'^C to about -4S°C; and a modulus of from about 0.50 MPato about 1.2 MPa.

[0020]  The oligomer of the present invention is a urethane (meth)acrylate oligomer, comprising a (meth)acrylate group, urethane groups and a backbone, the term (meth)acrylale includes acrylates as well as methacryiate functionalities. The backbone is derived from use of a polyol which has been reacted with a diisocyanate and hydroxy alkyl (meth)acrylate, preferably hydroxyethyl acrylate.

[0023]  The oligomer is desirably prepared by reacting an acrylate (e.g., HEA) with an aromatic isocyanate, (e.g., TDI); an aliphatic isocyanate (e.g., IPDI); a polyol (e.g., P2010); an organo bismuth catalyst (e.g., Coscat 83); and an inhibitor (e.g., BHT).

10

f0022J  The aromatic and aliphatic isocyanales are well known, and commercially

available. A preferred aromatic isocyanate is a mixture of 80% 2,4-toluene diisocyanate and

20% 2,6-to!uene diisocyanate, TDI, while a preferred aliphatic isocyanate is isophorone

diisocyanate, IPDI.

[0023]  When preparing the oligomer, the isocyanate component may be added to the

oligomer reaction mixture in an amount ranging from about I to about 15 wt.%, desirably

from about 1.5 to about 20 wt.%, and preferably from about 2 to about 15 wt.%o, all based on

the weight percent of the oligomer mixture.

[0024]  Desirably, the isocyanates should include more aliphatic isocyanate than aromatic

isocyanate. More desirably, the ratio of aliphatic to aromatic isocyanate may range from

about 2-7:1, preferably from about 3-6:1, and most preferably from about 3-5:1.

[0025]  A variety ofpolyols may be used in the preparation of the oligomer. Examples of

suitable polyois are polyether polyols, polyester polyols, polycarbonate polyols,

polycaprolactone polyols, acrylic polyols, and the like. These polyols may be used either

individually or in combinations of two or more. There are no specific limitations to the

manner of polymerization of the structural units in these polyols; any of random

polymerization, block polymerization, or graft polymerization is acceptable. Preferably,

P2010 (BASF) is used.

[0026]  When preparing the oligomer, the polyol component may be added to the

oligomer reaction mixture in any suitable amount, desirably ranging from about 20 to 99

wt.%, more desirably from about 40 to 97 wt.%, and preferably from about 60 to about 95

wt,%, all based on the weight percent of the oligomer mixture.

il

[00271  The number average molecular weight of the polyols suitable for use in the preparation of the oligomer may range from about 500 to about 8000, desirably from about 750 to about 6000, and preferably from about 1000 to about 4000.

[0028]  The acrylate component useful in the preparation of the oligomer may be of any suitable type, but is desirably a hydroxy alkyl (meth)acrylate„ preferably hydroxyethylacrylate (HEA). When preparing the oligomer, the acrylate component may be added to the oligomer reaction mixture in any suitable amount, desirably from about 1 to 20 wt.%, more desirably from about 1.5 to 10 wt.%, and preferably from about 2 to about 4 wt %, all based on the weight of the oligomer reactant mixture.

[0029]  In the reaction which provides the oligomer, a urethanization catalyst may be used. Suitable catalysts are well known in the art. In one aspect of the instant claimed invention the catalyst is an orgaiio bismuth catalyst.

[0030]  In another aspect of the instant claimed invention the catalyst is selected from the group consisting of sulfonic acids, including but nol limited to dodecylbenzene sulfonic acid, CAS 27176-87-0, and methane sulfonic acid, CAS 75-75-2; amino or organo-base catalysts, including, but not,Hmited to: 1,2-dimethylimidazole, CAS 1739-84-0; and diazabicyclo[2.2.2]octane (DABCO), CAS 280-57-9 (strong base); and triphenyl phosphine; alkoxides of zirconium and titanium, including, but not limited to zirconium butoxide, (tetrabulyl zirconate) CAS 107] -76-7; and titanium butoxide, (tetrabutyl titanate) CAS 5593-70-4; and ionic liquid phosphonium, imidazoHum, and pyridinium salts, such as, but not Hmited to, trihexyl(tetradecyl)phosphomum hexafluorophosphate, CAS No. 374683-44-0; 1-butyl-3-methylimidazoIium acetate, CAS No. 284049-75-8; and N-butyl-4-methylpyridinium chloride, CAS No. 125652-55-3; and tetradecyl(trihexyl) phosphonium).

12

[0031]  The catalysts may be used in the free, soluble, and homogeneous state, or they

may be tethered to inert agents such as silica gel, or divinyl crosslinked macroreticular resins,

and used in the heterogeneous state to be filtered at the conclusion of oligomer synthesis.

[0032]	When preparing the oligomer, the catalyst component may be added to the

oligomer reaction mixture in any suitable amount, desirably from about 0.01 to about 3.0

wt.%, more desirably from about 0.01 to 0.5 wt,%, and preferably from about 0.01 to about

0,05 wt.%.

[0033]  An inliihitor also may be used in tlie preparation of the oligomer. This component

assists in the prevention ofacrylate polymerization during oligomer synthesis and storage. A

variety of inhibitors are known in the art and may be used in the preparation of the oligomer.

Preferably, the inhibitor is BHT.

[0034]  When preparing the ohgomer, the inhibitor component may be added to the

oligomer reaction mixture in any suitable amount, desirably from about 0.01 to 2.0 wt.%,

more desirably from about O.OI to 1.0 wt.%, and preferably from about 0.05 to about 0.50

wt.%.

[0035]  The preparation of the oligomer may be under taken by any suitable process, but

preferably proceeds by mixing the isocyanates, polyol and inhibitor components, then adding

the catalyst thereto. The mixture may then be heated, and allowed to react until completion.

The acrylate (e.g., HEA) may then be added, and the mixture heated until the reaction is

completed. Generally, the oligomer reaction is carried out at a temperature firom about 10°C

to about 90'C, and-preferably from about 30 °C to about 85°C.

[0036]  An embodiment of the instant claimed invention has an oligomer which has a

number average molecular weight of at least about 4000g/mol. An embodiment of the instant

claimed invention has an oligomer which has a number average molecular vveighl of at least

13

about 5000g/mol. An embodiment of the instant claimed invention has an oligomer which has a number average molecular weight of at least about 6000g/mol.

[0037]  An embodiment of the instant claimed invention has an oligomer which has a number average molecular weight of less than or equal to about 15,000g/mol. An embodiment of the instant claimed invention has an oligomer which a number average molecular weight of less than or equal to about lOOOOg/moi. An embodiment of the instant claimed invention has an oligomer which has a number average molecular weight of less than or equal to about 9000g/mol.

[0038]  After the preparation of the oligomer, the radiation curable composition may be prepared. The amount of the oligomer in the curable composition may vary depending on the desired properties, but will desirably range from about 20 to 80 wt.%, more desirably from about 30 to 70 wt.%, and preferably from about 40 to 60 wt.%, based on the weight percent of the radiation curable composition.

[0039]  One or more reactive monomer diluents may also be added to the curable composition; such diluents are well known in the art. A variety of diluents are known in the art and may be used in the preparation of the oligomer including, without Hmitation, alkoxylated alkyJ substituted phenol acrylate, such as ethoxylated nonyl phenol acrylate (ENPA), propoxylated nonyl phenol acrylate (PNPA), vinyl monomers such as vinyl caprolactam (nVC), isodecyl acrylate (IDA), (2-)ethyl-hexyl acrylate (EHA), di-ethyleneglycol-ethyl-hexylacrylate (DEGEHA), iso-bomyl acrylate (IBOA), tri-propyleneglycol-diacrylate (TPGDA), hexane-diol-diacrylate (HDDA), trimethylolpropane-triacrylale (TMPTA), alkoxylated trimethylolpropane-triacrylate, and alkoxylatedbisphenol A diacrylate such as ethoxylated bisphenol A diacrylate (EO-BPADA). Preferably, Photomsr 4066 is used as a diluent.

14

[0040]  The total amount of diluent in the curable composition may vary depending on the desired properties, but will desirably range from about 20 to 80 wt.%, more desirably from about 30 to 70 wt.%, and preferably from about 40 to about 60 wt.%, based on the weight percent of the radiation curable composition.

[0041]  The curable composition may also desirably include one or more photo initiators. Such components are well known in the art. When present, the photoimtiators should be included in amounts ranging from about 0.5 wt.% to about 3 wt.% of the curable composition, and preferably from about 1 wt.% to about 2 wt.%. A preferred photoinitiator is Chivacure TPO.

[0042]  A further component that may be used in the curable composition is an antioxidant. Such components also are well known in the art. When present, the antioxidant component may be included in amounts ranging from about 0.2 to about 1 wt.% of the curable composition. Preferably, the antioxidant is Irganox 1035. [0043]  A further component that may be used in the curable composition is an antioxidant. Such components also are well known in the art. When present, the antioxidant component may be included in amoimts ranging from about 0.2 to about 1 wt.% of the curable composition. Preferably, the antioxidant is Irganox 1035.

[0044]  Another component desirably included in the curable composition is an adhesion promoter which,, as its name imph'es, enhances the adhesion of the cured coating onto the optical fiber. Such components are well known in the art. When present, the adhesion promoter may be included in amounts "ranging from about 0.5 wt. % to about 2 wt.% of the curable composition. Another component desirably included in the curable composition is an adhesion promoter which, as its name implies, enhances the adhesion of the cured coating onto the optica! fiber.  Such components are well known in the art.  When present, the

15

adhesion promoter may be included in amounts ranging from about 0.2 wt, % to about 2

wt.%, desirably about O.S to about 1.0 wi.%, of the curable composition. Preferably, ths

adhesion promoter is.A-189.

[0045]

(0046J  The foregoing components may be mixed together to provide the radiation curable

coating. Desirably, the oligomer, diluent monomer, photoinitiator, and antioxidant are mixed

and heated at 70°C for about I hour to dissolve ail the powdery material. Then, the

temperature is lowered to not greater than 55 °C, the adhesion promoter is added, and the

components are mixed for about 30 minutes.

[0047]  In a preferred aspect of the present invention, the oligomer may be prepared from

the following components (based on the weight percent of the components used to prepare

the oligomer):

Acrylate (e.g., HEA): about 1 to about 3 wt. %

Aromatic isocyanate (e.g., TDI): about 1 to about 2 wt. %

Aliphatic isocyanate (e.g., IPDI): about 4 to about 6 wt. %

Polyol (e.g., P2010): about 40 to about 60 wt. %

Catalyst (e.g., Coscat 83): about 0.01 to about 0.05 wt. %

Inhibitor (e.g., BUT): about 0.05 to about 0.10 wt. % [0048]  In a preferred aspect of the present invention, in addition to from about 40 to about 60 wt,% of the oligomer, the components of the curable composition may include (based on the weight percent of the curable composition):

Diluent Monomer (e.g., Photomer 4066): about 35 to about 45 wt, %; ■ Photoinitiator (e.g., Chivacure TPO): about 1.00 to about 2.00 wt. %;

Antioxidant (e.g., Irganox 1035): about 0.25 to about 0.75 wt. %;

16

Adhesion Promoter (e.g., A-139); about 0.8 to about 1.0 wt.% (may be adjusted to achieve 100 wt.%).

17

f0049J  A more preferred embodiment of the present invention maybe provided as

follows:

Primary Coating Oligomer	Wt.%

Hydroxyethyl acrylate (HEA)	1.84

Aromatic isocyanale (TDI)	1.38

Aliphatic isocyanate (IPDI)	5.28

Polyol (P2010)	47.40

Inhibitor (BHT)	0.08

Catalyst (Coscat S3)	0.03

Radiation Curable Coating Composition	Wt.yo

Primary Coating Oligomer	56.0

Diluent Monomer (Photomer 4066)	40.9

Photoinitiator (Chivacure TPO)	1.70

Antioxidant (Irganox 1035)	0.50

Adhesion Promoter (A-139)	0.90

[0050]  The Primary Coating of the instant claimed invention is referred to as the CA Primary Coating.

After the Primary Coating is prepared, it may be applied directly onto the surface of the optical fiber.  Drawing is carried out using either wet on dry or wet on wet mode. Wet on dry mode means the liquid Primary Coating is applied wet, and then radiation is applied to cure the liquid Primary Coating to a solid layer on the wire. After the Primary Coating is . cured, the Secondary Coating is applied and then cured as well. Wet on wet mode means the liquid Primary Coating is applied wet, then the Secondary Coating is applied wet and then both the Primary Coating and Secondary Coatings are cured.

[0051]  After the Secondary Coating is cured, a layer of ink coating may be applied. Thereafter, a coated and inked optical fiber is placed alongside other coated and inked optical fibers in a "ribbon assembly," and a radiation curable matrix coating is used to hold the optical fibers in the desired location in the ribbon assembly.

18

[0052}  The following examples ftirther illustrate the invention but, of course, should not be construed as in any way limiting its scope.

Examples

Tensile Strength^ Elongation, and Modulus Test Method

[0053J  The tensile properties (tensile strength, percent elongation at break, and modulus) of cured samples are determined using an Instron model 4201 universal testing instrument. Samples are prepared for testing by curing a 75'tim film of the material using a Fusion UV processor. Samples are cured at 1,0 J/cm  in a nitrogen atmosphere. Test specimens having a width of 0.5 inches and a length of 5 inches are cut from the film. The exact thickness of each specimen is measured with a micrometer.

[0054]  For relatively soft coatings (e.g., those with a modulus of less than about 10 MPa), the coating is drawn down and cured on a glass plate and the individual specimens cut from the glass plate with a scalpel. A 2-lb load cell is used in the Instron and modulus is calculated at 2.5% elongation with a least squares fit of the stress-strain plot. Cured films are conditioned at 23.0 +0.1°C and 50.0 + 0.5% relative humidity for between about 16 hours and 24 hours prior to testing.

10055]  For relatively harder coatings, the coating is drawn down on a Mylar film and specimens are cut with a Thwing Albert 0.5-inch precision sample cutter. A 20-lb load cell is used in the Instron and modulus is calculated at 2.5% elongation from the secant at that point. Cured films are conditioned at 23.0 + 0.1°C and 50.0 + 0.5% relative humidity for between about 16 hours and 24 hours prior to testing.

19

|0056]  For testing specimens, the gage length is 2-inches and the crosshead speed is 1.00 inches/minute. All testing is done at a temperature of 23.0+0.1°C and a relative humidity of 50.0+0.5%. All measurements are determined from the average of at least 6 test specimens. DMA Test Method

[0057]  Dynamic Mechanical Analysis (DMA) is carried out on the test saniples using an RSA-II-instrument manufactured by Rheometric Scientific Inc. A free film specimen (typically about 36 mm long, 12 mm wide, and 0.075 mm thick) is mounted in the grips of the instrument, and the temperamre initially brought to SO^C and held there for about five minutes. During the latter soak period at 80'C., the sample is stretched by about 2.5% of its original length. Also during this time, information about the sample identity, its dimensions, and the specific test method is entered into the software (.RSI Orchestrator) residing on the attached personal computer.

10058]  All tests are performed at a frequency of 1.0 radians, with the dynamic temperature step method having 2°C steps, a soak time of 5 to 10 seconds, an imtial strain of about O.OOI (.DELTA.L/L), In one embodiment, L is 22.4 mm, and with autotension and autostrain options activated. The autotension is set to ensure that the sample remained under a tensile force throughout the run, and autostrain is set to allow the strain to be increased as the sample passed through the glass transition and became softer. After the 5 minute soak time, the temperature in the sample oven is reduced in 20'C steps until the starting temperature, typically -80°C or -60°C is reached. The final temperature of the run is entered into the software before starting the mn, such that the data for a sample would extend from the glassy region through the transition region and well into the rubbery region.

20

[0059]  The run is started and allowed to proceed to completion. After completion of the

run, a graph of Tensile Storage Moduius=E', Tensile Loss Moduius=E", and tan delta, all

versus temperature, appeared on the computer screen. The data points on each curve are

smoothed, using a program in the software. On this plot, tlu-ee points representing the glass

transition are identified:

[0060]  1) The temperature at which E'^1000 MPa;

[0061]  2) The temperature at which E'=100 MPa;

[0062]  3) The temperature of the peak in the tan delta curve.

(0063]  If the tan delta curve contained more than one peak, the temperature of each peak

is measured. One additional value obtained from the graph is the minimum value for E' in the

rubbery region. This value is reported as the equilibrium modulus, EQ-

Measurement of Dry and Wet Adhesion

[0064]  Determination of dry and wet adhesion is performed using an Instron model 4201 universal testing instrument. A 75/im-film is drawn down on a polished TLC glass plate and cured using a Fusion UV processor. Samples are cured at 1.0 J/cm^ in a nitrogen atmosphere. [0065]  The samples are conditioned at a temperature of 23.0±0.1 °C and a relative humidity of 50.0±0.5% for a period of 7 days. After conditioning, eight specimens are cut 6 inches long and 1 inch wide with a scalpel in the direction of the draw down. A thin layer of talc is applied to four of the specimens. The first inch of each sample is peeled back from the glass. The glass is secured to a horizontal support on the Instron with the affixed end of the specimen adjacent to a pulley attached to the support and positioned directly underneath the crosshead. A wire is attached to the peeled-back end of the sample, run along the specimen

21

and then run through the pulley in a direction perpendicular to the specimen. The free end of the wire is clamped In the upper jaw of the Instron, which is then activated. The test is continued until the average force value, in grams force/inch, became relatively constant. The crosshead speed is 10 in/min. Dry adhesion is the average of the four specimens. [0066]  The remaining four specimens are then conditioned at 23.0±0.1 "C and a relative humidity of 95.0±0.5% for 24 hours. A thin layer of a polyethylene/water slurry is applied to the surface of the specimens. Testing is then performed as in the previous paragraph. Wet adhesion is reported as the average of the four specimens. Water Sensitivity

[0067]  A layer of the composition is cured to provide a UV cured coating test strip (1.5 inch.times.l.S inch times 0.6 mils). The test strip is weighed and placed in a vial containing deionized wafer, which is subsequently stored for 3 weeks at 23°C. At periodic intervals, e.g. 30 minutes, 1 hour, 2 hours, 3 hours, 6 hours, 1 day, 2 days, 3 days, 7 days, 14 days, and 21 days, the test strip is removed from the vial and gently patted dry with a paper towel and reweighed. The percent water absorption is reported as 100*(weight after immersion-weight before immersion)/(weight before immersion). The peak water absorption is the highest water absorption value reached during the 3-vveek immersion period. At the end of the 3-week period, the test strip is dried in a 60°C. oven for 1 hour, cooled in a desiccator for 15 minutes, and reweighed. The percent water extractables is reported as 100*(weight before immersion-weight after drying)/(weight before immersion). The water sensitivity is reported as jpeak water absorption|+|water extractables}. Three test strips are tested to improve the accuracy of the test.

22

Refractive Index

[0068]  The refractive index of the cured compositions is determined with the Becke Line

method, which entails matching the refi-active index of finely cut strips of the cured

composition with immersion liquids of laiown refraction properties. The test is performed

under a microscope at IS^C and with light having a wavelength of 589 nm.

Viscosity

[0069]  The viscosity is measured using a Physica MClO Viscometer. The test samples

are examined and if an excessive amount of bubbles is present, steps are taken to remove

most of the bubbles. Not all bubbles need to be removed at this stage, because the act of

sample loading introduces some bubbles.

(0070]  The instrument is set up for the conventional Z3 system, which is used. The

samples are loaded into a disposable aluminum cup by using the syringe to measure out 17

cc. The sample in the cup is examined and if it contains an excessive amount of bubbles, they

are removed by a direct means such as centrifugaiion, or enough time is allowed to elapse to

let the bubbles escape from the bulk of the liquid. Bubbles at the top surface of the liquid are

acceptable.

[0071]  The bob is gently lowered into the liquid in the measuring cup, and the cup and

bob are installed in the instrument. The sample temperature is allowed to equilibrate with the

temperature of the circulating liquid by waiting five minutes. Then, the rotational speed is set

to a desired value which will produce the desired shear rate. The desired value of the shear

rate is easily determined by one of ordinary skill in the art from an expected viscosity range

of the sample. The shear rate is typically 50 sec' or 100 sec"'.

23

[0072]  The instrument panel reads out a viscosity value, and if the viscosity value varied only slightly (less than 2% relative variation) for 15 seconds, the measurement is complete. If not, it is possible that the temperature had not yet reached an equilibrium value, or that the material is changing due to shearing. If the latter case, further testing at different shear rates will be needed to define the sample's viscous properties, The results reported are the average viscosity values of three test samples. The results are reported either in centipoises (cps) or milliPascal-seconds (mPa- s), which are equivalent. [0073]

EXAMPLE 1

[0074]  This composition of the instant claimed invention is made and is tested.

Primary Coating Oligomer	Wt.%

Hydroxyethyl acryiate (HEA)	1.84

Aromatic isocyanate (TDI)	1.38

Aliphatic isocyanate (IPDI)	5.28

Polyol (P2010)	.	47.40

Inhibitor (BHT)	0.08

Catalyst (Coscat 83)	0.03

Radiation Curable Coating Composition	Wt.%

Primary Coating Oligomer	56.0

Diluent Monomer (Photomer 4066)	40.9

Photoinitiator (Chivacure TPO)	1.70

Antioxidant (Irganox 1035)	0.50

Adhesion Promoter (A-139)	0.90

24

Coating Composition	

Tensile Test	

Tensile (MPa)	0.47 (0.07)

Elongation (%)	130(27)

Modulus (MPa)	0.87 (0.03)

Viscosity® 25.0 °C	

(mPa's)	5430

DMA	

Equilibrium Modulus	

(MPa)	0.86

F.@ 1000 MPa (°C)	-49.9

E'@100MPaC^C)	-40.1

tan delta, max (°C)	-34.7

FTIR Cure Speed (RAU)

0.125 s (Ratio to Self)	23 (28)

0.250 s (Ratio to Self)	54(61)

0.500 s (Ratio to Self)	81 (85)

2.000 s (Absolute)	97 (97)

[0075]  Numbers in parentheses represent the standard deviation for each test.

One embodiment of a cured film of the radiation curable Primary Coatings of the instant claimed invention has apeak tan delta Tg of from about -25°C to about -45°C, another embodiment of a cured film of the radiation curable Primary Coatings of the instant claimed invention has apeak tan delta Tg of from about-3Q°C to about -40°C .

One embodiment of a cured illm of the radiation curable Primary Coalings of (he instant claimed invention has a modulus of from about 0.50 MPa to about 1.2 MPa. Another embodiment of a cured film of the radiation curable Primary Coatings of the instant claimed invention has a modulus of from about 0.6 MPa to about 1.0 MPa. [0076]  Draw Tower Simulator Description and Test Methods [0077]  In the early years of optical fiber coating developments, all newly developed primary and Secondary Coatings were first tested for their cured film properties and then

25

submitted for evaluation on fiber drawing towers. Out of all the coatings that were requested to be drawn, it was esiirrmLcu iliat at most 2iO% of them were tested on the draw tower, due to high cost and scheduling difficulties. The time from when the coating was first formulated to the time of being applied to glass fiber was typically about 6 months, which greatly slowed the product development cycle.
