Repository: anandvc/allindianpatents

File: patents/279670-method-for-galvannealing-steel-materials.html
Indian Patents. 279670:METHOD FOR GALVANNEALING STEEL MATERIALS

Indian Patents

Recently Granted Patents

  Recently Published Patents

Title of Invention	METHOD FOR GALVANNEALING STEEL MATERIALS

Abstract	Method for use when galvannealing a steel material (1) , in which the material (1) , in a first step, is preheated to a first process temperature and is coated with a layer of a liquid alloying metal (3) , in a second step is further heated to a second, higher process temperature, and in a third step is kept at the second process temperature during a predetermined time period so that the alloying metal coating at least partially is caused to alloy with the steel material (1). The invention is characterised in that the heating in the second step is caused to be carried out by one or several DFI burners (5) .	

Full Text		

Documents:

				http://ipindiaonline.gov.in/patentsearch/GrantedSearch/viewdoc.aspx?id=WFGhDavW3o7xXM6coOtzVA==&amp;loc=+mN2fYxnTC4l0fUd8W4CAA==

« Previous Patent

Next Patent »

Patent Number	279670	

Indian Patent Application Number	7482/DELNP/2010	

PG Journal Number	05/2017	

Publication Date	03-Feb-2017	

Grant Date	27-Jan-2017	

Date of Filing	22-Oct-2010	

Name of Patentee	AGA AB	

Applicant Address	S - 181 81 LIDINGO, SWEDEN,	

Inventors:

#	Inventor's Name	Inventor's Address	

1	GARTZ, MATS	VASAVAGEN 248, S - 192 69 SOLLENTUNA, SWEDEN,	

2	RITZEN, OLA	RYDBO MOSSVAG 9, S - 184 94 AKERSBERGA, SWEDEN,	

PCT International Classification Number	C23C 2/28	

PCT International Application Number	PCT/SE2009/050567	

PCT International Filing date	2009-05-19	

PCT Conventions:

#	PCT Application Number	Date of Convention	Priority Country	

1	0801224-7	2008-05-26	Sweden	

© All Indian Patents, 2013-2021.

  Patent data available in the public domain from Indian Patents Office, Department of Industrial Policy and Promotions, Ministry of Commerce and Industry, Government of India.

File: patents/279682-a-simple-route-to-prepare-emeraldine-base-nanoparticles.html
Indian Patents. 279682:"A SIMPLE ROUTE TO PREPARE EMERALDINE BASE NANOPARTICLES"

Indian Patents

Recently Granted Patents

  Recently Published Patents

Title of Invention	"A SIMPLE ROUTE TO PREPARE EMERALDINE BASE NANOPARTICLES"

Abstract	The invention relates to a technique for producing emeraldine base nanoparticles wherein predetermined volumes of aniline and oxidant solutions in aqueous inorganic acid is maintained at a predetermined temperature. Predetermined volume of the oxidant solution is gently poured into the equal volume of aniline solution. The reaction mixture is kept undisturbed at predetermined temperature for overnight. The emeraldine salt is separated over a Buckner funnel and dedoped by excess of predetermined dedoping agent followed by washing with double distilled water and drying at 60°C in air oven for 2 days.	

Full Text	The following specification particularly describes and ascertains the nature of this invention and the manner in which it is to be performed.

The present invention relates to a procedure of "a simple route to prepare emeraldine base nanoparticles"

BACKGROUND:

Polymers due to their low electrical conductivity were mainly used as insulating materials. A breakthrough came with the in 1977 when MacDiarmid, Heeger, and Shirakawa discovered that exposure of conjugated polymer polyacetylene to iodine vapor yielded an electrically conducting material. Although their polyacetylene exhibits good electrical properties, its application is limited because of its poor stability in air and complicated synthesis methods. They were later awarded Nobel Prize in 2000. Since then, research in the field of conducting polymers was intensified searching for newer cheaper and smarter conducting polymer. During the meantime many such polymers were discovered such as polyaniline (PAni), polypyrrole (PPy), polythiophene (PTh) etc. These polymers have gained significant prominence recently because of their stability in air and optical and electrical properties.

Polyaniline is unique among the family of conjugated polymers and has attracted considerable attention due to its low cost, simple synthesis, good environmental stability, simple nonredox doping/dedoping chemistry based in acid/base reactions, and favorable optical and electrical properties. It has found potential applications in electronic and optical devices such as batteries, artificial muscles, electromagnetic shielding devices, corrosion protection coatings, sensors, capacitors, hydrogen storage, fuel cells etc.

Polyaniline was originally known in 1835 as "aniline black", a term used for any product obtained by the oxidation of aniline. Conducting properties of polyaniline were rediscovered in the early 1980s and PAni was found to have wide ranging application in various fields.

Polyaniline can be synthesized by both the electrochemical and chemical oxidative polymerization in acidic, mildly acidic and even neutral media. However, the results are very different in each situation. This may be well understood from the opinion of Prof. A.G. MacDiarmid that "there are as many different types polyaniline as there are people who synthesize it". The conducting form of polyaniline is termed as emeraldine salt whereas the nonconducting form as emeraldine base.

In recent past, the research on polyaniline and its derivatives was mainly focused on making it more processible and commercially available. It has experienced a great leap with the advent of nanoscience and nanotechnology in recent years. Synthesizing nanostructures of this unique conducting polymer has attracted special attention these days. The hope is that nanostructured polyaniline will offer better performance or new properties compared with its conventional bulk counterpart. Various research groups have conducted works involving synthesis of polyaniline nanofibers and nanoparticles. Few of these reports may be summarized as follows:

F. Yan and G. Xue prepared nanoscopic polyaniline particles in a stable water-oil microemulsion using sodium dodecylbenzenesulfonate (SDBA) which acts as surfactant as well as dopant in the acidic reaction media. J. Mater. Chem. 9,3035-3039 (1999).

Kim et. al. prepared polyaniline (PAni) dispersions consisting of 10-20 nm sized nanoparticles by oxidation with ammonium peroxydisulfate (APS) in sodium dodecylsulfate (SDS) micellar solutions. Synthetic Metals 122,297-304 (2001).

Han et. al. carried chemical oxidative polymerization of aniline in micellar solution of dodecylbenzenesulphonic acid (DBSA, anionic surfactant) to obtain conductive polyaniline nanoparticles. Synthetic Metals 126, 53-60 (2002).

Cho et. al. obtained nano-sized polyaniline (PAni) particles dispersed in aqueous solution using both poly(vinyl alcohol) (PVA) and poly(styrene sulfonic acid) (PSSA) as polymeric stabilizers. Material Science & Engineering C24,15-18 (2004).

Park et. al. synthesized monodispersed polyaniline nanoparticles by oxidative dispersion polymerization using poly(sodium-4-styrenesulfonate) (PSSA) as both a polymeric stabilizer and a doping agent due to its acidity. Current Applied Physics 4,581-583 (2004).

J. Huang and R. B. Kaner discussed mechanistic approach of nanofiber formation in the chemical polymerization of aniline. Angew. Chem. Int. Ed. 43, 5817 -5821 (2004).

J. Huang and R. B. Kaner obtained uniform polyaniline nanofibers readily formed using interfacial polymerization without using templates or functional dopants. J. Am. Chem. Soc. 126,851-855 (2004).

S. Dorey et.al. reported the synthesis of polyaniline (PAni) suspension of particles with size of about 2-3 nm. This nano-colloid was obtained by the oxidative polymerization aniline in dilute and semi-dilute solutions of sodium poly(styrenesulfonate). Polymer 46, 1309-1315, (2005).

Cholli et. al. used biocatalytic approach to prepare polyaniline nanoparticles, however, they obtained it as a composite followed by separation of PAni nanoparticles from these composites. IUPAC Pure & Applied Chemistry 97,339-344 (2005).

Li et. al. synthesized polyaniline submicrometer-sized tubes with controllable morphology by chemical oxidative polymerization of aniline with the aid of sodium dodecylbenzenesulfonate. J. Nano Res. 8,1039-1044 (2006).

Jing et. al. used the conventional oxidation route to prepare polyaniline nanoparticles but used ultrasonic irradiation instead of mechanical mixing to obtain more uniform nanostructures. Ultrasonics Sonochemistry 14,75-50 (2007).

Chen et. al. prepared a series of polyaniline (PAni) nanostructures from fiber to star-like, net-like and coral ball like by controlling the synthesis conditions such as monomer/stabilizer ratio, pH and reagent adding method and rate by diffusion polymerization. C. R. Chimie 11,84-89 (2008).

Ganeshan et. al. prepared polyaniline nanoparticles with size ranging from 20 nm to 40 nm by the pulsed sonoelectrochemical method. Synthetic Metals 158, 848-853 (2008).

Tran et. al. presented a bulk and template-free method to synthesize nanofibers of substituted polyanilines. Macromolecules 41,7405-7410 (2008).

Xingwei Li et. al. obtained stabilizer-free polyaniline nanofiber aqueous colloids by the direct dispersion of polyaniline nanofibers prepared in presence of P-cyclodextrin. Materials Letters 62,1431-1434 (2008).

Xing et. al. prepared polyaniline (PAni) nanofibers via interfacial polymerization method. In this method, aniline dissolved in xylene that is immiscible in water, was directly added into the aqueous solution of the oxidant under stirring. The polymerization was carried out at the interface formed between the organic liquid drops and the aqueous solution. Synthetic Metals 158,59-63 (2008).

I. Sapurina and J. Stejskal discussed the mechanism of the oxidative polymerization of aniline and the formation of supramolecular polyaniline structures. Polym. Int. 57,1295-1325 (2008).

Han et. al. prepared organic solvent dispersible dodecylbenzenesulfonic acid doped polyaniline (PAni) from DBSA micelles and with ammonium persulfate (APS) as an oxidant in hexane by one-step polymerization. Synthetic Metals 159,123-131 (2009).

Rahy et. al. reported that nano-emulsions can be creatively used as a morphology selective synthesis method to prepare not only nano-grains but also nano-fibers with high selectivity. Polym. Adv. Technol (2009) DOI: 10.1002/pat.l562.

Liu et. al. carried out the chemical oxidative polymerization of aniline on solid substrates treated with Au nanoparticles (Au-NPs) deposition and 4-aminothiophenol (ATP) modification. Polyaniline (PAni) fibers were obtained in micro-/nano-size with two-dimensional network structures. Synthetic Metals 159,1077-1081 (2009).

Zhang et. al. presented a new approach for the synthesis of polyaniline nanofibers under pseudo-high dilute conditions in aqueous system. Synthetic Metals 159,1508-1511 (2009).

Zhang et. al. prepared highly crystalline polyaniline (PAni) nanofibers with 16-23 nm in diameter by using FeCl3•6H2O as the oxidant in the presence of inorganic acids without any external template. Materials Chemistry and Physics 115,275-279 (2009).

Fei et. al. basically used template guided method to prepare cubic and spherical nanostructures of polyaniline. ACS Nano 3,3714-3718 (2009).

Li et. al. discussed various aspects of preparation and applications of polyaniline nanostructures. Ace. of Chem. Res. 42,135-145 (2009).

Li et. al. synthesized high quality polyaniline nanofibers by a rapid polymerization of aniline using ammonium peroxydisulfate (APS)/Fe2+ redox initiator as the oxidant without any hard or soft templates. Polymer 51,1934-1939 (2010).

Majority of work reported till date is not as simple as we are presenting here. The complex chemistry of polyaniline formation once again proved that there are lots more to do. To the first concern, we are here with a very simple route to prepare emeraldine base nanoparticles. The procedure is simple and discussed below:

1.	Prepare the solutions of aniline and oxidant in aqueous solution of an inorganic acid.

2.	Cool these solutions at a predetermined temperature.

3.	Pour the oxidant solution into the aniline solution and keep it undisturbed for overnight at the predetermined temperature.

4.	Separate polyaniline by filtration with a Buckner funnel.

5.	Convert green emeraldine salt into emeraldine base nanopowder by dedoping by a predetermined dedoping agent.

The nanopowder was analyzed for FT1R (Figure-1) and TEM (Figure-2). Moreover, a flow diagram of complete procedure is given in Figure-3.

We Claim,

1.	A technique for the production of polyaniline nanoparticles comprising following

steps:

a). Acidic aqueous solution of aniline of predetermined concentration is made.

b). Acidic aqueous solution of potassium persulphate of predetermined concentration is also made.

c). The two solutions were allowed to cool at a predetermined temperature.

d). Predetermined volume of potassium persulphate solutions is gently poured into the equal volume of the aniline solution in glass beaker and kept at the predetermined temperature for overnight (normally more than 14-15 hours). The polymer so obtained was filtered, washed with distilled water, dedoped with excess of predetermined dedoping agent followed by washing with distilled water and dried in air oven.

2.	A technique for the production of polyaniline nanoparticles (emeraldine base) claimed in claim 1 wherein the mixture is not stirred/agitated by any means.

3.	A technique for the production of polyaniline nanoparticles claimed in claim 1 and claim 2 wherein there is no special control is required.

4.	A technique for the production of polyaniline nanoparticles claimed in claim 1,2 and 3 wherein the developed polyaniline nanoparticles are separated from mother liquor by Buckner funnel.

5.	A technique for the production of polyaniline nanoparticles claimed in claim 1,2,3 and 4 wherein the technique described with reference to the accompanying drawing (Figure-3).

Documents:

				http://ipindiaonline.gov.in/patentsearch/GrantedSearch/viewdoc.aspx?id=qsYcc+gFZv+M7z2RanzAiQ==&amp;loc=+mN2fYxnTC4l0fUd8W4CAA==

« Previous Patent

Next Patent »

Patent Number	279682	

Indian Patent Application Number	2398/DEL/2010	

PG Journal Number	05/2017	

Publication Date	03-Feb-2017	

Grant Date	28-Jan-2017	

Date of Filing	06-Oct-2010	

Name of Patentee	FAIZ MOHAMMAD	

Applicant Address	PROFESSOR IN THE DEPARTMENT OF APPLIED CHEMISTRY, ALIGARH MUSLIM UNIVERSITY, ALIGARH-202002, INDIA.	

Inventors:

#	Inventor's Name	Inventor's Address	

1	FAIZ MOHAMMAD	PROFESSOR IN THE DEPARTMENT OF APPLIED CHEMISTRY, ALIGARH MUSLIM UNIVERSITY, ALIGARH-202002, INDIA.	

2	SHAHID PERVEZ ANSARI	RESEARCH SCHOLAR IN THE DEPARTMENT OF APPLIED CHEMISTRY, ALIGARH MUSLIM UNIVERSITY, ALIGARH-202002, INDIA.	

PCT International Classification Number	B82	

PCT International Application Number	N/A	

PCT International Filing date		

PCT Conventions:

#	PCT Application Number	Date of Convention	Priority Country	

1			NA	

© All Indian Patents, 2013-2021.

  Patent data available in the public domain from Indian Patents Office, Department of Industrial Policy and Promotions, Ministry of Commerce and Industry, Government of India.

File: patents/279704-cold-rolled-steel-sheet-galvannealed-steel-sheet-and-a-process-for-their-manufacture.html (part 1 of 3)
Indian Patents. 279704:COLD-ROLLED STEEL SHEET, GALVANNEALED STEEL SHEET, AND A PROCESS FOR THEIR MANUFACTURE

Indian Patents

Recently Granted Patents

  Recently Published Patents

Title of Invention	COLD-ROLLED STEEL SHEET, GALVANNEALED STEEL SHEET, AND A PROCESS FOR THEIR MANUFACTURE

Abstract	A high strength cold-rolled steel sheet and a high strength plated steel sheet which have an excellent surface appearance required for outer panels of automobiles and which have an extremely high r value in a direction at 45° with respect to the rolling direction and which have excellent press formability and a tensile strength of at least 340 MPa and a process for their manufacture are provided. The steel sheets have a chemical composition consisting essentially of, in mass %, C: 0.0005 - 0.025%, Si: at most 0.2%, Mn: 0.3 - 2.5%, P: at most 0.15%, S: at most 0.02%, N: at most 0.006%, sol. Al: less than 0.005%, Ti: 0.005 - 0.05%, and Nb: 0.020 - 0.200% with the mass ratio (Nb/Ti) of the contents of Nb and Ti being at least 2, and a remainder of Fe and impurities, and they have an r value in a direction at 45° with respect to the rolling direction (r45) of at least 1.80 and/or a mean r value (rm) of at least 1.60, and a tensile strength of at least 340 MPa.	

Full Text	Cold-Rolled Steel Sheet, Galvannealed Steel Sheet, and a Process for their Manufacture

Technical Field

This invention relates to a cold-rolled steel sheet and a galvannealed steel sheet suitable for outer panels of automobiles such as side panels. It also relates to a process for the manufacture of these steel sheets. More particularly, the present invention relates to a cold-rolled steel sheet and a galvannealed steel sheet having a tensile strength of at least 340 MPa and having excellent press formability as evaluated by an r value in a direction at 45° with respect to the rolling direction of at least 1.80 and/or a mean r value of at least 1.60, as well as a process for their manufacture.

The present invention also relates to a cold-rolled steel sheet with excellent deep drawability which has an extremely low Al concentration and contains TiOx-type inclusions and in which the proportion of Al203-type inclusions is restricted, and a manufacturing process in which molten steel refining conditions are limited.

Background Art

In response to the need for safety during impacts and the need for reductions in the weight of automobiles, the strength not only of structural members of automobile bodies but also of steel sheets suitable for outer panels of automobiles such as side panels, hoods, doors, and fenders is being continuously increased. These steel sheets require not only a good surface appearance but also excellent press formability and particularly excellent drawability. From the past, it has been known that drawability has an extremely high correlation with the Rankford value (r value), which is a plastic strain ratio specified by JIS Z 2254, and that the higher the r value, the better is drawability. Therefore, this value has been widely employed as an index of drawability and has been widely used as an index in material design.

According to the investigations of the present inventors, blanks which are used for outer panels of automobiles such as side panels, hoods, doors, and fenders

are among the largest blanks in size used for automotive parts, and nearly rectangular blanks which have been cut from a wide coil to keep the same width are subjected to pressing. In the case of a side panel, for example, the four corners of an opening which are difficult to press-form are positioned at 45° with respect to the rolling direction. If the r value in a direction at 45° with respect to the rolling direction (hereinafter referred to as r45) of a steel sheet as a material being worked is low, wrinkles and cracks may easily develop. Accordingly, it is important for the steel sheet to have an increased value of r45.

An effective method of producing a steel sheet having a high r value is to add a carbonitride-forming element such as Ti or Nb to an ultralow carbon steel having a C content of at most 30 ppm. Such a steel sheet called IF (interstitial free) steel is widely used generally as mild steel. Steel sheets having a high r value and high strength have been developed based on IF steel by adding solid solution strengthening elements such as Mn and P. However, solid solution strengthening elements are generally expensive and lead to cost increases of steel sheets. Therefore, Patent Document 1 discloses a technique using precipitation strengthening by NbC and TiC with the object of reducing solid solution strengthening elements. Patent Document 2 discloses a steel sheet having improved surface properties and mechanical properties by adding a suitable amount of Nb to a steel sheet containing 0.0040 - 0.01% of C so as to form fine precipitates of NbC and thereby refine the structure.

However, addition of Nb and Ti causes dense formation of fine precipitates of NbC and TiC or complexes thereof, i.e., (Nb,Ti)(C,N). Therefore, depending upon hot rolling conditions, grain growth sometimes becomes poor due to the pinning effect which obstructs the movement of grain boundaries at the time of recrystallization, thereby possibly causing a decrease in the r value.

For a high tensile strength cold-rolled steel sheet to which primarily Ti is added, it is difficult to have an increased r45 value. When such a steel sheet is used for outer panels of automobiles, press cracks and wrinkles often develop, leading to an increase in pressing defects. In a high tensile strength cold-rolled steel sheet to which primarily Nb is added as described in Patent Document 2, since NbC

precipitates more finely than TiC, high temperature annealing becomes essential. In order to avoid high temperature annealing, it is necessary to coarsen the precipitates, but the usual technique therefor, i.e., high temperature coiling at the time of hot rolling is inadequate.

Namely, in order to increase r45 of a steel sheet, it is necessary to optimize the form of precipitates which are present therein and the ratio of the Nb and Ti contents.

Patent Document 3 discloses a cold-rolled steel sheet based on a mild steel having a low strength in which in order to improve the planar anisotropy of the r value, the steel has a decreased Al content and Mg and Ti are added such that the size and surface density of extremely fine oxides of Mg and Ti having a size of at most 0.1 um contained in steel are controlled so as to densely disperse such oxides. This technique, however, refines oxides by the action of Mg, and it does not control precipitation of carbonitride-forming elements such as Nb and Ti which have a large effect on the r value. Furthermore, addition of Mg, which has extremely high reactivity, to molten steel at the time of melting so as to uniformly disperse its oxide is extremely difficult and causes problems from an operational standpoint.

Patent Document 4 discloses a steel sheet of an ultralow carbon steel having a reduced Al content and containing Ti and a process for its manufacture. This manufacturing process controls the composition of inclusions such that they are fine, they do not contain a locally crystallized hard phase, and they as a whole are readily deformed and crushed. As a result, the incidence of inclusion defects decreases, and the sol. Al content of the steel is decreased, so a steel having a low recrystallization temperature and high press formability can be obtained. However, there is no mention of the effect of inclusion defects on the surface appearance or formability, and in particular there is no mention of how to improve the r value, which is the most important index of drawability.

Patent Document 1: JP 10-46289 Al

Patent Document 2: JP 2000-303145 A1

Patent Document 3: JP 11-323476 Al

Patent Document 4: JP 10-226843 Al

Disclosure of Invention

Problem Which the Invention is to Solve

The above-mentioned problems relate to press formability. With a Ti containing steel, another defect may occur during galvannealing (alloyed hot-dip galvanizing). Namely, the plated surface has an appearance having a streak pattern. This defect is thought to develop by the following mechanism.

A cast slab of such a steel contains finely dispersed Ti-based precipitates (TiC, Ti4C2S2) therein. When the slab is reheated prior to hot rolling, the Ti-based precipitates form a solid solution beginning with the finest precipitates. At a temperature at which the precipitates cannot completely form a solid solution, coarsening of precipitates occurs by diffusion when the distance between the precipitates is small. If heating is nonuniform, depending upon the location, there are precipitates which do not go into solid solution or coarsen.

If hot rolling, cold rolling, and annealing are carried out in a state in which there is an uneven distribution of the size of precipitates, recrystallization behavior differs from one location to another due to the pinning effect which obstructs movement of grain boundaries. Therefore, the size of crystal grains varies from one location to another. The speed of alloying during galvannealing varies with the density of grain boundaries, so a difference in alloying behavior also develops in accordance with the above-described variation of crystal grain size, and a difference in surface irregularities develops in the galvannealed surface. During hot rolling and cold rolling, a state of uneven distribution of precipitate size is elongated in the rolling direction, and the difference in surface irregularities can be observed in the form of streaky irregularities running in the rolling direction in the plating appearance, and the surface appearance deteriorates. This deterioration in the surface appearance can sometimes be observed even after painting of a product, which is a major problem in the case of outer panels of automobiles where the defects can easily be observed by a user. In order to suppress such a defect, it is important to eliminate unevenness in the size of precipitates in a hot rolling step, and it is necessary to reduce the amount of fine precipitates and to coarsen precipitates so as to minimize the effect of variation in the behavior observed when

precipitates form a solid solution.

The present invention was made in light of the current situation in which, as described above, a high-strength cold-rolled steel sheet and a high-strength galvannealed steel sheet having excellent press formability have not been developed. More particularly, it is an object of the present invention to provide a high-strength cold-rolled steel sheet and a high-strength galvannealed steel sheet which have a tensile strength of at least 340 MPa and which have an excellent surface appearance and excellent press formability as expressed by an extremely high r value in the direction of 45° with respect to the rolling direction (r45) which are demanded of outer panels of automobiles such as side panels, hoods, doors, and fenders, as well as to provide a process for manufacturing these steel sheets.

Another object of the present invention is to provide a cold-rolled steel sheet which has an ultralow carbon content, an ultralow Al content, and high drawability and which can be stably manufactured by a mass production technique for steel, along with a process for manufacturing such a steel sheet. Specifically, an object is to provide a cold-rolled steel sheet of a steel having an ultralow carbon content and an ultralow Al content and high drawability and which, of the unavoidable nonmetallic inclusions which are formed during a large-scale steelmaking process, suppresses the amount of Al20-,-based inclusions which have an adverse effect and maintains the amount of TiOx-based inclusions which are beneficial within a certain range, and a manufacturing process and particularly a refining process which can stably manufacture the above-described steel sheet using equipment used in a large-scale steelmaking process.

Means For Solving the Problem

In order to establish a process which can coarsen carbonitride precipitates even when Nb and Ti are added, the present inventors performed detailed investigations concerning the state of precipitation of precipitates and particularly concerning the relationship between oxides and carbonitrides, and they also investigated the effects of chemical composition on the state of precipitation.

Below, the results of tests which are the basis of the present invention will be

explained. On a laboratory scale, steels which had a composition providing a tensile strength of the 440 MPa class and which were deoxidized with Al and Ti were prepared (only the sol. Al content of the chemical composition was varied). After the steels were subjected to hot rolling, cold rolling, and annealing using laboratory equipment, their mechanical properties as well as the form of oxides and carbonitrides present therein were investigated. In this description, percent with respect to the chemical composition of steel (either a steel sheet or molten steel) means mass percent unless otherwise specified.

As shown in Figure 1, it was found that a steel in which Al was reduced and deoxidation with Ti was carried out had better formability and particularly a higher r value compared to a conventional aluminum killed steel.

As a result of further detailed investigation of this discovery, the following was learned.

In aluminum killed steels which have been commonly used from in the past and in which deoxidation is performed by adding Al, cluster-shaped Al203-type inclusions which are derived from the added Al do not affect the state of precipitation of (Nb,Ti)(C,N). In contrast, if deoxidation with Ti is carried out in a state with a low Al concentration, the formation of Al203-type inclusions is suppressed, and TiOv-type inclusions are preferentially formed. Furthermore, (Nb,Ti)(C,N) complex precipitates are formed on the TiOx-type inclusions which function as nuclei. As a result, the formation of (Nb,Ti)(C,N) having a form of fine precipitates is suppressed, leading to an effective increase in r value and in particular in the value of r45 compared to a conventional aluminum killed steel.

As a result of further detailed investigation, it was found that a higher r value is obtained when the average number density of TiOx (inclusions) having a major axis with a length of at least 1 um in a cross section of the thickness of a steel sheet product is at least 30/mrrT.

TiOx as used herein is the generic designation for titanium oxides such as Ti02, Ti,03, and Ti3Ov This designation excludes carbonitrides of Ti and Nb as well as Mn oxides which are complex precipitates formed on a nucleus of TiOx. When measuring the number of TiOx inclusions which are formed, for simplicity,

the Ti concentration of each inclusion is determined using an energy dispersive x-ray microanalyzer (EDS) or the like, and those inclusions having a Ti concentration of at least 80 mass % as converted into TiO, are counted as TiO,. When the TiO

—	x	x

concentration as converted into Ti02 is less than 80 mass %, the phase which is formed is soft at a high temperature, or in other words it is amorphous and does not contain a crystal. Such a phase does not effectively function as a site on which a carbonitride is formed. Carbonitrides are formed so as to present on the surface of TiOx, i.e., between the mother phase and inclusions by heterogeneous nucleation. TiOx inclusions normally contains Mn, Al, Ca, Si, and the like as unavoidable impurities.

The above-described preferred distribution of inclusions can be achieved with certainty by making sol. Ti (the content of acid-soluble Ti) at least 0.004%, whereby the r value increases. In Figure 1, an open square mark shows the result when the average number density of TiOx having a major axis with a length of at least 1 um was at least 30 per mm and sol. Ti was at least 0.004%. In this case, the r value was higher than when sol. Ti was less than 0.004% (solid circle mark).

In addition, as a result of detailed investigation of the ratio of the contents of Nb and Ti, it was found that if the ratio of Nb/Ti is at least 2, the value of r45 is further increased with an increase of mean r value. The reason for this phenomenon is not clear, but it is conjectured that among carbonitrides which form complex precipitates on TiOx, Nb(C,N) is more effective than Ti(C,N) at increasing the value of r45. It is also conjectured that grain refinement of hot-rolled steel sheet by Nb(C,N) also contributes to an increase in r45.

As stated above, it was found that by suppressing the formation of fine precipitates and coarsening precipitates, nonuniformity in the size of precipitates which are formed at the time of reheating of a slab, for example, is decreased. As a result, recrystallization behavior and therefore alloying behavior after hot-dip galvanizing become uniform, leading to a decrease in the occurrence of streaky defects and hence to an improved surface appearance.

Based on the above-described experimental results on a laboratory scale, the use of equipment employed in a large-scale steelmaking process was investigated.

A steel as described above, which has an extremely low carbon content, which maintains the Al concentration at an extremely low level, and which contains a certain amount of an alloying element such as Ti which has affinity for oxygen can be stably obtained when using an experimental furnace such as a vacuum melting furnace or a practical furnace for small-scale production. However, according to the investigations of the present inventors, it is difficult to easily produce such a steel in a stable manner if steelmaking equipment in a large-scale steelmaking plant (steel works) like that described above is used.

As described below, a process for manufacturing an ultralow carbon steel in a large-scale steelmaking plant is particularly characterized by a molten steel refining process when compared to a normal steelmaking process.

In such a refining process, molten steel is initially subjected to rough decarburization by removing carbon in a steelmaking furnace such as a converter to form a low carbon molten steel having a carbon concentration from 0.04 mass % to 0.07 mass %, which is then tapped into a ladle in an undeoxidized state.

Next, the molten steel which was tapped off is subjected to vacuum decarburization in a refining step using a vacuum degassing apparatus to obtain an ultralow carbon molten steel having a carbon concentration of at most 0.025 mass %. Vacuum degassing is often carried out in an RH-type vacuum degassing apparatus (referred to below as an RH apparatus) which has a pair of snorkels (immersed pipes) to produce circulation of molten steel. In order to perform the decarburization reaction at this time, it is necessary for molten steel to contain oxygen which reacts with carbon. The oxygen concentration at this time is around 0.03 mass % to around 0.08 mass %.

Subsequently, alloy composition required for the steel is adjusted, and before or after this adjustment, typically Al deoxidation is carried out by the addition of Al in order to facilitate the adjustment of alloy composition and remove remaining oxygen. By such a process, an ultralow carbon Al-deoxidized steel is manufactured.

Decarburization refining to achieve an ultralow carbon concentration, control of the concentration of Al to an extremely low level which is a characteristic

of the present invention, and adjustment of alloy composition are carried out in a vacuum degassing apparatus. If such a refining apparatus of vigorous stirring type as employed in vacuum decarburization is used, nonmetallic inclusions which usually have a particle diameter from several micrometers to several hundred micrometers are made suspended in the molten steel being refined. It was thought that depending upon the type of nonmetallic inclusions, the suspended inclusions had an adverse effect on the deep drawability of steel sheet made from the above-described ultralow carbon steel. As a result of diligent research on the requirements of nonmetallic inclusions which allow such a steel sheet to exhibit its inherent high drawability, the conditions therefor were found. In addition, steelmaking conditions were established for a mass production process for steel which can realize such conditions, whereby the present invention was completed.

In this respect, further explanation will be made below. In order to compensate for the temperature decrease of molten steel which occurs during the processing time needed for the above-described vacuum decarburization, heating of molten steel is often carried out before or after vacuum decarburization treatment. Specific techniques for carrying out this heating includes heating of molten steel by an oxidation reaction between a metal such as Al and oxygen gas, and electric heating in which an arc is generated from a graphite electrode so as to allow electric current to pass through molten steel and supply heat in the form of Joule heat.

The former technique, heating by an oxidation reaction causes a large amount of Al203-type inclusions produced by combustion of Al to be suspended in the molten steel. In addition, supplying oxygen gas increases the variable factors of the oxygen concentration in molten steel after decarburization treatment. Similarly, when Si is used for combustion, heating causes a large amount of Si02-type inclusions to be suspended in the molten steel.

With the latter technique employing electric heating, although suspension of a large amount of Al,03-type inclusions or the like does not readily take place as in the former technique, there are problems such as the formation of slag-type inclusions by entrapment of ladle slag at the time of electric arc heating. In addition, problems such as an increase in running costs due to electric power

consumption and electrode consumption and an increase in the overall refining time develop.

In the manufacture of a steel according to the present invention, it is necessary to adjust the content of alloying elements such as Si, Mn, and Nb and to add Ti to molten steel having a high oxygen concentration after decarburization. Si and Mn are elements which remove oxygen, namely, they are deoxidizing elements. However, compared to Al, they have a low affinity for oxygen, so there is a limit to the oxygen concentration which they can decrease. In addition, since their deoxidation speed is slow, a prolonged treatment time is required. As a result, variations develop in the state of deoxidation, adjustment of the content of elements such as Nb becomes difficult, the yield of Ti which is an expensive alloying element is decreased, and there is an adverse effect on the controllability of Ti.

In order to solve each of these problems at the same time, it was thought necessary not only to realize dispersion of TiOx-type inclusions and the Ti concentration which are both included in the requirements of a steel according to the present invention, but also to clarify the form and allowable limits for A1203-type inclusions and slag-type inclusions which are thought to be unavoidably incorporated in the steel in the case of mass production of steel in order to find the conditions sufficient for steel to exhibit its inherent performance.

TiOx as used herein is the generic designation of Ti oxides in steel. Since Ti can be quadravalent or trivalent, Ti oxides can be present as Ti02, Ti305, Ti203, or the like. There are also nonstochiometric compositions. Therefore, Ti oxides are expressed as TiOx.

Next, an approach and theoretical methodology which can realize such conditions by mass production in a large-scale steelmaking plant were investigated. It was found that even if a method of heating up molten steel by addition of metallic Al followed by supply of oxygen gas is employed, it became possible to suppress the suspension of Al203-type inclusions to the necessary extent. Based on this finding, metallic Al was added to molten steel containing a large amount of oxygen obtained after vacuum decarburization in order to rapidly perform preliminary decrease of the oxygen concentration. Doing so made it easy to perform subsequent

adjustment of Si and Mn and adjustment of alloying elements such as Nb. In this manner, a method was established which could both realize an ultralow Al concentration and carry out control of the Ti concentration and disperse TiOx inclusions by addition of Ti, whereby the present invention was completed.

The present invention, which was completed based on the above findings, is as follows.

The present invention is a cold-rolled steel sheet characterized by having a chemical composition consisting essentially of, in mass percent, C: 0.0005 -0.025%, Si: at most 0.2%, Mn: 0.3 - 2.5%, P: at most 0.15%, S: at most 0.02%, N: at most 0.006%o, sol. Al: less than 0.005%, Ti: 0.005 - 0.05%, and Nb: 0.020 -0.200%), with the mass ratio of the contents of Nb and Ti (Nb/Ti) being at least 2, and a remainder of Fe and impurities, and by having an r value in a direction at 45° with respect to the rolling direction (r45) of at least 1.80 and/or a mean r value (rm) of at least 1.60 and having a tensile strength of at least 340 MPa.

A cold-rolled steel sheet according to the present invention preferably has an average number density of TiOx in a cross section of the thickness of the sheet of at least 30 per mm2, and a sol. Ti content of at least 0.004%>.

From another standpoint, the present invention is a cold-rolled steel sheet characterized by having the above chemical composition and having inclusions which satisfy the following inequalities (1) through (3):

NTi>30/mm2	(1)

NTi/(NTi + NAI) > 0.80	(2)

NT/NTotal > 0.65	(3)

wherein,

NTi: of inclusions having a major axis with a length of at least 1 urn in a vertical cross section parallel to the rolling direction, the average number density of those containing at least 50% of Ti oxides;

NA1: of inclusions having a major axis with a length of at least 1 urn in a vertical cross section parallel to the rolling direction, the average number density of those containing at least 50% of Al oxides; and

NTolal: the average number density of all oxide inclusions having a major axis

with a length of at least 1 urn in a vertical cross section parallel to the rolling direction.

The chemical composition of the above-described cold-rolled steel sheet according to the present invention may contain, instead of a portion of Fe in the above-described chemical composition, B: at most 0.0020% and/or one or more elements selected from the group consisting of Cr: at most 1%, Mo: at most 1%, V: at most 1%, W: at most 1%, Cu: at most 1%, and Ni: at most 1%, all in mass percent.

The present invention is also a galvannealed steel sheet having a galvannealed plating layer on the surface of the above-described cold-rolled steel sheet, wherein the above-described chemical composition according to the present invention has Si and P contents, in mass percent, of Si: at most 0.1% and P: at most 0.10%.

From another standpoint, the present invention is a process of manufacturing a cold-rolled steel sheet characterized by comprising the following steps (A) - (D):

(A)	a step of hot rolling a steel ingot or slab having the above-described chemical composition according to the present invention and a temperature of 1100 - 1270° C and completing hot rolling at a temperature of Ar3 - 1000° C to obtain a hot-rolled steel sheet;

(B)	a step of coiling the hot-rolled steel sheet at a temperature of 400 - 700° C to obtain a steel strip;

(C)	a step of subjecting the hot-rolled steel sheet obtained by uncoiling the steel strip to pickling and then to cold rolling with a reduction of at least 50% to obtain a cold-rolled steel sheet; and

(D)	a step of subjecting the cold-rolled steel sheet to recrystallization annealing.

The above-described manufacturing process may be a process of manufacturing a cold-rolled steel sheet characterized by including a step of preparing the steel ingot or slab by converter refining and vacuum refining, wherein the vacuum refining comprises the following steps (E) - (G):

(E)	a step of carrying out decarburization refining to decrease the carbon

concentration of molten steel to at most 0.025 mass % using a vacuum degassing apparatus which circulates molten steel;

(F)	a step of adding Al to the molten steel having a carbon concentration of

at most 0.025 mass % so as to control the dissolved oxygen concentration of the

molten steel to be at least 0.003 mass % to at most 0.018 mass %; and

(G)	a step of adding Ti to the molten steel having its dissolved oxygen

concentration controlled to be at least 0.003 mass % to at most 0.018 mass % such

that the sol. Ti content is at least 0.004 mass % to at most 0.04 mass %.

Between step (E) and step (F), there may be a step of adding Al and oxygen gas to the molten steel having a carbon concentration of at most 0.025 mass % to elevate the temperature of the molten steel by the heat of reaction.

It is also possible to manufacture a galvannealed steel sheet by carrying out a galvannealing (galvanizing and alloying) process on the surface of the cold-rolled steel sheet obtained by a manufacturing process according to the present invention including the above-described steps with the steel having the above-described chemical composition according to the present invention wherein the Si and P contents are, in mass %, at most 0.1% of Si and at most 0.10% of P.

Effects of the Invention

According to the present invention, a high-strength cold-rolled steel sheet and a high-strength galvannealed steel sheet having excellent press formability with a high r value and particularly a high value of r45 suitable for outer panels of automobiles such as side panels, doors, and fenders can be manufactured. Therefore, the invention is extremely advantageous from an industrial standpoint.

This high-strength cold-rolled steel sheet can be used not only for working as it is but also as a substrate sheet for a surface treated steel sheet for use in working. Examples of such surface treatment are hot-dip metal plating such as hot-dip galvanizing and hot-dip Al plating, electroplating, and tinning.

A steel sheet according to the present invention has a suitable proportion of TiOx inclusions necessary for realizing good deep drawability to A1203 inclusions which are unavoidably contained when steel is manufactured in manufacturing

equipment of a large-scale steelmaking plant. Therefore, high productivity can be stably realized while maintaining excellent deep drawability and high strength of steel.

In addition, with a manufacturing process according to the present invention, the above-described cold-rolled steel sheet having excellent deep drawability and high strength can be stably manufactured even when using a refining apparatus of the vigorous stirring type which is often employed in a large-scale steelmaking plant in order to increase productivity.

Brief Description of the Drawings

Figure 1 is a graph showing the results of evaluation of the effect of the sol. Al content and the sol. Ti content on the mean r value and r45.

Figure 2 is a graph showing the relationship between the inclusion ratio a and the value of r45.

Figure 3 is a graph showing the relationship between the inclusion ratio P and the value of r45.

Figure 4 is a graph showing the relationship between the concentration of dissolved oxygen in molten steel and the concentration of A1203 in inclusions.

Figure 5 is a graph showing the relationship between the concentration of A1203 in inclusions before addition of Ti and the concentration of TiOx in inclusions after addition of Ti.

Best Mode For Carrying Out the Invention

1. Cold-rolled steel sheet and galvannealed steel sheet

(1) Steel composition

A steel according to the present invention has a chemical composition which contains the elements next described in (a) through (i), which satisfies the relationship described in (j), and which has a remainder consisting essentially of Fe and impurities.

(a) C: 0.0005 - 0.025%

C combines with carbide-forming elements such as Nb and Ti and forms

carbides such as TiC or NbC or fine carbonitrides such as (Nb,Ti)(C,N) which are complex precipitates of the carbides. It is essential to optimize the C content in order to precipitate carbonitrides with a suitable volume percentage and to increase formability. The formation of carbonitrides provides a large effect of precipitation strengthening and makes it possible to obtain a high strength with no necessity to add a large amount of solid solution strengthening elements such as Mn, P, and Si. In addition, it is possible to decrease the amount of dissolved C and N at the time of recrystallization annealing, which has an improving effect on the r value of a product.

If the C content is less than 0.0005%, the cost of decarburizing molten steel becomes extremely high, and resistance to secondary working embrittlement may deteriorate. In addition, it may not be possible to obtain a sufficient tensile strength. On the other hand, if the C content exceeds 0.025%, the yield strength increases with elongation decreasing, and formability and particularly the r value decrease. Accordingly, the C content is 0.0005 - 0.025%. From the standpoints of better formability and particularly of ensuring the r value, the C content is preferably at most 0.01%.

(b) Si: at most 0.2%

Si is an element which is present in steel as an impurity.  However, it is also an inexpensive element capable of solid solution strengthening. Therefore, Si can be contained with the object of increasing strength. However, Si has a deoxidizing action, and the effect of this action becomes significant when the content of sol. Al is low. If the Si content exceeds 0.2%, the formation of TiOx is obstructed by the deoxidizing action of Si. Accordingly, the Si content is at most 0.2%. It is preferably at most 0.15%, and an Si content of at most 0.10% is particularly preferred, since at this level, there is substantially no obstruction of the formation of TiOx by deoxidation with Si. When solid solution strengthening by Si is not necessary, the Si content is still more preferably at most 0.03%). When hot-dip metal plating is carried out on the surface of a cold-rolled steel sheet, if the Si content exceeds 0.1 %, there is an increased possibility of Si having an adverse effect on plating quality. Therefore, when hot-dip metal plating is carried out on

the surface of a cold-rolled steel sheet, the Si content is preferably at most 0.1%. An Si content of at most 0.05% is particularly preferred in this case.

Si is present in steel from the stage of crude steel, and it is necessary to perform appropriate refining treatment in order to decrease its content. Therefore, excessively decreasing the Si content leads to a decrease in productivity. Accordingly, the Si content is at least 0.003%. When it is desired to increase the strength of a steel sheet by the solid solution strengthening effect of Si, the Si content is preferably at least 0.02%.

(c)	Mn: 0.3 - 2.5%

Mn has the effect of increasing the strength of a steel sheet by solid solution strengthening. If the Mn content is less than 0.3%, it may not be possible to achieve the desired high strength. On the other hand, if the Mn content exceeds 2.5%o, the yield strength increases with elongation decreasing, and wrinkles and cracks develop more readily at the time of working. Therefore, the Mn content is 0.3 - 2.5%o. In order to further increase the strength of a steel sheet by solid solution strengthening, the Mn content is preferably at least 0.4%o and more preferably at least 0.8%o. In order to obtain even better formability, the Mn content is preferably at most 2.0%.

(d)	P: at most 0.15%

P is present in steel as an impurity, but it is useful as an element which can increase the strength of a steel sheet by solid solution strengthening while suppressing a decrease in the r value. Therefore, P can be contained with the object of increasing strength. However, if the P content exceeds 0.15%, the yield strength increases with elongation decreasing, leading to a deterioration in formability. Therefore, the P content is at most 0.15%. When galvannealing is performed on the surface of a cold-rolled steel sheet, a P content exceeding 0.10% may adversely affect the alloying ability of the steel sheet, thereby decreasing the adhesion of the plated layer, or cause a streaky pattern to appear on the plated surface due to segregation of P. Therefore, when the surface of a cold-rolled steel sheet is subjected to galvannealing, the P content is preferably at most 0.10%o. More preferably it is at most 0.06%o. The lower limit on the P content is preferably made

at least 0.03% in order to ensure that the desired strengthening cab be achieved.

(e)	S: at most 0.02%

S is present in a steel sheet as an impurity, and if its content is large, scale flaws may tend to develop easily, thereby markedly deteriorate the surface appearance of the steel sheet. Therefore, the S content is at most 0.02%. Preferably, it is at most 0.01%. More preferably it is at most 0.008%. There is no particular need to set a lower limit on the S content, but excessive desulfurization decreases productivity and leads to an increase in manufacturing costs, so the lower limit is preferably at least 0.002%.

(f)	N: at most 0.006%

N is present in a steel sheet as an impurity. If too much N is present, yield strength increases to such an extent that surface strains develop easily, and the N dissolved in Fe causes surface defects such as stretcher strains to develop. Therefore, the N content is made at most 0.006%. Preferably it is at most 0.003%.

(g)	sol. Al: less than 0.005%

Al is normally added for the purpose of deoxidation, but in the present invention, deoxidation is achieved primarily by Ti. Therefore, a high Al content is not necessary. In fact, if the Al content is excessive, the amount of TiOx inclusions which are important to the present invention decrease, and the amount of Al2Or type inclusions, which do not affect the state of precipitation of (Nb,Ti)(C,N), ends up increasing. Therefore, the content of sol. Al is less than 0.005%). From the standpoint of formability, the sol. Al content is preferably at most 0.003%, since at this level, TiOx oxides are effectively formed. Since the r value increases as the sol. Al content decreases, there is no particular need to define a lower limit of Al. However, in view of the fact that a minute amount of sol. Al is unavoidably present in steel as an impurity, from the standpoint of economic efficiency, the content of sol. Al is preferably at least 0.0001%. As stated below, from the standpoint of ensuring a sol. Ti content of at least 0.004%, the content of sol. Al is preferably at least 0.0005%. As also stated below, Al itself can be used for preliminary deoxidation and temperature adjustment during the process of preparing molten steel. Therefore, from this standpoint, the sol. Al content is preferably at least

IS

0.0002%. It is particularly preferable for ii to be at least 0.0005%.

(h) Ti : 0.005 - 0.05%

Ti is an important element which performs deoxidation of steel and which fonns a suitable amount of TiOx inclusions which are necessary for obtaining a steel sheet having a high r value. In addition, due to precipitation of a part of Ti as TiN, it suppresses the occurrence of stretcher strains and an increase in yield stress caused by N and makes it more difficult for surface strains to develop at the time of working. For this purpose, the Ti content is at least 0.005%.
