Repository: anandvc/allindianpatents

File: patents/279725-reinforcement-for-asphaltic-paving-method-of-reinforcing-paving-and-process-for-making-the-reinforcement.html (part 1 of 2)
Indian Patents. 279725:REINFORCEMENT FOR ASPHALTIC PAVING, METHOD OF REINFORCING PAVING AND PROCESS FOR MAKING THE REINFORCEMENT

Indian Patents

Recently Granted Patents

  Recently Published Patents

Title of Invention	REINFORCEMENT FOR ASPHALTIC PAVING, METHOD OF REINFORCING PAVING AND PROCESS FOR MAKING THE REINFORCEMENT

Abstract	A composite material comprises: an open grid comprising at least two sets of strands. Each set of strands has openings between adjacent strands. The sets arc oriented at a substantial angle to one another. A tack film is laminated to the open grid. The tack film has first and second major surfaces, such that a material of the tack film at its first and second major surfaces is a material including about 50% or more of resinous non-asphaltic component and about 50% or less of asphaltic component.	

Full Text	REINFORCEMENT FOR ASPHALTIC PAVING,

METHOD OF PAVING, AND PROCESS FOR MAKING A GRID WITH THE COATING FOR ASPHALTIC PAVING

FIELD OF THE INVENTION

[0001]	The present invention relates to reinforcement materials for pavement repairs,

BACKGROUND OF THE INVENTION

[0002]	Various methods and composites for reinforcing asphaltic roads and overlays

have been proposed. Some describe fiberglass grids impregnated with resins. To repair an

old pavement, an asphaltic tack coat is generally applied with fiberglass grids according to the construction regulations. The tack coat is applied as a liquid (for example, as an emulsion or hot asphalt cement binder by spraying), and thereafter changes from a liquid to a solid. The tack coat is applied on top of the installed grid with adhesive coating on the back of the grid, used as an aid in bonding a new asphalt payment to the existing pavement surface, in order to install fiberglass grids without adhesive coating on the back of the grid, the tack coat is firstly applied to an existing pavement. Before the tack coat is fully cured, the grid is laid on the tack coat. As the tack coat cures further, It holds the grid in place on the underlying pavement. The tack coat partially dissolves and merges with the impregnating resin in the grid, when hot asphalt concrete is overlaid on top of the grid.  Tack coats have several highly desirable features for use with such reinforcements. In particular, they are completely compatible with the asphaltic concrete or cement to be used as the overlay, and their fluid nature makes tliem How into, and smooth out, rough paving surfaces.

[0003]	On the other hand, tack coats present several difficulties. The properties of

tack coats are very sensitive to ambient conditions, particularly temperature, and humidity. These conditions may affect cure temperature of emulsion tack coats, and in severe conditions, they can prevent cure. In less severe circumstances, the overlay paving equipment nlust wait until the tack coat has cured, causing needless delays. For example, tack coats are normally emulsions of asphalt in water, often stabilized by a surfactant. To manifest their potential, the emulsion must be broken and water removed to lay down a film of asphalt. Thejwater removal process is, essentially, evaporation, which is controlled by time, temperature, and humidity of the environment. Frequently, the environmental conditions are unfavorable, resulting in inefficient tacking or unacceptable delay.

[0004]	JP 05-315732 describes an asphalt film that can be used in place of a sprayed

emulsion tack coat. The asphalt film is laid over a base layer and a heated asphalt material is laid on top of the film. The film is formed by attaching asphalt emulsion to both sides of a net-like body and soliditying it. A lower base layer comprising gravel, sand, etc. and an upper base layer of crushed stone are placed on a subgrade and compacted. The film is placed on the upper base layer, and the heated asphalt material is laid on the film. Additional film and asphalt material layers are repeatedly laid on the asphalt layer. The film is softened and melted into a single body by the heat of the asphalt material.

[0005]	Accordingly, there remains a desire to improve the Interlaminar layer between

pavement courses.

SUMMARY

[0006]	In some embodiments, a reinforcement for asphaltic paving comprises; an

open grid having at least two sets of substantially parallel strands, each set of strands having openings between adjacent strands, and the sets being oriented at a substantial angle to one another, wherein coating is disposed over the grid without closing the openings between the strands, wherein the coating is activated at a paving temperature, pressure, or both, to form a bond compatible with asphaltic paving, wherein the coating is not tacky at an ambient temperature and pressure, and wherein the coating comprises about 50% or more resinous non-asphaltic component and about 50% or less of asphaltic component.

[0007]	In some embodiments, a method is provided for reinforcing paving in which a

second layer of paving is placed on top of a first layer of paving. An open grid is provided, comprising at least two sets of substantially parallel strands, each set of strands having openings between adjacent strands, and the sets being oriented at a substantial angle to one another. A coating is disposed over the grid without closing the openings between the strands. The coating is activated at a paving temperature, pressure, or both, to exhibit plastic flow and form a bond compatible with asphaltic paving. The coating Is not tacky at an ambient temperature and pressure. The coating comprises about 50% or more resinous non-asphaltic component and about 50% or less of asphaltic component. The grid is continuously unrolled over the first layer of paving, while maintaining the respective strands of the grid in substantially parallel alignment. The coating is activated by applying the second layer of paving on top of the first layer of paving. The second paving layer passes through openings in the grid, so that the grid openings provide for significant and substantial direct contact between the first and second paving layers. The activation causes said coating to plastically flow to improve the interlaminar bond between said first and second layers of paving.

[0008]	In some embodiments, a process for making a reinforcement for asphaltic

paving comprises providing an open grid including at least two sets of parallel strands of continuous filament fibers. The grid has openings between adjacent strands and the two sets of strands are substantially perpendicular to each other. The strands of the grid are impregnated with a binder resin. A coating is applied to the resin-impregnated grid. The coating comprises a thermoplastic resin which plastically flows at a paving temperature, pressure, or both.

[0009]	In some embodiments, a method of reducing reflective cracking in paving

comprises applying an asphaltic binder course having a thickness of at least about .75 inches (19 mm) to an existing road surface. A grid is applied to the asphaltic binder course. The grid has at least two sets of substantially parallel strands, each set of strands having openings between adjacent strands, and the sets being oriented at a substantial angle to one another. A coating is disposed over the grid without closing the openings between the strands. The coating is activated at a paving temperature, pressure, or both, to form a bond compatible with asphaltic paving. The coating comprises a thermoplastic resin which plastically flows at a paving temperature, pressure, or both, but which is not tacky at an ambient temperature and pressure. The coating comprises a non-asphaltic material or a material including a majority or plurality resinous non-asphaltic component and about 50% or less of asphaltic component. An asphaltic surface course is applied over the grid, asphaltic binder course and said existing road surface. The asphaltic surface course has a thickness of at least about 1.5 inches (40 mm),  rhe thermoplastic resin plastically Hows to improve the interlaminar bond between said asphaltic binder course and the asphaltic surface course. The shear strength in a four inch puck, including the grid, the asphaltic binder course, and the asphaltic surface course is at least about 1 kN.

[0010]	In some embodiments, a product comprises first and second non-woven

polymer substrates. A layer of reinforcing fibers is sandwiched between the non-woven polymer substrates. An adhesive joins the layer of reinforcing fibers to the non-woven substrates. The adhesive is activated at a paving temperature, pressure, or both, to form a bond compatible with asphaltic paving, said adhesive comprising 50-99 wt.% PVC latex emulsion.

[0011 ]	In some embodiments, a method for forming a reinforcing product comprises

the steps of: coating a layer of reinforcing fibers with an adhesive comprising 50-99 wt.%

PVC latex emulsion; and  laminating the layer of reinforcing fibers to first and second non-woven polymer substrates.

BRIEF DESCRIPTION OF THE DRAWINGS

[0012]	The accompanying drawings illustrate preferred embodiments of the

invention, as well as other information pertinent to the disclosure, in which:

[0013]	FIG. 1 is a partial cross-sectional side view of a repaved section of asphaltic

pavement according to one example;

[0014]	FIG. 2 is a detailed cross sectional view of one embodiment of the tack film

shown in FIG. 1;

[0015]	FIG. 3 is a cross sectional view of a first tack film - reinforcement composite

material including the tack film of FIG. 2.

[0016]	FIG. 4 is a cross sectional view of a variation of the tack film - reinforcement

composite material shown in FIG. 3.

[0017]	FIG. 5 is a cross sectional view of another variation of the tack film -

reinforcement composite material shown in FIG. 3.

[0018]	FIG. 6 is a partial cross-sectional side view of a repaired section of asphaltic

pavement including the tack film -reinforcement composite material of any of FIGS. 3-5.

[0019]	FIG. 7 is a cross sectional view of a strand of reinforcing material used in one

embodiment of the tack film - reinforcement composite materials of FIGS, 3-5.

[0020]	FIG. 8 is a cross-sectional view of the strand of FIG. 7 after impregnation of

the strand with resin.

[0021]	FIG. 9 is a plan view of a reinforcing grid comprising the strands of FIG. 8,

[0022]	FIG. 10 is an enlarged detail of an intersection in the grid shown in FIG. 9.

[0023]	FIG. 11 shows shear performance of the material of FIG. 2.

[0024]	FIG. 12 is a cross-sectional view of another embodiment of a reinforcement.

[0025]	FIG. 13 is a cross-sectional view of a variation of the embodiment of FIG. 12.

[0026]	FIG 14 is a diagram of an apparatus for making the product of FIG. 12,

[0027]	FIG. 15 is a cross-sectional view of a section of paving repaired with the

reinforcement of FIG. 12 or 13,

DETAILED DESCRIPTION OF THE INVENTION

[0028]	This description of the exemplary embodiments is intended to be read in

connection with the accompanying drawings, which are to be considered part of the entire

written description. In the description, relative terms such as "lower." "upper," "horizontal,"

"vertical,", "above," "below," "up," "down," "top" and "bottom" as well as derivative thereof

(e.g., "horizontally," "downwardly," "upwardly," etc.) should be construed to refer to the

orientation as then described or as shown in the drawing under discussion. These relative

terms are for convenience of description and do not require that the apparatus be constructed

or operated in a particular orientation, Terms concerning attachments, coupling and the like,

such as "connected" and "interconnected," refer to a relationship wherein structures are

secured or attached to one another either directly or indirectly through intervening structures,

as well as both movable or rigid attachments or relationships, unless expressly described

otherwise.

[0029]	Examples below describe a self adhesive tack film for asphaltic paving,

processes for making the film, and methods of forming pavement, in which a second layer of paving is placed on top of a first layer of paving. As used herein, the following terms are defined:

[0030]	Ambient: the surrounding environmental conditions, such as pressure,

temperature, or relative humidity.

[0031 ]	Strand: a twisted or untwisted bundle or assembly of continuous filaments

used as a unit, including slivers, toes, ends, yarn and the like. Sometimes a single fiber or

filament is also called a strand.

[0032]	Resinous: of or pertaining to a solid or pseudo-solid organic material, usually

of a high molecular weight, which exhibits a tendency to flow when subjected to stress or

temperature. In its thermoplastic form, it usually has a softening or melting range. Most

resins are polymers.

[0033]	The words "pavings," "roads," "roadways," and "surfaces" are used herein in

their broad senses to include airports, sidewalks, driveways, parking lots and all other such paved surfaces.

[0034]	FIG. 1 shows an example of a pavement section 150. During the maintenance

and repair of pavement 150, an asphaltic binder course 135 is overlaid on top of an existing old pavement 130, which can be concrete, asphalt, or a mixture thereof. The old pavement

130 is typically texturized, or milled down, by an abrasive roll (not shown), which provides a good gripping surface for the binder course 135. A prefabricated, resinous or resin-impregnated film 100 places on the binder course 135 and enhances bonding with surfacing course 140 . This ensures interlayer bonding in the multi-layered paving structure, which is desirable to decrease the stress distribution that is applied to the surface course, for example, by motor traffic.

[0035]	The tack film 100 has first and second major surfaces. The material of the

tack film 100 at the first and major surfaces thereof is a material that is a non-asphaltic resin, or has a composition including about 50% or more of a resin and about 50% or less asphaltic material. Preferably, the material at the surface of the tack film is not more than 25% asphaltic material, and more preferably, the material at the surface of the tack film is not more than 20% asphaltic material. In some embodiments, the tack film 100 includes a carrier substrate with a resinous, non-asphaltic material coated on the first and second major surfaces thereof, or a material comprising about 50% or more of a resinous, non-asphaltic material and about 50% or less of an asphaltic material coated on the first and second major surfaces thereof In other embodiments, the entire tack film 100 consists essentially of, or consists of, a resinous, non asphaltic material; or the entire tack film 100 consists essentially of, or consists of a material comprising a majority or plurality portion of a resirtous, non-asphaltic material and a non-zero minority portion of an asphaltic material.

[0036]	In some embodiments, the tack film 100 is suitable for use as a substitute for

the asphalt emulsion that is used as a bonding agent between pavement layers 135 and 140.

The tack film 100 enhances interlayer bonding in the asphaltic road construction.

[0037]	Because the tack film 100 is a pre-fabricated product, it allows the installer to

coinrol the application rale and thickness of the tack layer. The spraying and curing operations (that are performed in situ if an asphalt emulsion were used) can be eliminated when the tack film 100 is used. The tack film 100 expedites road construction through the elimination of these steps on the job site. The tack film 100 can provide a thickness and shear and fatigue perfomiance that is equivalent to, or better than, that obtained with an asphalt emulsion.

[0038]	FIG. 2 shows a first example of a tack film, which may be a composite film

100. In some embodiments, as shown in FIGS. 1 and 2, a thin polymer film 110 is laid over the base layer 135, and functions as a carrier to evenly distribute resin (or a material comprising about 50% or more of polymer resin and a about 50% or less of asphaltic material) 120 of the composite tack film 100. The resin 120 (or composition of resin and asphaltic material) thoroughly covers both sides of the carrier film 110 through a coating

process to form a tack composite film 100. The non-tacky smooth surfaced nature ot the coating provides convenience in handling at tlie construction site.

[0039]	An exemplary process for making a composite tack film 100 is as follows. A

first step includes laying a thin resinous or resin-impregnated polymer film as carrier film 110. The thin film 110 is then coated with a polymer resin 120 (or composition of resin and asphaltic material), for example, by dipping the film in the resin or composition of resin and asphaltic material. The coated film 100 is then dried. An adhesive 122 (such as a pressure sensitive adhesive) may be applied to the backing side (bottom side after installation) of the coated film. Then the adhesive 122 is dried. The adhesive 122 keeps the film in place while the overlying surfacing course 140 is applied.

[0040]	The polymeric resin (or composition of resin and asphaltic material) 120 may

have a coefficient of thermal expansion (CTE) similar to that of asphalt 140, Preferably, the polymeric resin (or composition of resin and asphaltic material) has superior stability to that of asphalt 140 and 135, with higher stiffness in a broad temperature range. The composite tack film 100 is more visco-elastic than an asphalt based film. When dried, the composite film 100 has a smooth, non-tacky surface. In service, when the hot mix asphalt mixture of surface course 140 is applied on the tack composite film 100, the polymeric resin (or coating composition of resin and asphaltic material) 120 is activated to provide bonding force, and the attachment between pavement layers 135, 140 is enhanced by means of the tack composite film 100.

[0041]	When an asphaltic spray emulsion was used in road construction, the installer

had to try to make the asphalt emulsion coating appropriately thin and uniform for optimal performance. Use of a tack film 100 as described herein provider a predetermined thickness. The uniformity of the thickness of coating 120 can be controlled. The thickness of coating 120 can be optimized to a thickness equivalent to the optimal application rate of an asphaltic emulsion tack coating.

[0042]	The tack film 100 eliminates steps for in situ spraying and curing of the

asphalt emulsion. Both time and labor costs for pavement construction projects can be reduced. Further, because the in situ curing step is eliminated, the time needed to complete a given area of pavement is more predictable than when sprayed emulsion is used. By eliminating installation time unpredictability, it may be possible to eliminate slack time from the installation schedule, increasing efficiency, and further reducing project duration. Additionally, because the thickness of the film can be optimized and controlled, wastage of the tack film can be reduced. The ability to use a pre-fabricated, mass-produced composite tack fihn opens the door for possible reduction in material costs.

[0043]	In some embodiments, the addition of an adhesive 122 on the back of the tack

film 100 makes the field installation more secure. Preferably, a pressure-'sensitive adhesive 122 is used, for easy installation.

[0044]	In some embodiments, the carrier film 110 may comprise a polyethylene film.

The carrier may have a thickness from about 0.5 mil to about 10 mil, and more preferably, carriers from about 0.5 mil to about 2 mil can be used. For example, the film 110 may be a low density polyethylene film of about 0.5 mil (0.01 mm), although other materials and thicknesses, such as a polyethylene-polypropylene copolymer film about 2-mil (0.05 mm) thick could be used. Polyethylene is an inexpensive material. Although polyethylene may shrink at a drying temperature of some resin coating materials, preferred resins protect the film 110, so that the film keeps its shape during the drying process. Other polymer films that are compatible with asphalt may be used for the carrier layer 110 (e.g., PVC, nylon (polyamide), acrylics, HDPE, and certain polypropylenes, which give the desired rigidity, compatibility, and corrosion resistance.). In other embodiments, the carrier layer may comprise a multi-layer sheet made of two or more of these materials, or one of these materials in combination with a different compatible material.

[0045]	The film 110 may be perforated. Perforations increase the speed of

impregnation of the resin 120 into the film 110. A network of resin (or coating composition of resin and asphaltic material) 120 can be formed on both sides of the film 110. Heat from the hot melt asphalt of the surface layer 140 transfers through the bottom of the film 110 to the lower (binder) asphaltic concrete layer 135.

[0046]	In some embodiments, the non-asphaltic, resinous coating (or coating

composition of resin and asphaltic material) 120 applied to the film 110 makes the tack film 100 more compatible with the surrounding asphaltic layers 135, 140. This is accomplished by carefully tailoring the chemical composition of the coating 120 so that there is plastic flow of the resin at paving temperatures, pressures, or both. Preferably, the composition of coating 120 has a glass transition temperature of greater than 68-77°F (20-25), and preferably undergoes plastic flow at temperatures above about 120-I40°F (50-60'C). Once the temperatures of asphaltic paving are reached, i.e., about 265-320°F (130-160°C), flow of the coating 120 is possible under even very low pressures. In fact, paving pressure by construction compaction and the weight of the surface course 140 may effect on some flow for at least localized conformation to the surfaces which are in very close proximity. Typical temperatures of surface course 140 start out at about 250-320°F (121-160'C) during installation, and result In temperatures of about 140-150°F (60-66°C) at the inter-layer tack film 100. This is enough to heat the tack film 100 and the coating 120 on the film 110. This heat causes the coating 120 to flow and the film 110 to relax and be "ironed out", to promote a better mechanical bonding by tack film 100 to the binder course 135 and the surface course 140 of pavement 150.

[0047]	The chemical nature of the coating 120 can also allow some degree of physical

and/or chemical bonding due to Van der Waals attraction to any exposed aggregate, asphalt or the like. Both the physical and chemical processes improve shear adhesion between the surface course and the binder course, improving the shear strength. In general, the thicker the coating 120, the better the shear performance, up to a maximum value that is specific to each coating material.

[0048]	In another preferred embodiment, a method of reducing bending moment in

asphaltic paving courses is provided. The method includes applying an asphaltic binder

course 135 preferably having a thickness of about 0.75 inches (19 mm) or more to an existing road surface 130, followed by applying a composite tack film 100 to the asphaltic binder course 135. The film 100 may comprise a carrier layer 110 of polyethylene, ethylene vinyl acetate (EVA) or other suitable polymer. A resinous non-asphaltic coating (or coating composition of resin and asphaltic material) or film 120 is disposed over the carrier film 110 in composite layer 100. The coating or film (hereafter collectively referred to as "surface layer") 120 is activated (thermoplastic) at a paving temperature, pressure, or both, to form a bond compatible with asphaltic paving 135,140. The surface layer 120 may comprise a thermoplastic resin which plastically fiows at a paving temperature, pressure, or both, but

which is not tacky at an ambient temperature and pressure. The method further includes

applying an asphaltic surface course 140 having a thickness of about 1,5 inches (40 mm) or more over the composite tack film 100, asphaltic binder course 135 and the existing load surface 130.  The pressure and heat of the surface course 140 causes the thermoplastic resin 120 to plastically flow to improve the interlaminar bond between the asphaltic binder course 135 and the asphaltic surface course 140. The interlaminar bond can be an adhesive, melt or chemical (and/or Van der Waals) bond, or a combination thereof.

[0049]	In some embodiments, the surface layer 120 is an acrylic coating. In some

embodiments, the surface layer 120 may comprise a polyvinyl chloride (PVC) latex emulsion coating comprising about 1-8 wt.% wax release agent, and about 0-10 wt.% additives selected from the group consisting of: soluble polymer, ammonia, thickener, carbon black, defoamer, and plasticizer. One preferred PVC latex emulsion is Vycar® 460x63 latex (vinyl emulsion) available from Noveon, Inc., Cleveland, OH, which provides a great degree of plastic flow at paving temperatures greater than about I20-I40'F (49-60°C) at the coating surface. There may also be an innate level of chemical adhesion of the PVC latex polymer to asphalt.

[0050]	In some embodiments, the coating comprises 40-60 % Vycar® 460x63 latex,

and in some embodiments, the coating comprises at least about 40% Vycar® 460x63 latex and up to about 20% asphaltic material. In some embodiments, the coating comprises 45- 50% Vycar® 460x63 latex, and in some embodiments, the coating comprises at least about 45% Vycar® 460x63 latex and up to about 5% asphaltic material.

[0051]	By itself, Vycar® 460x63 in known to be fairly rigid, particularly in cold

weather. This could cause installation problems when the coated film 100 is applied around curves in the road. Vycar® 460x63 is also less resistant to liquid water than other resinous candidates. Since its solids level is rather low, it may be harder to get the desired pick-up level, and once absorbed, it may be more difficult to dry the fabric adequately.

[0052]	Accordingly, in some embodiments, the coating 120 containing Vycar®

460x63 is formulated in such a way as to make the coating softer, and increase its solids level.

[0053]	The polymer in the coating 120 can also be made from softer monomers. The

water repellency issue may be cured by incorporating a wax additive such as Hydrocer 145 at a level of about 3-5 wt.% of the dry coating. This wax release agent also has a tendency of  , softening the coating slightly. The solids level of the coating may be improved to about 50- 60 wt.%, ideally about 55 wt.% or more. In addition to these improvements to the PVC latex, a soluble polymer such as Carboset 514W, in amounts of about 5-9 wi.% of the dry coating, can be introduced to give more open time and re-wetability to the coating on the pad rolls. Other water soluble polymers, such as Michemprime polymer, may be used.

[0054]	In order to activate the soluble polymer, ammonia can be added to a pH of

about 8 or 9. The ammonia can also be used to activate any alkali soluble thickeners used in the composition. Such thickeners can include those commonly available, and are preferably used if the pick-up target can not be obtained, ASE-60 or 6038A from Rohm and Haas, Philadelphia, PA, would be useful for this application.

[0055]	Colorants such as carbon black in the amount of about 1 wt %. and defoamers

to a level of about 0.05 wt.%, such as NXZ or DEFO, are useful for this application.

[0056]	Finally, a plasticizer can be used to obtain the desired softness in the coating.

ADMEX 314 is desirable since it is a non-volatile polymeric plasticizer and will not cause environmental or health hazards, and levels of about 2-5 wt.% make a significant difference in the softness of the coating.

[0057]	Many alternative types of resins may be used for surface layers 120, provided

they plastically flow at paving temperature, pressure, or both. Primary examples are PVC, nylon, acrylic, HDPE, and certain polyethylenes and polypropylenes, and ethylene vinyl acetate (EVA) which give the desired rigidity, compatibility, and corrosion resistance. They may be applied using hot-melt, emulsion, solvent, therma-cure or radiation-cure systems. In some embodiments, tack film 100 includes a multilayer film. For example, the carrier layer 110 may be a multilayer film with a surface layer coating 120 applied thereon. In other embodiments, the entire tack film 100 is a co-extrusion, and the surface layers 120 are resin films that are co-extryded with the carrier layer 110. The material of surface layer 120 may be the same as the material of the carrier layer 110, may include the same majority constituent as carrier layer 110, or may have a different majority constituent than carrier layer

no.

[0058]	When any of these alternative resin materials are used for surface layer 120, an

anti-blocking agent (e.g., wax, synthetic polymer, light dusting of talcum po\vder) may be included in surface layers 120 to prevent the tack film 100 from sticking to itself when stored in a spiral roll form and pulling away from the grid 10 during subsequent unrolling. A slip agent may also be included in the surface layers 120 on one or both sides of the carrier layer 110.

[0059]	The above compositions are significantly compatible with asphaltic surface

140 and binder 135 courses. They permit strong bonding to the embedded tack film 100 in

asphaltic concrete. The sturdy adhesion between layers of paving effectively decreases stress

distribution to the surface layer by traffic. Such a solution can prevent slippage, cracking and

de-lamination, known as premature stresses, caused or aided by lack of interface bonding.

[0060]	A coefficient of thermal expansion of surface Iayerl20 approximates that of an

asphaltic mixture. The surface layer 120 possibly avoids undesirable disengagement at the interface of the film 100 due to discrete thermal behavior in composite asphaltic concrete. The enhanced interfacial condition bestows an extended service life on the overlaid surface asphaltic layer 140 against prominent road stresses.

[0061]	An example is described above in which the carrier film 110 comprises a first

material (e.g., a polymer, such as polyethylene), and the film 110 is coated with a second material 120 (e.g., Vycar® 460x63 with additives, as described above). However, other embodiments are contemplated, in which the film 110 consists essentially of (or consists of) the non-asphaltic, resinous material that is described above for use as the coating material 120 (e.g., Vycai-® 460x63 with additives). In such embodiments, the separate layer of coating material 120 may be omitted. Thus, the tack film layer may be a composite film 100 or a homogeneous resinous film. The choice of whether to use a composite or homogeneous film, and the choice of material for the carrier film 110, may depend on material cost, ease of manufacture, and commercial availability of each material, as can readily be evaluated by one of ordinary skill at any given time.

[0062]	When impregnated and coated with a resinous coating or coextruded with a

resinous film 120, the film 100 is, preferably, semi-rigid, and can be rolled-up on a core for easy transport as a prefabricated, continuous component to the place of installation, where it may be readily rolled out continuously for rapid, economical, and simple incorporation into the roadway. For example, film 100 can be placed on rolls 15 feet (4.5 meters) wide containing a single piece 100 meters long or longer. Alternatively, the binder course 135 may be covered by several narrower strips of film 100, typically, each about five feet (1.5 meters) wide. It is, therefore, practical to use this tllm 100 on all or substantially all of the surface of binder course 135, which is cost effective because of reduced labor.

[0063]	At the paving site, the film 100 is unrolled with the adhesive 122 facing

downwards and laid on the underlying paving 135 which is preferably about 40-l40°F (4.4-60°C) upon application of the film 100.

[0064]	The tack film 100 is rolled out and adhered to the underlayment layer, or

asphaltic binder course 135, which is preferably about 0.75 inches (19mm) or more in

thickness. In some embodiments, before any overlay or asphaltic surface course 140 is

placed on top of the film 100, the film 100 can be made sufficiently stable, such as by an

adhesive 122 (e.g., pressure-sensitive adhesive) applied during manufacture of film 100, so that the film 100 resists the action of workmen walking on it, construction vehicles traveling over it, and, particularly, the movement of the paving machine over it.

[0065]	The film 100, though semi-rigid, tends to lie flat. It has little or no tendency to

roll back up after having been unrolled. This is believed to be due to the proper selection of binder and/or surface layer resin.

[0066]	In some embodiments, as shown in FIGS. 1-2, the resurfaced pavement

includes the pavement 130 to be resurfaced, the base layer 135, tack composite film 100, and surface layer 140, without a separate reinforcing layer.

[0067]	In other embodiments, the tack film 100 is applied over the binder layer 135, a

separate reinforcing layer is applied over the tack film 100, and the surface layer 140 is

applied over the reinforcing layer. For example, the reinforcing layer may be a commercially available GlasGrid® product (e.g., 8550, 8501, 8502, 8511 or 8512 grid) from Saint Gobain Technical Fabrics.

[0068]	In other embodiments, shown in FIGS. 3-6, the tack film 100 is included in a

unitary composite reinforcing interlayer 200, 300, or 400. The unitary composite material

200, 300 or 400 includes a tack film layer 100 and a reinforcing layer 10.

[0069]	In some embodiments, the composite reinforcing interlayer is a composite 200

(FIG. 3) comprising a composite or resinous tack film layer 100 above a reinforcing layer 10. The tack film layer 100 is bonded to the reinforcing layer 10 with adhesive 12, which may be a hot melt adhesive. The hot melt adhesive may be pressure sensitive or permanent. The bottom surface of the reinforcing material 10 (facing away from the tack f.lir; layer 100) has an adhesive 11, such as a pressure sensitive adhesive, which keeps the composite material 200 in place while the surfacing course is being applied. In the configuration of FIG. 3, the hot melt adhesive layer 12 bonds the tack film layer 100 to the underlying reinforcing layer 10, so the tack film layer 100 does not require its own adhesive layer 122. Also, the surface course 140 contacts the top of the film layer 100, and does not need an adhesive layer 122 on the upper surface of the film 100. Adhesive layer 122 may be Omitted from the tack film 100 to be used in the composite material 200 of FIG. 3.

[0070]	In some embodiments, the composite reinforcing interlayer is a composite 300

(FIG. 4) comprising a reinforcing layer 10 above a composite or resinous tack film layer 100. The tack film layer 100 is bonded to the reinforcing layer 10 with adhesive 12, which may be a hot melt adhesive. To ensure that the composite material 300 remains in place while the surface course 140 is being applied, llie tack film 100 in composite material 300 includes the adhesive 122 on its bottom surface (which contacts the leveling course 135), as shown in FIG. 2.

[0071]	In some embodiments, the composite reinforcing interlayer is a composite 400

(FIG. 5) comprising a reinforcing layer 10 sandwiched between a pair of composite or resinous tack film layers 100. It will be understood that in each of the descriptions below, the tack film 100 may be either a composite having a carrier layer 110 and a surface layerl20, or a homogenous film of a material suitable for use in the coating of the surface layer 120, wherein the homogenous film does not have a distinct carrier layer 110 therein. In composite 400, the tack film layers 100 are bonded to the reinforcing layer 10 with adhesive 12, which may be a hot melt adhesive. To ensure that the composite material 400 remains in place while the surface course 140 is being applied, the bottom tack film 100 (which contacts the leveling course 135) in composite material 400 includes the adhesive 122 on its bottom surface, as shown in FIG. 2. The top tack film layer 100 (which contacts the surface course 140) does not require the adhesive 122 on surface 

thereof. The adhesive 122 may be omitted from the top tack film layer 100.

[0072]	The reinforcing layer limay be any of a variety of reinforcing materials. In

some embodiments, an open grid (shown in FIGS. 9 and 10) comprising at least two sets of substantially parallel strands 21 (shown in cross section in FIGS. 7 and 8) is provided as the reinforcing layer 10. Each set of strands 21 includes openings 19 (FIG. 9) between adjacent strands 21, and the sets are oriented at a substantial angle to one another (e.g., optionally approximately 90 degrees). In some embodiments, the reinforcing layer may be a GlasGrid® product (e.g., 8550, 8501, 8502, 8511 or 8512 grid) from Saint Gobain Technical Fabrics.

[0073]	In some embodiments, the grid 10 preferably comprises a wet-inserted warp

knit in which the strands 21 are oriented at about a 90° angle to one another, as shown in FIG. 9. The openings preferably have a dimension of about 0.5 inch x 0.5 inch (12 mm x 12 mm) or larger, although the openings may be as large as approximately 1 inch x 1 inch. Although the openings 19 can be square, the dimensions "a" and "b" may be dissimilar, such as in the case of a rectangle.

[0074]	In some embodiments, a non-asphaltic coating 22 is disposed over the grid 10

without closing the openings between the strands 21, as best seen in FIG. 8. The coating 22 is activated at a paving temperature, pressure, or both, to form a bond compatible with asphaltic paving. The coating 22 is not tacky at ambient temperature and pressure so that it can be handled easily at a job site. In some embodiments, the coating 22 on the strands 21 is the same material as the coating 120 that is applied to the polymeric film 110 in the composite tack film 100.

[0075]	The large grid openings 19 shown in FIG. 9 permit the asphalt mixture 135

and/or 140 to encapsulate each strand 21 of yarn 20 or roving completely, and permit complete and substantial contact between the tack layer 100 and both the binder and surface courses 135 and 140. The tack layer 100 substantially bonds layers 135 and 140 through the openings 19 of the grid 10 to permit substantial transfer of stresses from the pavement 135, 140 to the glass or similar fibers of reinforcing layer 10. The resulting composite grid material has a high modulus and a high strength to cost ratio, its coefficient of expansion approximates that of road construction materials, and it resists corrosion by materials used in road construction and found in the road environment, such as road salt.

[0076]	The grid 1,0 may be formed of strands or yarns 21 of continuous filament glass

fibers, though other high modulus fibers, such as polyamlde fibers of poly(p-plienylene terephthalamide), known as Kevlar®, may be used. ECR or E glass rovings of 2000 tax and preferred, though one could use weights ranging from about 300 to about 5000 tex. The preferred fiberglass yarns have a strand strength of about 560 lb/in. (100 kN/m) or more when measured in accordance with ASTM D6637, with an elongation at break of 5% or less. These strands preferably have a mass/unit area of less than about 22 oz/yd (740 g/m'), and more preferably about 11 oz/yd' (370 g/m').

[0077]	These strands, which are preferably low twist (i.e., about one turn per inch or

less), are formed into grids with rectangular or square openings 19, preferably ranging in size

from 3/4 inch to 1 inch on a side (dimensions "a", "b", or both in FIG. 9), though grid
