Repository: anandvc/allindianpatents

File: patents/279797-method-and-apparatus-for-decreasing-polymer-deposition.html (part 1 of 5)
Indian Patents. 279797:"METHOD AND APPARATUS FOR DECREASING POLYMER DEPOSITION"

Indian Patents

Recently Granted Patents

  Recently Published Patents

Title of Invention	"METHOD AND APPARATUS FOR DECREASING POLYMER DEPOSITION"

Abstract	The disclosure provides a slurry polymerization system and method to decrease polymer deposition on reactor surfaces using an oxygenate such as alcohol (16) supplied to the polymerization medium (32) separate from the catalyst feed (34).	

Full Text	METHOD AND APPARATUS FOR DECREASING POLYMER DEPOSITION

FIELD OF THE INVENTION

[0001]	The disclosure relates to a new slurry polymerization method and

system using a feed additive to decrease polymer deposition on surfaces in contact with the reaction medium.

BACKGROUND OF THE INVENTION

[0002]	Isoolefin polymers are prepared in carbocationic polymerization

processes. Of special importance is butyl rubber which is a copolymer of isobutylene with a small amount of isoprene. Butyl rubber is made by low temperature cationic polymerization that generally requires that the isobutylene have a purity of >99.5 wt% and the isoprene have a purity of >98.0 wt% to prepare high molecular weight butyl rubber.

[0003]	The  carbocationic  polymerization  of  isobutylene  and  its

copolymerization with comonomers like isoprene is mechanistically complex. See, e.g., Organic Chemistry, SIXTH EDITION, Morrison and Boyd, Prentice-Hall, 1084-1085, Englewood Cliffs, New Jersey 1992, and K. Matyjaszewski, ed, Cationic Polymerizations, Marcel Dekker, Inc., New York, 1996. The catalyst is typically composed of two components: an initiator and a Lewis acid. Examples of Lewis acids include AICI3 and BF3. Examples of initiators include Bronsted acids such as HC1, RCOOH (wherein R is an alkyl group), and H20. During the polymerization process, in what is generally referred to as the initiation step, isobutylene reacts with the Lewis acid/initiator pair to produce a carbenium ion. Following, additional monomer units add to the formed carbenium ion in what is generally called the propagation step. These steps typically take place in a diluent or solvent. Temperature, diluent polarity, and counterions affect the chemistry of propagation.

[0004]	Industry  has  generally  accepted  widespread  use  of a  slurry

polymerization process (to produce butyl rubber, polyisobutylene, etc.) in the diluent methyl chloride.  Typically, the polymerization process extensively uses

methyl chloride at low temperatures, generally lower than -90°C, as the diluent for

the reaction mixture. Methyl chloride is employed for a variety of reasons,

including that it dissolves the monomers and aluminum chloride catalyst but not

the polymer product. Methyl chloride also has suitable freezing and boiling points

to permit, respectively, low temperature polymerization and effective separation

from the polymer and unreacted monomers. The slurry polymerization process in

methyl chloride offers a number of additional advantages in that a polymer

concentration of approximately 26% to 37% by volume in the reaction mixture

can be achieved, as opposed to the concentration of only about 8% to 12% in

solution polymerization. An acceptable relatively low viscosity of the

polymerization mass is obtained enabling the heat of polymerization to be

removed more effectively by surface heat exchange. Slurry polymerization

processes in methyl chloride are used in the production of high molecular weight

polyisobutylene and isobutylene-isoprene butyl rubber polymers, polymerization

of isobutylene and para-methylstyrene, and are star-branched butyl rubber.

[0005]	However, there are a number of problems associated with the

polymerization in methyl chloride. For example, there can be a tendency of the

polymer particles in the reactor to agglomerate with each other and to collect on

the reactor wall, heat transfer surfaces, impeller(s), and the agitator(s)/pump(s).

The rate of agglomeration increases rapidly as reaction temperature rises.

Agglomerated particles tend to adhere to and grow and plate-out on all surfaces

they contact, such as reactor discharge lines, as well as any heat transfer

equipment being used to remove the exothermic heat of polymerization, which is

critical since low temperature reaction conditions must be maintained.

[0006]	Another problem associated with slurry polymerization is the

tendency of the polymer to form or deposit on the reactor surfaces. This manner of polymer formation or deposition occurs when the polymer forms directly on the reactor surfaces, and is referred to herein as "film deposition" or "deposition" to distinguish from the agglomeration and collection of "sticky" polymer particles from the slurry, which is referred to herein as "polymer agglomeration," "particle agglomeration" or "agglomeration." The rate of polymer film deposition on the reactor surfaces is generally proportional to the rate of polymerization, whereas

particle agglomeration depends more on the characteristics of the slurry, flow conditions, particle adhesion, etc.

[0007]	The commercial reactors typically used to make these rubbers are

well mixed vessels of greater than 10 to 30 liters in volume with a high circulation

rate provided by a pump impeller. The polymerization and the pump both

generate heat and, in order to keep the slurry cold, the reaction system needs to

have the ability to remove the heat. An example of such a continuous flow stirred

tank reactor ("CFSTR") is found in U.S. Patent No. 5,417,930, incorporated by.

reference, hereinafter referred to in general as a "reactor" or "butyl reactor."

[0008]	In butyl reactors, slurry is circulated through tubes of a heat

exchanger by a pump, while boiling ethylene on the shell side provides cooling, the slurry temperature being determined by the boiling ethylene temperature, the required heat flux and the overall resistance to heat transfer. On the slurry side, the heat exchanger surfaces progressively accumulate polymer, either by agglomeration or deposition, inhibiting heat transfer, which would tend to cause the slurry temperature to rise. The resistance to heat transfer can be monitored by observing inlet and outlet temperature differences and the flow rate of the coolant, and taken as an indication of the extent of polymer accumulation. When the heat transfer resistance from polymer accumulation on the heat transfer surfaces becomes excessive, the reactor is taken out of service for cleaning. The subject of polymer accumulation has been addressed in several patents (such as U.S. Patent No. 2,534,698, U.S. Patent No. 2,548,415, U.S. Patent No. 2,644,809). However, these patents have unsatisfactorily addressed the myriad of problems associated with film deposition on heat transfer surfaces for implementing a desired commercial process.

[0009]	Chinese Patent Application No. 01134710.4, Public Disclosure No.

CN 1417234A, discloses a method for the preparation of isoolefin polymers or copolymers by cationic polymerization in which a homopolymerization reaction of C4-C7 isoolefin monomers or a copolymerization reaction with other monomers is performed in a chlorohydrocarbon diluent using a Lewis acid as the primer, to which reaction system it is suggested to add such dispersing agents as carboxylic acid esters, ethers, ketones, amines, styrenes or alkyl substituted styrenes.  The

dispersing aids are said to lower the viscosity of the polymerization system and to make the dispersion of the insoluble polymer granules more uniform in the diluent. The reference claims that at a reaction temperature below -20°C, a stably dispersed polymer system can be obtained, the problem of heat transfer and mass transfer can be effectively improved, the dispersing agent that has been added can be easily obtained, and, at the same time, a narrower molecular weight distribution (MWD) of the polymer is obtained. However, there is no disclosure of any specific co-initiator for the Lewis acid, and some of the alleged dispersing aids are. known comonomers.

[0010]	Hydrofluorocarbons (HFC's) are chemicals that are currently used

as environmentally friendly refrigerants because they have a very low (even zero)

ozone depletion potential. Their low ozone depletion potential is thought to be

related to the lack of chlorine. The HFC's also typically have low flammability

particularly as compared to hydrocarbons and chlorinated hydrocarbons. HFC's

have recently been disclosed as a polymerization system diluent. Some

polymerization media, processes, reactors and systems that can employ HFC's are

disclosed in the following commonly assigned patent references:

WO2004058827; WO2004058828; WO2004058829; WO2004067577;

WO2006011868; US2005101751; US2005107536; US2006079655;

US2006084770; US2006094847; US2006100398; and US2006111522.

[0011]	WO 02/34794 discloses a free radical polymerization process using

hydrofluorocarbons. Other background references include DE 100 61 727 A, WO 02/096964, WO 00/04061, U.S. Patent No. 5,624,878, U.S. Patent No. 5,527,870, and U.S. Patent No. 3,470,143.

[0012]	Finding alternative blends of diluents, or a diluent additive to

improve polymerization methods and systems that would reduce film deposition on reactor surfaces is desirable. Such improved methods and systems would reduce polymer deposition and reactor heat transfer resistance without compromising process parameters, conditions, or components and/or without sacrificing productivity/throughput and/or the ability to produce high molecular weight polymers.

SUMMARY OF THE INVENTION

[0013]	This disclosure provides polymerization systems and processes

using an alcohol via a feed separate from the catalyst feed to produce polymers

with a reduced film formation rate on the reactor surfaces.

[0014]	This disclosure relates in one aspect to a method to decrease

polymer deposition on reactor surfaces in a slurry polymerization system. The

method can include the step of supplying a monomer feed and a catalyst feed to

form a polymerization medium in the reactor. According to an embodiment of the

disclosure, film deposition can be inhibited by supplying an alcohol to the

polymerization medium in a non-catalyst feed, e.g. a monomer feed.

[0015]	In one embodiment, the alcohol can have from 1 to 4 carbon atoms.

In another embodiment the alcohol is methanol. The alcohol can make up at least 2 or 5 parts per million (ppm) by weight (wppm) of the monomer feed before being polymerized.

[0016]	In an embodiment alcohol can be added to the monomer stream in

an amount effective to reduce film deposition, preferably up to 30 wppm by total weight of the monomer feed before being polymerized, from 2 to 20 wppm, or from 5 to 10 wppm. In another embodiment, the catalyst feed can be free of added alcohol.

[0017]	In another embodiment, the method can include supplying to the

polymerization medium in an amount up to 10 wppm by total weight of the polymerization medium one or more nonionic oxygenate(s), or oxygenate(s) that is not a Bransted acid, for example, oxygenate(s) selected from ethers, ketones and aldehydes having from 2 to 12 carbon atoms. In some embodiments, the one or more oxygenate(s) can be effective to further decrease polymer deposition. In other embodiments, the one or more nonionic oxygenate(s) comprises less than 5 wppm by total weight of the polymerization medium. The one or more oxygenate(s) can be supplied with the catalyst feed.

[0018]	The catalyst can include one or more Lewis acid(s) and one or

more initiator(s). In an embodiment, the one or more initiator(s) can be independently selected from the group consisting of water, a hydrogen halide, a carboxylic acid, a carboxylic acid halide, a sulfonic acid, an alcohol, a phenol, a

polymeric halide, a tertiary alkyl halide, a tertiary aralkyl halide, a tertiary alkyl ester, a tertiary aralkyl ester, a tertiary alkyl ether, a tertiary aralkyl ether, an alkyl halide, an aryl halide, an alkylaryl halide or an arylalkylacid halide. In another embodiment, the catalyst can be free of alcohol. The catalyst can further include a weakly-coordinating anion.

[0019]	In an embodiment, the monomer feed includes one or more

monomer(s) and a diluent. The one or more monomer(s) can be independently selected from the group consisting of olefins, alpha-olefins, disubstituted olefins, isoolefins, conjugated dienes, non-conjugated dienes, styrenics, substituted styrenics, and vinyl ethers. In another embodiment, the one or more monomer(s) can be independently selected from the group consisting of styrene, para-alkylstyrene, para-methylstyrene, alpha-methyl styrene, divinylbenzene, diisopropenylbenzene, isobutylene, 2-methyl-l-butene, 3-methyl-1-butene, 2-methyl-2-pentene, isoprene, butadiene, 2,3-dimethyl-l,3-butadiene, fi-pinene, myrcene, 6,6-dimethyl-fulvene, hexadiene, cyclopentadiene, methyl cyclopentadiene, piperylene, methyl vinyl ether, ethyl vinyl ether, and isobutyl vinyl ether.

[0020]	The diluent can be a halogenated hydrocarbon, e.g. chlorinated

and/or fluorinated hydrocarbons. In one embodiment the diluent comprises

methyl chloride. In another embodiment, the diluent comprises one or more

hydrofluorocarbon(s) (HFC's). The HFC's can be represented by the formula:

CxHyFz wherein x is an integer from 1 to 40 and y and z are integers of one or

more. In other embodiments, x is from 1 to 10, from 1 to 6, or from 1 to 3. The

one or HFC's can be, for example, independently selected from the group

consisting of fluoromethane, difluoromethane, trifluoromethane, 1,1-

difluoroethane, 1,1,1-trifluoroethane, 1,1,1,2-tetrafluoroethane, and mixtures

thereof. The diluent can comprise from 25 to 100 volume % HFC based upon the

total volume of the diluent. The HFC diluent can further include a halogenated

hydrocarbon other than HFC, for example, methyl chloride. The diluent can also

include a hydrocarbon, a non-reactive olefin and/or an inert gas. In another

embodiment, the diluent can have a dielectric constant greater than 40 at -85°C.

[0021]	The  reactor  can  be  independently  selected  from  the  group

consisting of a continuous flow stirred tank reactor, a plug flow reactor, a moving belt or drum reactor, a jet or nozzle reactor, a tubular reactor, a batch reactor, and an autorefrigerated boiling-pool reactor.

[0022]	In one embodiment, film can form in the reactor at a ratio of 10 mg

film or less per g of polymer formed, and in other embodiments, 8, 6,4, 3, or 2 mg film or less per g of polymer formed.

[0023]	In a further embodiment, the method can include recovering a

polymer slurry from the reactor, separating an alcohol-lean diluent from the

polymer slurry, recycling the separated diluent to the monomer feed, and adding

the alcohol to the monomer feed. In an embodiment, the diluent separation can

include removal of oxygenates. In an embodiment, the diluent separation can

include distillation, e.g. simple distillation or extractive distillation.

[0024]	In an embodiment, the alcohol can be added to the monomer feed

by determining alcohol content in at least one of the one or more feed(s) and controlling a rate of the alcohol addition to obtain a desired alcohol level. The desired level can be adjusted as necessary to decrease polymer deposition on the reactor surfaces.

[0025]	Another  aspect  of  the  disclosure  can  provide  a  slurry

polymerization system including a reactor comprising a polymerization medium comprising a halogenated hydrocarbon diluent, one or more monomer(s) and a catalyst comprising one or more Lewis acid(s) and one or more initiator(s). The polymerization system can have a line to supply catalyst to the reactor, a line to supply monomer to the reactor separately from the catalyst line, and a line to add alcohol to the reactor separately from the catalyst line. In an embodiment, the reactor can be a butyl reactor.

[0026]	In an embodiment the slurry polymerization system can include

means for determining a total alcohol supply rate to the reactor, e.g., a flowmeter or an analyzer, and means for adjusting a rate of alcohol addition via the alcohol addition line to obtain a total alcohol supply rate at a desired level, e.g., a flow controller or a valve. In an embodiment, the alcohol addition line can feed into the monomer supply line. The alcohol analyzer can include an on-line analyzer to sample the monomer supply line.  In one embodiment, the system can have a

diluent recovery loop to recover diluent from an effluent from the reactor, purify the diluent and recycle alcohol-lean diluent to the monomer supply line. The diluent purification can include distillation, e.g. simple or extractive distillation.

DRAWINGS

[0027]	Fig. 1 is a schematic flow diagram of a polymerization system

according to an embodiment of the disclosure.

[0028]	Fig. 2 is a bar graph comparing the film deposition rate for

different polymerization systems with and without added oxygenates.

DETAILED DESCRIPTION

[0029]	For purposes of this disclosure and the claims thereto the term

catalyst refers to and includes any Lewis acid(s) or other metal complex(es) used to catalyze the polymerization of the olefinic monomers of the disclosure, as well as at least one initiator, and optionally other minor catalyst component(s). The term catalyst feed refers to the feed(s) to the polymerization medium containing the Lewis acid(s) regardless of whether or not the initiator(s) and other catalyst components are added as separate streams or with the monomer feed. The term monomer feed refers to any stream fed to the reactor directly or indirectly that does not contain Lewis acid catalyst or a Lewis acid complex with an initiator. The term polymerization medium refers to an admixture of the catalyst, one or more polymerizable monomer(s) and diluent that can result from the mixture of separate monomer and catalyst feeds to the reactor.

[0030]	In one embodiment, the disclosure provides a method to decrease

polymer deposition on reactor surfaces in a slurry polymerization system comprising supplying an alcohol to the polymerization medium with a monomer feed.

[0031]	The  selection  of polymerization  conditions  and  components

suitable to polymerize monomers to form a polymer are well within the ability of those skilled in the art necessary to obtain the production of a desired polymer in light of process parameters and component properties described herein. There are numerous permutations of the polymerization process and variations in the

polymerization components available to produce the desired polymer attributes.

In preferred embodiments, such polymers include polyisobutylene homopolymers,

isobutylene-isoprene  (butyl  rubber)  copolymers,  isobutylene  and  para-

methylstyrene copolymers, and star-branched butyl rubber terpolymers.

[0032]	Diluent  means  a  diluting  or  dissolving  agent.  Diluent  is

specifically defined to include chemicals that can act as solvents for the Lewis

Acid, other metal complexes, initiators, monomers or other additives. In the

practice of the disclosure, the diluent may not alter the general nature of the

components of the polymerization medium, i.e., the components of the catalyst,

monomers, etc. However, it is recognized that interactions between the diluent

and reactants may occur. In preferred embodiments, the diluent does not react

with the catalyst components, monomers, etc. to any appreciable extent.

Additionally, the term diluent includes mixtures of at least two or more diluents.

[0033]	A reactor is any container(s) in which a chemical reaction occurs.

Reactor surfaces include the walls of the reactor vessel that contact or can come

into contact with the polymerization medium or slurry, as well as the exposed

surfaces of heat transfer surfaces, agitators and/or impeller(s), the outflow line or

exit port, and the like where polymer accretions can form, deposit or film over.

[0034]	Slurry refers to a volume of diluent comprising polymers that have

precipitated from the diluent, monomers, Lewis acid, and initiator. The slurry concentration is the volume percent of the partially or completely precipitated polymers based on the total volume of the slurry.

[0035]	As used herein, the new numbering scheme for the Periodic Table

Groups are used as in CHEMICAL AND ENGINEERING NEWS, 63(5), 27 (1985).

[0036]	Polymer may be used to refer to homopolymers, copolymers,

interpolymers, terpolymers, etc. Likewise, a copolymer may refer to a polymer comprising at least two monomers, optionally with other monomers. When a polymer is referred to as comprising a monomer, the monomer is present in the polymer in the polymerized form of the monomer or in the derivative form of the monomer. Likewise, when catalyst components are described as comprising neutral stable forms of the components, it is well understood by one skilled in the art, that the ionic form of the component can be the form that reacts with the

monomers to produce polymers.

[0037]	Isoolefin refers to any olefin monomer having two substitutions on

the same carbon.  Multiolefin refers to any monomer having two double bonds.

Elastomer or elastomeric composition, as used herein, refers to any polymer or

composition of polymers consistent with the ASTM D1566 definition. The terms

may be used interchangeably with the term "rubber(s)", as used herein.

[0038]	Alkyl refers to a paraffmic hydrocarbon group which may be

derived from an alkane by dropping one or more hydrogens from the formula, such as, for example, a methyl group (CH3), or an ethyl group (CH3CH2), etc. Aryl refers to a hydrocarbon group that forms a ring structure characteristic of aromatic compounds such as, for example, benzene, naphthalene, phenanthrene, anthracene, etc., and typically possess alternate double bonding ("unsaturation") within its structure. An aryl group is thus a group derived from an aromatic compound by dropping one or more hydrogens from the formula such as, for example, phenyl, or C6H5.

[0039]	Substituted refers to replacement of at least one hydrogen group by

at least one substituent selected from, for example, halogen (chlorine, bromine, fluorine, or iodine), amino, nitro, sulfoxy (sulfonate or alkyl sulfonate), thiol, alkylthiol, and hydroxy; alkyl, straight or branched chain having 1 to 20 carbon atoms which includes methyl, ethyl, propyl, tert-butyl, isopropyl, isobutyl, etc.; alkoxy, straight or branched chain alkoxy having 1 to 20 carbon atoms, and includes, for example, methoxy, ethoxy, propoxy, isopropoxy, butoxy, isobutoxy, secondary butoxy, tertiary butoxy, pentyloxy, isopentyloxy, hexyloxy, heptryloxy, octyloxy, nonyloxy, and decyloxy; haloalkyl, which means straight or branched chain alkyl having 1 to 20 carbon atoms which is substituted by at least one halogen, and includes, for example, chloromethyl, bromomethyl, fluoromethyl, iodomethyl, 2-chloroethyl, 2-bromoethyl, 2-fluoroethyl, 3-chloropropyl, 3-bromopropyl, 3-fluoropropyl, 4-chlorobutyl, 4-fluorobutyl, dichloromethyl, dibromomethyl, difluoromethyl, diiodomethyl, 2,2-dichloroethyl, 2,2-dibromomethyl, 2,2-difluoroethyl, 3,3-dichloropropyl, 3,3-difluoropropyl, 4,4-dichlorobutyl, 4,4-difluorobutyl, trichloromethyl, 4,4-difluorobutyl, trichloromethyl,  trifluoromethyl,  2,2,2-trifluoroethyl,  2,3,3-trifluoropropyl,

1,1,2,2-tetrafiuoroethyl, and 2,2,3,3-tetrafluoropropyl.  Thus, for example, a

"substituted styrenic unit" includes p-methylstyrene, p-ethylstyrene, etc.

[0040]	In one embodiment, this disclosure relates to the use of an alcohol

in a monomer feed diluent such as a halogenated hydrocarbon, including

chlorinated hydrocarbon(s), hydrofluorocarbon(s) or blends of

hydrofluorocarbon(s) with hydrocarbon(s) and/or chlorinated hydrocarbon(s), to

produce a polymer slurry which is less prone to the formation of polymer film on

reactor surfaces. More particularly, this disclosure relates to the use of an alcohol

additive in the monomer feed with chlorinated hydrocarbon diluent(s),

hydrofiuorocarbon (HFC) diluent(s) or HFC diluent blends with hydrocarbons

and/or chlorinated hydrocarbon blends, to polymerize and copolymerize isoolefins

with dienes and/or alkylstyrenes to produce isoolefin homopolymers and

copolymers with significantly reduced reactor film formation. Further, this

disclosure relates to the use of an alcohol additive in the monomer feed, to

polymerize and copolymerize isoolefins with dienes to produce isoolefin

copolymers with significantly reduced reactor film formation and hence longer

run life for the reactors, as compared to conventional systems.

[0041]	In another embodiment, the alcohol additive can be used in a

monomer feed to a tubular reactor to obtain reduced polymer accumulation on the heat transfer tubes and/or reduce polymer accumulation on the impeller and thus obtain longer run life. In another embodiment, the alcohol additive can be used in a monomer feed to a tubular reactor at higher temperatures to produce polymers at much greater run lengths (such as greater than 15 hours, preferably greater than 20 hours, preferably greater than 30 hours, more preferably greater than 48 hours than possible with other polymerization systems.

[0042]	In another embodiment the alcohol additive can be used in a

monomer feed to an autorefrigerated boiling-pool reactor where heat is removed

by evaporation of the diluent and monomers mixture to reduce film formation or

deposition on the reactor wall and agitator/impeller surfaces, among other things.

[0043]	In one embodiment, this disclosure relates to the discovery of new

polymerization systems using monomer feed diluents containing an alcohol. These diluents can effectively dissolve the selected catalyst and monomers but are

relatively poor solvents for the polymer product.  Polymerization systems using these diluents are less prone to deposit polymer on the reactor surfaces than polymerization systems using no alcohol additive or an alcohol as a component solely in the catalyst feed. Monomers and Polymers

[0044]	Monomers which may be polymerized by this system include any

hydrocarbon monomer that is polymerizable using this disclosure. Preferred monomers include one or more of olefins, alpha-olefins, disubstituted olefins, isoolefins, conjugated dienes, non-conjugated dienes, styrenics and/or substituted styrenics and vinyl ethers. The styrenic may be substituted (on the ring) with an alkyl, aryl, halide or alkoxide group. Preferably, the monomer contains 2 to 20 carbon atoms, more preferably 2 to 9, even more preferably 3 to 9 carbon atoms. Examples of preferred olefins include styrene, para-alkylstyrene, para-methylstyrene, alpha-methyl styrene, divinylbenzene, diisopropenylbenzene, isobutylene, 2-methyl-l-butene, 3-methyl-l-butene, 2-methyl-2-pentene, isoprene, butadiene, 2,3-dimethyl-l,3-butadiene, ß-pinene, myrcene, 6,6-dimethyl-fulvene, hexadiene, cyclopentadiene, piperylene, methyl vinyl ether, ethyl vinyl ether, and isobutyl vinyl ether and the like. Monomer may also be combinations of two or more monomers. Styrenic block copolymers may also be used as monomers. Preferred block copolymers include copolymers of styrenics, such as styrene, para-methylstyrene, alpha-methylstyrene, and C4 to C30 diolefins, such as isoprene, butadiene, and the like. Particularly preferred monomer combinations include 1) isobutylene and para-methyl styrene 2) isobutylene and isoprene, as well as homopolymers of isobutylene.

[0045]	Additionally,  preferred  monomers  include  those  that  are

cationically polymerizable as described in Cationic Polymerization of Olefins, A Critical Inventory, Joseph Kennedy, Wiley Interscience, New York 1975. Monomers include any monomer that is cationically polymerizable, such as those monomers that are capable of stabilizing a cation or propagating center because the monomer contains an electron donating group.

[0046]	The monomers may be present in the polymerization medium in an

amount ranging from 75 wt% to 0.01 wt% in one embodiment, alternatively 60

wt% to 0.1 wt%, alternatively from 40 wt% to 0.2 wt%, alternatively 30 to 0.5 wt%, alternatively 20 wt% to 0.8 wt%, alternatively and from 15 wt% to 1 wt% in another embodiment.

[0047]	Preferred polymers include homopolymers of any of the monomers

mentioned herein. Examples of homopolymers include polyisobutylene, polypara-methylstyrene, polyisoprene, polystyrene, polyalpha-methylstyrene, polyvinyl ethers (such as polyrhethylvinylether, polyethylvinylether), and so on. Preferred polymers also include copolymers of 1) isobutylene and an alkylstyrene; and 2) isobutylene and isoprene.

[0048]	In one embodiment butyl polymers are prepared by reacting a

comonomer mixture, the mixture having at least (1) a Gj to C6 isoolefin monomer

component such as isobutene with (2) a multiolefin, or conjugated diene monomer

component. The isoolefin can range from 70 to 99.5 wt% by weight of the total

comonomer mixture in one embodiment, from 85 to 99.5 wt% or from 92 to 99.5

wt% in other embodiments. The conjugated diene component is present in the

comonomer mixture from 30 to 0.5 wt% in one embodiment, from 15 to 0.5 wt%

or from 8 to 0.5 wt% in other embodiments. The C4 to C6 isoolefin may be one or

more of isobutene, 2-methyl-l-butene, 3-methyl-1-butene, 2-methyl-2-butene, and

4-methyl-l-pentene. The multiolefin may be a C4 to C14 conjugated diene such as

isoprene, butadiene, 2,3-dimethyl-l,3-butadiene, ß-pinene, myrcene, 6,6-

dimethyl-fulvene, hexadiene, cyclopentadiene and piperylene. One embodiment

of the butyl rubber polymer of the disclosure is obtained by reacting 85 to 99.5

wt% of isobutylene with 15 to 0.5 wt% isoprene, or by reacting 95 to 99.5 wt%

isobutylene with 5.0 wt% to 0.5 wt% isoprene in yet another embodiment.

[0049]	This disclosure further relates to terpolymers and tetrapolymers

comprising any combination of the monomers listed above. Preferred terpolymers and tetrapolymers include polymers comprising isobutylene, isoprene and divinylbenzene, polymers comprising isobutylene, para-alkylstyrene (preferably para-methylstyrene) and isoprene, polymers comprising cyclopentadiene, isobutylene, and paraalkyl styrene (preferably paramethyl styrene), polymers of isobutylene cyclopentadiene and isoprene, polymers comprising cyclopentadiene, isobutylene,  and methyl  cyclopentadiene, polymers  comprising  isobutylene,

paramethylstyrene and cyclopentadiene. Alcohols and Other Oxygenates

[0050]	Alcohol useful in this disclosure is defined as a hydrocarbon

having at least one hydroxide group per molecule. Alcohols useful in the monomer feed according to this disclosure include alcohols having from 1 to 12 carbon atoms, preferably from 1 to 8 carbon atoms, more preferably from 1 to 4 carbon atoms. Representative examples include methanol, ethanol, propanol, 2-propanol, 2-methylpropan-2-ol, cyclohexanol, and benzyl alcohol. Phenols useful in the monomer feed according to this disclosure include phenol; 2-methylphenol; 2,6-dimethylphenol; p-chlorophenol; p-fluorophenol; 2,3,4,5,6-pentafluorophenol; and 2-hydroxynaphthalene. Diols, glycols and polyols are also suitable alcohols. The alcohols can be substituted or unsubstituted.

[0051]	The alcohol is preferably present in the monomer feed in an

amount that is effective to reduce the rate of film formation on the reactor surfaces as compared to the monomer feed without the alcohol. In one embodiment, the alcohol is present in the monomer feed in an amount of at least 2 wppm by weight of the monomer feed before being polymerized, preferably at least 5 wppm. There does not appear to be any upper limit on the amount of alcohol employed in the monomer feed, but no further benefit in the reduction of film formation is obtained by the use of an amount above 30 wppm and larger amounts can adversely affect the diluent characteristics in some situations. Preferred ranges of alcohol are from 2 to 20 wppm or 5 to 10 wppm.

[0052]	In  one  embodiment,  the  polymerization  medium  can  be

substantially free of other oxygenates, such as initiator oxygenates or Brensted acid oxygenates other than alcohols that can alter the effectiveness of the alcohol to inhibit the polymer film from forming or depositing on the reactor surfaces, i.e. less than 5 wppm by weight of the monomer feed before being polymerized, preferably less than 1-wppm. In one embodiment the polymerization medium is also substantially free of nonionic oxygenates such as aldehydes, ethers and ketones. On the other hand, in some situations the presence of another nonionic oxygenate, preferably selected from aldehydes, ethers and/or ketones, especially ethers and ketones, from 1 or 2 wppm by weight of the monomer feed before

being polymerized up to 5, 10 or 20 wppm, can facilitate the inhibition of the film formation. The presence of the ether and ketone oxygenates at higher concentrations, however, can have a detrimental effect resulting in an increased rate of polymer filming. Suitable ethers and ketones can have from 2 to 12 carbon atoms, preferably from 2 to 8 carbon atoms, more preferably from 2 to 4 carbon atoms. Representative examples include dimethyl ether, diethyl ether, diisopropyl ether, acetone, methyl ethyl ketone, and so on. Diluents

[0053]	Suitable diluents in the present disclosure include halogenated

hydrocarbons, especially chlorinated and/or fluorinated hydrocarbons and the like.

Specific examples include but are not limited to the halogenated versions of

propane, isobutane, pentane, methylcyclopentane, isohexane, 2-methylpentane, 3-

methylpentane, 2-methylbutane, 2,2-dimethylbutane, 2,3-dimethylbutane, 2-

methylhexane, 3-methylhexane, 3-ethylpentane, 2,2-dimethylpentane, 2,3-

dimethylpentane, 2,4-dimethylpentane, 3,3-dimethyl pentane, 2-methylheptane, 3-

ethylhexane, 2,5-dimethylhexane, 2,24,-trimethylpentane, octane, heptane, butane,

ethane, methane, nonane, decane, dodecane, undecane, hexane, methyl

cyclohexane, cyclopropane, cyclobutane, cyclopentane, methylcyclopentane, 1,1-

dimethylcycopentane,	cis	1,2-dimethylcyclopentane,	trans-1,2-

dimethylcyclopentane, trans-1,3-dimethylcyclopentane, ethylcyclopentane,

cyclohexane, methylcyclohexane, benzene, toluene, xylene, ortho-xylene, para-

xylene, and meta-xylene, preferably the chlorinated versions of the above, more

preferably fluorinated versions of all of the above. Brominated versions of the

above are also useful. Specific examples include, methyl chloride, methylene

chloride, ethyl chloride, propyl chloride, butyl chloride, chloroform and the like.

[0054]	Hydrofluorocarbons  can  be  used  as  diluents  in  the  present

disclosure, alone or in combination with other hydrofluorocarbons or in combination with other diluents. For purposes of this disclosure and the claims thereto, hydrofluorocarbons ("HFC's" or "HFC") are defined to be saturated or unsaturated compounds consisting essentially of hydrogen, carbon and fluorine, provided that at least one carbon, at least one hydrogen and at least one fluorine are present.

[0055]	In certain embodiments, the diluent comprises hydrofluorocarbons

represented by the formula: CxHyFz wherein x is an integer from 1 to 40, alternatively from 1 to 30, alternatively from 1 to 20, alternatively from 1 to 10, alternatively from 1 to 6, alternatively from 2 to 20 alternatively from 3 to 10, alternatively from 3 to 6, most preferably from 1 to 3, wherein y and z are integers and at least one.

[0056]	In one  embodiment,  the  diluent comprises  non-perfluorinated

compounds or the diluent is a non-perfluorinated diluent. Perfluorinated

compounds consist of carbon and fluorine. However, in another embodiment,

when the diluent comprises a blend, the blend may comprise perfluorinated

compound, preferably, the catalyst, monomer, and diluent are present in a single

phase or the aforementioned components are miscible with the diluent as

described in further detail below. In another embodiment, the blend may also

comprise those compounds consisting of chlorine, fluorine, and carbon.

[0057]	In another embodiment, when higher weight average molecular

weights (Mw) (typically greater than 10,000 Mw, preferably more than 50,000 Mw, more preferably more than 100,000 Mw) are desired, .suitable diluents such as hydrofluorocarbons have a dielectric constant of greater than 10 at -85°C, preferably greater than 15, more preferably greater than 20, more preferably greater than 25, more preferably 40 or more. In embodiments where lower molecular weights (typically lower than 10,000 Mw, preferably less than 5,000 Mw, more preferably less than 3,000 Mw) are desired the dielectric constant may be less than 10, or by adding larger amounts of initiator or transfer agent when the dielectric constant is above 10. The dielectric constant of the diluent D is determined from measurements of the capacitance of a parallel-plate capacitor immersed in the diluent [measured value Co], in a reference fluid of known dielectric constant R [measured value CR], and in air (A=1) [measured value CA]. In each case the measured capacitance CM is given by CM= Cc+Cs, where is is the dielectric constant of the fluid in which the capacitor is immersed, Cc is the cell capacitance, and Cs is the stray capacitance. From these measurements 8D is given by the formula D=((CD-CA) R + (CR-CD))/(CR-CA). Alternatively, a purpose-built instrument such as the Brookhaven Instrument Corporation BIC-870

may be used to measure dielectric constant of diluents directly. As examples, the dielectric constant (e) at -85°C is 18.34 for methyl chloride; 36.29 for difluoromethane; and 23.25 for 134a.

[0058]	In other embodiments, one or more HFC's are used in combination

with another diluent or mixtures of diluents. Suitable additional diluents include hydrocarbons, especially hexanes and heptanes, halogenated hydrocarbons, especially chlorinated hydrocarbons and the like. Specific examples include those mentioned above.

[0059]	In another embodiment, non-reactive olefins may be used as

diluents in combination with other diluents such as HFC's. Examples include, but are not limited to, ethylene, propylene, and the like.

[0060]	In one embodiment, the HFC is used in combination with a

chlorinated hydrocarbon such as methyl chloride. Additional embodiments include using the HFC in combination with hexanes or methyl chloride and hexanes. In another embodiment the diluents such as HFC's are used in combination with one or more gases inert to the polymerization such as carbon dioxide, nitrogen, hydrogen, argon, neon, helium, krypton, xenon, and/or other inert gases that are preferably liquid at entry to the reactor. Preferred gases include carbon dioxide and/or nitrogen.

[0061]	In another embodiment the diluents, including HFC's, are used in

combination with one or more nitrated alkanes, including C1 to C40 nitrated linear,

cyclic or branched alkanes. Preferred nitrated alkanes include, but are not limited

to, nitromethane, nitroethane, nitropropane, nitrobutane, nitropentane,

nitrohexane, nitroheptane, nitrooctane, nitrodecane, nitrononane, nitrododecane,

nitroundecane, nitrocyclomethane, nitrocycloethane, nitrocyclopropane,

nitrocyclobutane, nitrocyclopentane, nitrocyclohexane, nitrocycloheptane,

nitrocyclooctane, nitrocyclodecane, nitrocyclononane, nitrocyclododecane,

nitrocycloundecane, nitrobenzene, and the di- and tri- nitro versions of the above.

A preferred embodiment is HFC's blended with nitromethane.

[0062]	When employed in the diluent, the HFC is typically present at 1 to

100 volume percent based upon the total volume of the diluents, alternatively from a lower limit of 5, 10, 15, 20, 25, 30, 35, 40, 45, 50, 55, 60, 65, 70, 75, 80,
