Repository: anandvc/allindianpatents

File: patents/279799-catalyst-activators-processes-for-making-same-and-use-thereof-in-catalysts-and-polymerization-of-olefins.html (part 1 of 2)
Indian Patents. 279799:"CATALYST ACTIVATORS, PROCESSES FOR MAKING SAME, AND USE THEREOF IN CATALYSTS AND POLYMERIZATION OF OLEFINS"

Indian Patents

Recently Granted Patents

  Recently Published Patents

Title of Invention	"CATALYST ACTIVATORS, PROCESSES FOR MAKING SAME, AND USE THEREOF IN CATALYSTS AND POLYMERIZATION OF OLEFINS"

Abstract	Compositions useful for activating catalysts for olefin polymerization are-provided. The compositions are derived from at least: a) compound derived from at least (i) carrier having at least one pair of hydrogen bonded hydroxyl groups, (ii) organoaluminum compound, and (iii) Lewis base, such that each of a majority of aluminum atoms in the organoaluminum compound forms chemical bonds with at least two oxygen atoms from the at least one pair of hydrogen bonded hydroxyl groups; and b) Bronsted acid, wherein the molar ratio of the Bronsted acid to the organoaluminum compound is less than or equal to about 2:1.	

Full Text	CATALYST ACTIVATORS, PROCESSES FOR MAKING SAME, AND USE THEREOF IN CATALYSTS AND POLYMERIZATION OF OLEFINS

BACKGROUND

[0001]  Partially hydrolyzed aluminum alkyl compounds known as aluminoxanes (AO) are used for activating transition metals for olefin polymerization activity. One such compound, methylaluminoxane (MAO), is a frequently chosen aluminum co-catalyst/activator in the industry. Considerable effort has been devoted to improving the effectiveness of catalyst systems based on use of aluminoxanes, hydroxyaluminoxanes, or modified aluminoxanes for polymerization of olefins. Representative patents and publications in the field of aluminoxane usage include the following: U.S. Patent No. 5,324,800 to Welborn et al.; U.S. Patent No. 4,752,597 to Turner; U.S. Patent Nos. 4,960,878 and 5,041,584 to Crapo et al.; WO 96102580 to Dall'occo, et al.; EP 0 277 003 and EP 0 277 004 to Turner; Hlatky, Turner, and Eckman, J. Am. Chem. Soc, 1989, 111, 2728-2729; Hlatky and Upton, Macromolecules, 1996, 29, 8019-8020. U.S. Patent No. 5,153,157 to Hlatky and Turner; U.S. Patent No. 5,198,401 to Turner, Hlatky, and Eckman; Brintzinger, et al., Angew. Chem. Int. Ed. Engl., 1995, 34, 1143-1170; and the like. Hydroxyaluminoxane compositions are disclosed in U.S. Patent Nos. 6,562,991, 6,555,494, 6,492,292, 6,462,212, and 6,160,145.  Despite technological advances, many aluminoxane-based polymerization catalyst activators still lack the activity and/or thermal stability needed for commercial applicability, require commercially unacceptably high aluminum loading, are expensive (especially MAO), and have other impediments to commercial implementation.

[0002]  U.S. Patent No. 5,384,299 describes zwitterionic catalyst systems prepared by protolysis from dialkyl-metallocenes and borate anions. WO 91/09882 describes supported cationic metallocene catalysts based on the above-mentioned borate anion, wherein the catalyst system is formed by application of a dialkyl-metallocene compound and a Bronsted-acid, quaternary ammonium compound having a non coordinating anion, tetrakispentafluoroborate, to an inorganic support. The support is modified beforehand by means of a trialkylaluminum compound. One disadvantage of this method of application to a support is that only a small part of the metallocene used is immobilized by physisorbtion on the support material; and, thus, the metallocene is prone to detach from the support surface, which can ultimately lead to reactor fouling.

f0003]  WO 96/04319 describes a catalyst system in which the borate activator anion is covalently bound to the support material directly through one oxygen atom of the metal oxide support. However, such a catalyst system has a low polymerization activity by commercial standards. Another disadvantage of such a catalyst system is described by Basset et al. (J.Am. Chem. Soc, 128(2006)9361). Basset et al. describe catalyst deactivation pathways for such covalently bound (through one oxygen atom of the metal oxide, silica, support) borate activator anions as well as a deactivation pathway involving the reaction of the four member siloxane rings of the silica support (formed by calcination of the silica up to and greater than 600°C). Deactivation pathways described in publications show the limitations of borate activator anions covalently bound to one oxygen atom of the metal oxide carrier and additionally, the importance of controlling the structures within the metal oxide carrier as a result of calcination. [0004]  Thus, there is a need for activator compositions that are stable to deactivation pathways and that exhibit high sustainable activity for commercial olefin polymerizations.

THE INVENTION

[0005]  This invention meets the above-described needs by providing compositions derived from at least: a) compound derived from at least (i) carrier having at least one pair of hydrogen bonded hydroxyl groups; (ii) organoaluminum compound; and (iii) Lewis base, such that each of a majority of aiuminum atoms in the organoaluminum compound forms chemical bonds with at least two oxygen atoms from the at least one pair of hydrogen bonded hydroxyl groups; and b) Bronsted acid, wherein the molar ratio of the Bronsted acid to the organoaluminum compound is less than or equal to about 2:1. This invention also provides methods of preparing compositions comprising combining at least: a) compound derived from at least (i) carrier having at least one pair of hydrogen bonded hydroxyl groups; (ii) organoaluminum compound; and (iii) Lewis base, such that each of a majority of aluminum atoms in the organoaluminum compound forms chemical bonds with at least two oxygen atoms from the at least one pair of hydrogen bonded hydroxyl groups; and b) Bronsted acid, wherein the molar ratio of the Bronsted acid to the organoaluminum compound is less than or equal to about 2:1. Also provided are compositions comprising at least: a) Bronsted acidic cation [QmH]+, wherein H is a proton, m is 1 or 2, each Q is Lewis base, and each Lewis base

Q can be the same as, or different from, any other Lewis base Q; and b) aluminate anion chemically bonded to at least one carrier, wherein each of a majority of aluminum atoms in the aluminate anion is chemically bonded to at least two oxygen atoms on the surface of the carrier, wherein the composition is derived from at least a) compound derived from at least (i) carrier having at least one pair of hydrogen bonded hydroxyl groups, (ii) organoaluminum compound, and (iii) the Qm; and b) Bronsted acid. In such methods and compositions, a majority of the hydroxyl groups on the carrier can be in hydrogen bonded form. This invention also provides such compositions that are suitable for activating an alkylated transition metal component by protonation. [0006]  As will be familiar to those skilled in the art, the terms "combined" and "combining" as used herein mean that the components that are "combined" or that one is "combining" are put into a container with each other. Likewise a "combination" of components means the components having been put together in a container. The term "pair of hydrogen bonded hydroxyl groups" as used herein means at least two hydroxyl groups on the carrier that are close enough to interact with each other through hydrogen-oxygen bonding. Also, as used herein, the term "majority" means more than about seventy percent.

Figures

[0007]  Figure 1 shows the OH regions of three IR spectra: (i) spectrum of silica

treated at 150°C, (ii) spectrum of silica treated at 200°C, and (iii) spectrum of silica

treated at 600°C.

[0008]  Figure 2 shows the OH and NH regions of an IR spectrum of an activator

composition derived according to this invention.

[0009]  Figure 3 shows the OH and NH regions of an IR spectrum of a supported

catalyst based on an activator composition derived according to this Invention.

Carriers/Supports

[0010]  Carriers having at least two hydrogen bonded hydroxyl groups, e.g., at least one pair of hydrogen bonded hydroxyl groups, useful in compositions according to this invention comprise inorganic carriers or organic carriers. Such carriers are either non-calcined or low-temperature calcined. As used herein, a "non-calcined" carrier is a carrier that has not purposely been subjected to calcining treatment, and a "low-

emperature calcined" carrier is carrier that has been calcined at a temperature up to

about 400°C, or about 100°C to about 400°C, or at about 200°C. The calcination time

can be about 1 to about 24 hours. Further, the calcination may be performed in any

atmosphere, for example, in an atmosphere of air or an inert gas such as nitrogen, or

under a vacuum. We have observed that such non-calcined or low-temperature

calcined carriers, e.g., silicas, have an increased concentration of hydrogen bonded

hydroxyl groups and a negligible amount of strained siloxane rings. See also M. E.

Bartram et al., J. Phys. Chem., 1991, Vol. 95, pp. 4453 - 4463.

[0011]  A plurality of carriers can be used as a mixture. A carrier of this invention may

be porous and have a micro pore volume of not less than 0.1 ml/g of silica, or not less

than 0.3 ml/g. A carrier of this invention may have a micro pore volume of about 1.6

ml/g of silica. The average particle diameter of the carrier may be from about 5

micrometers to about 1000 micrometers, or from about 10 micrometers to about 500

micrometers.

[0012]  One silica useful in this invention is porous and has a surface area in the

range of from about 10 m2/g silica to about 1000 m2/g silica, including the range of

about 10 m2/g silica to about 700 m2/g silica, a total pore volume in the range of from

about 0.1 cc/g silica to about 4.0 cc/g silica, and an average particle diameter in the

range of from about 10 micrometers to about 500 micrometers. A silica useful in this

invention can have a surface area in the range of from about 50 m2/g to about 500

m2/g, a pore volume in the range of from abcut 0.5 cc/g to about 3.5 cc/g, and an

average particle diameter in the range of from about 15 micrometers to about 150

micrometers. A useful silica may have a surface area in the range of from about 200

m2/g to about 350 m2/g, a pore volume in the range of from about 1.0 cc/g to about 2.0

cc/g, and an average particle diameter in the range of from about 10 micrometers to

about 110 micrometers.

[0013]  An average pore diameter of a typical porous silicon dioxide carrier useful in

this invention is in the range of from about 10 angstroms to about 1000 angstroms, or

from about 50 angstroms to about 500 angstroms, or from about 175 angstroms to

about 350 angstroms. A typical content of hydroxyl groups in carriers of this invention

is from about 2.5 mmol OH/g silica to about 4.0 mmol OH/g silica, as determined by

titration with triethylaluminum. Most of these active OH groups react readily with

triethylaluminum to produce ethane, and this reaction can be used to quantify the

concentration of active OH groups on a particular silica. A typical content of hydroxyl

 [roups is from about 0.10 mmol OH/g silica to about 10 mmol OH/g silica, or about 1.0

mmol OH/g silica to about 5.0 mmol OH/g silica, or from about 2.5 mmol OH/g silica to

about 4.0 mmol OH/g silica.

[0014]  Example inorganic carriers that may be useful in this invention include

inorganic oxides, magnesium compounds, clay minerals and the like. The inorganic

oxides can comprise silica, alumina, silica-alumina, magnesia, titania, zirconia, and

clays. Example inorganic oxides useful in this invention include, without limitation,

SiO2, Al2O3) MgO, ZrO2, TiO2, B2O3, CaO, ZnO, BaO, ThO2 and double oxides thereof,

e.g. SiO2-Al2O3, SiO2-MgO, SiO2-iO2, SiO2-TiO2-MgO. Example magnesium

compounds useful in this invention include MgCI2, MgCI(OEt) and the like. Example

clay minerals useful in this invention include kaolin, bentonite, kibushi clay, geyloam

clay, allophane, hisingerite, pyrophylite, talc, micas, montmorillonites, vermiculite,

chlorites, palygorskite, kaolinite, nacrite, dickite, halloysite and the like.

[0015]  Example organic carriers that may be useful in this invention include acrylic

polymer, styrene polymer, ethylene polymer, propylene polymer and the like. Example

acrylic polymers that may be useful in this invention include polymers of acrylic

monomers such as acrylonitrile, methyl acrylate, methyl methacrylate, methacrylonitrile

and the like, and copolymers of the monomers and crosslinking polymerizable

compounds having at least two unsaturated bonds. Example styrene polymers that

may be useful in this invention include polymers of styrene monomers such as styrene,

vinyltoluene, ethylvinylbenzene and the like, and copolymers of the monomers and

crosslinking polymerizable compounds having at least two unsaturated bonds. Example

crosslinking polymerizable compound having at least two unsaturated bonds include

divinylbenzene, trivinylbenzene, divinyltoluene, divinylketone, diallyl phthalate, diallyl

maleate, N,N'-methylenebisacrylamide, ethylene glycol dimethacrylate, polyethylene

glycol dimethacrylate and the like.

[0016]  Organic carrier useful in this invention has at least one polar functional group.

Examples of suitable polar functional groups include primary amino group, secondary

amino group, imino group, amide group, imide group, hydrazide.group, amidino group,

hydroxyl group, hydroperoxy-group, carboxyl group, formyl group, methyloxycarbonyl

group, carbamoyl group, sulfo group, sulfino group, sulfeno group, thiol group,

thiocarboxyl group, thioformyl group, pyrrolyl group, imidazolyl group, piperidyl group,

indazolyl group and carbazolyl group. When the organic carrier originally has at least

one polar functional group, the organic carrier can be used as it is. One or more kinds

of polar functional groups can also be introduced by subjecting the organic carrier as a matrix to a suitable chemical treatment. The chemical treatment may be any method capable of introducing one or more polar functional groups into the organic carrier. For example, it may be a reaction between acrylic polymer and polyalkylenepolyamine such as ethylenediamine, propanediamine, diethylenetriamine, tetraethylenepentamine, dipropylenetriamine or the like. As the specific method of such a reaction, for example, there is a method of treating an acrylic polymer (e.g. polyacrylonitrile) in a slurry state in a mixed solution of ethylenediamine and water at 100°C or more, for example from 120°C to 150°C. The amount of polar functional group per unit gram in the organic carrier having a polar functional group may be from 0.01 to 50 mmol/g, or from 0.1 to 20 mmol/g.

Orqanoaluminum Compounds

[0017]  Organoaluminum compounds useful in this invention can comprise AIRn(XR1)(3-n) wherein Al is aluminum; each R is hydrogen or a hydrocarbyl group having up to about 20 carbon atoms, and each R may be the same as, or different from, any other R; for each XR1, X is a hetero atom and R1 is an organic group bonded to the Al through the hetero atom and having up to about 20 carbon atoms; each XR1 may be the same as, or different from, any other XR1; and n is 1, 2, or 3. Each R can be a straight-chain or branched alkyl group. Non-limiting examples of R include alkyl groups having from 1 to about 10 carbon atoms such as methyl, ethyl, n-propyl, isopropyl, n-butyl, isobutyl, n-pentyl, neopentyl and the like.

[0018]  Non-limiting examples of AIRn(XR1)(3.n) useful in this invention include triethylaluminum, triisobutylaluminum, trimethylaluminum, trioctytaluminum, diisobutylaluminum hydride, diethylaluminum hydride, dimethylaluminum hydride, (2,6-di-tert-butyl-4-methylphenoxy)diisobutyfaluminum, bis(2,6-di-tert-butyl-4-methylphenoxy)isobutylaluminum, (2,6-di-tert-butyl-4-methylphenoxy)diethylaluminum, bis(2,6-di-tert-butyl-4-methylphenoxy)ethylaluminum, (2,6-di-tert-butyl-4-methylphenoxy)dimethylaluminum, or bis(2,6-di-tert-butyl-4-methylphenoxy)methylaluminum, (pentafluorophenoxide)dimethylaluminum, bis(pentafluorophenoxide)methylaluminum, (pentafluorophenoxide)diethylaluminum, bis(pentafluorophenoxide)ethylaluminum, and mixtures thereof. Examples of hetero

atoms include nitrogen atom, oxygen atom, phosphorous atom, sulfur atom and the

like.

[0019]  Organoaluminum compounds of this invention can be prepared by any

suitable method, including currently known methods, as will be familiar to those skilled

in the art, or methods that may come to be known.

Lewis Bases

[0020]  Lewis base can comprise at least one oxygen or one nitrogen donor, or any

mixture thereof. Lewis base with oxygen donor includes ethers R22O and alcohols

R3OH or any mixture thereof, wherein R2 in each occurrence is hydrocarbyl group

having up to about 20 carbon atoms, and each R2 may be the same as, or different

from, any other R2, and wherein R3 in each occurrence is hydrocarbyl group having up

to about 20 carbon atoms, and each R3 may be the same as, or different from, any

other R3. R2 and R3 can comprise one or more electron withdrawing groups such as F

or CI. For example, Lewis base with oxygen donor can comprise a variety of ethers

and alcohols, including, but not limited to t-butylethylether, di-t-butylether,

tetrahydrofuran, 2,6-difluorophenol, 4-fluorophenol, pentafluorophenol. Lewis base with

nitrogen donor includes primary amine NH2R4, secondary amine NHR42, or tertiary

amine NR43, or any mixture thereof, wherein R4 in each occurrence is hydrogen or

hydrocarbyl group having up to about 20 carbon atoms, and each R4 may be the same

as, or different from, any other R4. For example, Lewis base with nitrogen donor can

comprise a variety of amines, including, but not limited to, NMe3, NEt3, NMe2Ph,

NMe2(CH2Ph), NEt2Ph, NEt2(CH2Ph), or Lewis base can comprise one or more long

chain amines such as NMe(CpH2p+1)(CmH2m+1), NMe2(CPH2P+1), NEt(CpH2p+1)(CmH2m+1),

or NEt2(CpH2p+1), wherein p and m are selected independently from an integer from

about 3 to about 20. Examples of long chain amines of the formula

NMe(CpH2p+1)(CmH2m+1) include, but are not limited to, compounds such as

NMe(C16H33)2, NMe(C17H35)2, NMe(C18H37)2, NMe(C16H33)(C17H35),

NMe(C16H33)(C18H37), NMe(C17H35)(C18H37), and the like. For example, NMe(C16H33)2

is typically the major species in a commercial long chain amine composition that usually

comprises a mixture of several amines. Lewis base may comprise NMe2Ph,

NMe2(CH2Ph), NEt2Ph, NEt2(CH2Ph), NMe(C16H33)2. R4 can comprise one or more

electron withdrawing groups such as F or CI, for example, N-isopropyl-4-fluoroaniline.

Bronsted Acids

[0021]  Bronsted acid, i.e., a compound capable of donating a proton, useful in this invention can comprise R5OH, wherein R5 is an organic compound containing at least one electron withdrawing group. The Bronsted acid can be 2,6-difluorophenol, pentafluorophenol, 4-fluorophenol, or any phenol that is acidic enough to react with any aluminum alkyl group on the organoaluminum compound.

Preparation of Compositions of this Invention

[0022]  Activator compositions according to this invention can be derived from at least

(a) compound derived from at least (i) carrier having at least one pair of hydrogen

bonded hydroxyl groups, (ii) organoaluminum compound, and (iii) Lewis base, and (b)

.Bronsted acid. The carrier can be combined with the organoaluminum compound to

form first product; at least a portion of the first product can be combined with the Lewis

base to form a second product; and at least a portion of the second product can be

combined with the Bronsted acid in amounts sufficient and under condition sufficient to

form a Bronsted acidic activator. When the compound is derived from carrier,

organoaluminum compound, and Lewis base, the organoaluminum compound can be

added in stoichiometric excess, e.g., more than a 1:2 ratio of Al to active OH groups on

the carrier, to form a chelating aluminum structure. The Lewis base can remove most

of the stoichiometric excess organoaluminum from the carrier surface. The Lewis base

and the organoaluminum can then stay in the reaction media, and can be removed by

filtration and wash. The resulting material thus has a near maximum chelating

aluminum content.

[0023]  The organoaluminum compound can be combined with Lewis base to form

first product, at least a portion of the first product can be combined with the carrier to

form second product, and at least a portion of the second product can be combined

with the Bronsted acid in amounts sufficient and under condition sufficient to form the

Bronsted acidic activator.

[0024]  This invention provides that the carrier having at least one pair of hydrogen

bonded hydroxyl groups, the organoaluminum compound, and the Lewis base can be

combined such that the resulting product has a ratio of (mmol SiO on the carrier)/(g

carrier) to (mmol aluminum)/(g carrier) from about 1.80:1 to about 2.20:1, or about

1.85:1 to about 2.05:1, or about 2:1. The SiO's are derived from SiOH groups that exist

on the carrier prior to the combining.

[0025]  The combining can be conducted in an inert gas atmosphere; at a temperature

from about -80°C to about 200°C, or from about 0°C to about 120°C; the combining

time can be from about 1 minute to about 36 hours, or from about 10 minutes to about

24 hours. Solvent used for preparing activator composition can comprise aliphatic

solvent or aromatic solvent, either of which is inert to the carrier, the organoaluminum  —

compound, the Lewis base, and the Bronsted acid. Example treatments after

completion of the combining operation include filtration of supernatant, followed by

washing with inert solvent and evaporation of solvent under reduced pressure or in inert

gas flow, but these treatments are not required. Resulting activator composition can be

used for polymerization in any suitable state, including fluid, dry, or semi-dry powder,

and may be used for polymerization in the state of being suspended in inert solvent.

The combining of carrier having at least one pair of hydrogen bonded hydroxyl groups

with organoaluminum compound and Lewis base can be conducted at ambient

temperature and at a combining time of from about 15 minutes to about 48 hours, or

from about 15 minutes to about 6 hours; the resulting combination can be used as is or

subsequently heated to a temperature of about 40°C to about 120°C. Alternatively, the

combining of carrier having at least one pair of hydrogen bonded hydroxy! groups with

organoaluminum compound and Lewis base can be conducted at a temperature of from

about 40°C to about 120°C at a combining time of from about 15 minutes to about 6

hours. At least a portion of resulting product is combined with Bronsted acid.

[0026]  The amount of aluminum atoms in the product, e.g., solid component,

obtained by combining carrier having at least one pair of hydrogen bonded hydroxyl

groups, organoaluminum compound, and Lewis base can be not less than about 0.1

mmol aluminum atom, or not less than about 1 mmol aluminum atom, in 1 g of the solid

component in the dry state. The amount cf aluminum atoms in the product is

determined by the content of hydroxyl groups on the carrier that are capable of reacting

with the organoaluminum compound. For example, hydroxyl groups either under the

surface or in relatively small pores of the carrier may not be capable of reacting with the

organoaluminum compound; additionally, the bulkiness of the organoaluminum

compound can interfere with the ability of certain hydroxyl groups to react with the

organoaluminum compound. See, e.g., Example 2-1-3.

Catalysts for olefin polymerization

[0027]  Activator compositions of this invention are useful in catalysts for olefin polymerization.  Activator composition according to this invention and transition metal component may each be added independently, yet substantially simultaneously, to monomer to catalyze polymerization. Activator composition and transition metal component may be combined to form product and at least a portion ofproduct may be added to monomer to catalyze polymerization. The active proton ratio of activator composition to transition metal atom of transition metal component may be 0.1 to 4, or 0.5 to 2, or almost 1.

[0028]  Activator composition is suitable for activating transition metal component by Bronsted acidity, i.e., by protonating alkylated transition metal component. Activator composition is also suitable for activating transition metal component by Lewis acidity, i.e., by accepting at least one electron pair from transition metal component. The amount of activator composition combined with transition metal component may be sufficient to allow activation of transition metal component predominantly by Bronsted acidity; e.g., 30% or more, 70% or more, or 90% or more of activation may occur due to Bronsted acidity. The amount of activator composition combined with transition metal component may be sufficient to allow activation of transition metal component substantially by Bronsted acidity, e.g., 95% or more, or 98% or more of activation may occur due to Bronsted acidity. Activator composition may be combined with transition metal component either before combining with monomer or while simultaneously combining with monomer. Given a known activator composition and a known transition metal component, one skilled in the art can determine the amount of the activator composition to combine with transition metal component to allow activation predominantly or substantially by Bronsted acidity.

Catalysts for olefin polymerization - Transition metal component

[0029] Transition metal component can comprise any alkylated transition metal component having olefin polymerization potential. For example, without limitation, transition metal component can comprise one or more metallocene transition metal

components.

[0030]  Transition metal component can comprise alkylated catalyst precursor

MLa Rq-a (wherein M represents transition metal atom of the 4th Group or Lanthanide

Series of the Periodic Table of Elements (1993, IUPAC), and examples thereof include

transition metals of the 4th Group of the Periodic Table, such as titanium atom,

zirconium atom and hafnium atom and transition metals of the Lanthanide Series, such

as samarium; L represents group having cyclopentadienyl skeleton or group having at

least one hetero atom, at least one L being group having cyclopentadienyl skeleton,

and a plurality of L may be the same or different and may be crosslinked to each other;

R represents hydrocarbon group having 1 to about 20 carbon atoms; "a" represents a

numeral satisfying the expression 0
atom M).

[0031]  In L in transition metal component, group having cyclopentadienyl skeleton

can comprise, for example, cyclopentadienyl group, substituted cyclopentadienyl group

or polycyclic group having cyclopentadienyl skeleton. Example substituted

cyclopentadienyl groups include hydrocarbon group having 1 to about 20 carbon atoms,

halogenated hydrocarbon group having 1 to about 20 carbon atoms, silyl group having

1 to about 20 carbon atoms and the like. Silyl group according to this invention can

include SiMe3 and the like. Examples of polycyclic group having cyclopentadienyl

skeleton include indenyl group, fluorenyl group and the like. Examples of hetero atom

of the group having at least one hetero atom include nitrogen atom, oxygen atom,

phosphorous atom, sulfur atom and the like.

[0032]  Example substituted cyclopentadienyl groups include methylcyclopentadienyl

group, ethylcyclopentadienyl group, n-propylcyclopentadienyl group, n-

butylcyclopentadienyl group, isopropylcyclopentadieny! group, isobutylcyclopentadienyl

group, sec-butylcyclopentadienyl group, tertbutylcycfopentadienyl group, 1,2-

dimethylcyclopentadienyl group, 1,3-dimethylcyclopentadienyl group, 1,2,3-

trimethylcyclopentadienyl group, 1,2,4-trimethylcyclopentadienyl group,

tetramethylcyclopentadienyl group, pentamethylcyclopentadienyl group and the like.

[0033]  Example polycyclic groups having cyclopentadienyl group include indenyl

group, 4,5,6,7-tetrahydroindenyl group, fluorenyl group and the like.

[0034]  Example groups having at least one hetero atom include methylamino group,

tert-butylamino group, benzylamino group, methoxy group, tert-butoxy group, phenoxy

group, pyrrolyl group, thiomethoxy group and the like.

|P035]  One or more groups having cyclopentadienyl skeleton, or one or more group having cyclopentadienyl skeleton and one or more group having at least one hetero atom, may be crosslinked with (i) alkylene group such as ethylene, propylene and the like; (ii) substituted alkylene group such as isopropylidene, diphenylmethylene and the like; or (iii) silylene group or substituted silylene group such as dimethylsilylene group, diphenylsilylene group, methylsilylsilylene group and the like. [0036]  R in transition metal component comprises hydrogen or hydrocarbon group having 1 to about 20 carbon atoms. Examples of R include alkyl group having 1 to about 20 carbon atoms such as methyl group, ethyl group, n-propyl group, isopropyl group, n-butyl group, benzyl group and the like.

[0037]  Examples of transition metal component MLa Rq-a, wherein M comprises zirconium, include bis(cyclopentadieny!)zirconiumdimethyl, bis(methylcyclopentadienyl)zirconiumdimethyl,

bis(pentamethylcyclopentadienyl)zirconiumdimethyl, bis(indenyl)zirconiumdimethyl, bis(4,5,6,7-tetrahydroindenyl)zirconiumdimethyl, bis(fluorenyl)zirconiumdimethyl, ethylenebis(indenyl)zirconiumdimethyl, dimethylsilylene(cyclopentadienylfIuorenyl)zirconiumdimethyl, diphenylsilylenebis(indeny!)zirconiumdirnethyl,

cyclopentadienyldimethyiaminozirconiumdimethyl, cyclopentadienylphenoxyzirconium dimethyl, dimethyl(tert-butyiamino)(tetramethylcyclopentadienyl) silanezirconiumdimethyl, isopropylidene(cyclopentadienyl)(3-tert-butyl-5-methyl-2-phenoxy)zirconiumdimethyi, dimethylsiiy!ene(tetramethylcyclopentadienyl)(3-tertbutyl-5-methyl-2-phenoxy) zirconiumdimethyl and the like.

[0038]  Additional exemplary transition metal components MLa Rq.a include components wherein zirconium is replaced with titanium or hafnium in the above zirconium components.

[0039]  Other alkylated catalyst precursors useful in this invention are: rac-dimethylsilylbis(2-methyl-4-phenyl-indenyl)zirconium dimethyl; rac-dimethylsilylbis-(2-methyl-1-indenyl) zirconium dimethyl; rac-dimethylsilylbis(2-methyl-4,5-benzoindenyi) zirconium dimethyl; rac-ethylenebis(tetrahydroindenyl)zirconium dimethyl, and rac-ethylenebis(indenyl) zirconium dimethyl. Alkylated catalyst precursor can be generated in-situ through reaction of alkylation agent with the halogenated version of the catalyst precursor. For example, bis(cyclopentadienyl)zirconium

dichloride can be treated with triisobutylaluminum (TIBA) and then combined with activator composition.

Polymerization Using Activator Compositions of this Invention

[0040]  When using activator compositions of the present invention in polymerization, any olefin or dioelfin having 2 to 20 carbon atoms can be used as a monomer for polymerization. Specific examples thereof include ethylene, propylene, butene-1, pentene-1, hexene-1, heptene-1, octene-1, nonene-1, decene-1, hexadecene-1, eicocene-1, 4-methylpentene-1, 5-methyl-2-pentene-1, vinylcyclohexane, styrene, dicyclopentadiene, norbornene, 5-ethylidene-2-norbomene and the like, but are not limited thereto. In the present invention, copolymerization can be conducted using two or more monomers, simultaneously. Specific examples of the monomers constituting the copolymer include ethylene/an a olefin such as ethylene/propylene, ethylene/butene-1, ethylene/hexene-1, ethylene/propylene/butene-1, ethylene/propylene/5-ethylidene-2-norbornene and the like, propylene/butene-1, and the like, but are not limited thereto.

[0041]  The polymerization method is not limited, and both liquid phase polymerization method and gas phase polymerization method can be used. Examples of solvent used for liquid phase polymerization include aliphatic hydrocarbons such as butane, pentane, heptane, octane and the like; aromatic hydrocarbons such as benzene, toluene and the like; and hydrocarbon halides such as methylene chloride and the like. It is also possible to use at least a portion of the olefin to be polymerized as a solvent. The polymerization can be conducted in a batch-wise, semibatch-wise or continuous manner, and polymerization may be conducted in two or more stages which differ in reaction conditions. The polymerization temperature can be from about -50°C to about 200°C, or from 0°C to about 100°C. The polymerization pressure can be from atmospheric pressure to about 100 kg/cm2, or from atmospheric pressure to about 50 kg/cm2. Appropriate polymerization time can be determined by means known to those skilled in the art according to the desired olefin polymer and reaction apparatus, and is typically within the range from about 1 minute to about 20 hours. In the present invention, a chain transfer agent such as hydrogen may be added to adjust the molecular weight of olefin polymer to be obtained in polymerization.

 [0042]  Organoaluminum compound can be added during polymerization to remove impurities, such as water. Organoaluminum compound useful herein can comprise a variety of organoaluminum compounds, including at least one currently known organoaluminum compound, for example, organoaluminum compound R6C AIY3-c (wherein R6 represents a hydrocarbon group having 1 to about 20 carbon atoms; Y represents hydrogen atom and/or halogen atoms; and "c" represents an integer of 0 to 3). Specific examples of R6 include methyl group, ethyl group, n-propyl group, n-butyl group, isobutyl group, n-hexyl group and the like. Specific examples of the halogen atom for Y include fluorine atom, chlorine atom, bromine atom and iodine atom. Specific examples of the organoaluminum compound Rsc AIY3.C include trialkylaluminums such as trimethylaluminum, triethylaluminum, tri-n-propylaluminum, trisobutylaluminum, tri-n-hexylaluminum and the like; dialkylaluminum chloride such as dimethylaluminum chloride, diethylaluminum chloride, di-n-propylafuminum chloride, diisobutylaluminum chloride, di-n-hexylaluminum chloride and the like; alkylaluminum dichlorides such as methylaluminumdichloride, ethylaluminum dichloride, n-propylaluminum dichloride, isobutylaluminum dichloride, n-hexylaluminum dichloride and the like; and dialkylaluminum hydrides such as dimethylaluminum hydride, diethylaluminum hydride, di-n-propylaluminum hydride, diisobutylaluminum hydride, di-n-hexyla!uminum hydride and the like.

EXAMPLES

[0043]  The following examples are illustrative of the principles of this invention. It is understood that this invention is not limited to any one specific embodiment exemplified herein, whether in the examples or the remainder of this patent application.

[0044]  EXAMPLE 1 - Structures of Hydroxy! Groups on Silica [0045]  This example compares the differences of silica calcined at low ( 400°C) temperatures. Three raw silica (Grace 952) samples, each containing about 800g in a steel beaker, were heated in an oven for 4 hours at 150°C, 200°C, and 600°C, respectively. Subsequently, each sample was allowed to cool and was maintained at 100°C before being transferred into a drybox under nitrogen protection. Each of the three samples was then analyzed by FT-IR spectroscopy. Their proton-stretching frequency regions are shown in Figure 1.

6046]  Si-OH species on silica surface are mainly in isolated (C) and hydrogen bonded (D) forms, which can be identified by infrared (IR) spectroscopy.

(Formula Removed)

(IR frequency assignment by Lenza and Vasconcelos, Materials Research, 4 (2001) 189)

[0047]  Figure 1 shows the IR spectra of silica (Grace 952) pretreated at 150°C, 200°C, and 600°C, respectively, in the proton-stretching frequency region. It can be seen that the two silica samples pretreated at 150°C and 200°C, respectively, contain significantly more hydrogen bonded hydroxyl pairs than the silica sample pretreated at 600°C. Coordinated molecular water was also observed for the two silica samples pretreated at lower temperatures, showing as a broad peak at 3540 cm"1 (also assigned by Lenza and Vasconcelos, Materials Research, 4 (2001) 189). To avoid the influence of aluminoxane formed by the reaction of organoaluminum compound with the coordinated water, the silica sample containing less coordinated water, i.e., the silica pretreated at 200°C, was used for studies.  Schrijnemakers and co-workers have quantified the amounts of isolated (C) and hydrogen bonded (D) hydroxyl groups on different temperature calcined silica samples (Phys. Chem. Chem. Phys, 1 (1999) 2569, where the isolated and hydrogen bonded hydroxyl groups are called free and bridged hydroxyl groups, respectively). For example, a silica sample pretreated at 473°C contains a C:D ratio of 1.0:3.7, the same silica pretreated at 573°C contains a C:D ratio of 2.6:1.5, and the same silica pretreated at 973°C contains a C:D ratio of 1.05:0.05. The conclusion from experimental results is that in silica calcined at 
EXAMPLE 2 - The Construction of Chelating Aluminum Centers Using the Hydrogen Bonded Hydroxyl Groups on Carrier as the Chelating Agent [0048]  Non-chelating anion containing a boron or aluminum center in a catalytic ion-pair has been found to be unstable and to cause deactivation either in a solution phase (e.g., Marks et al, Organometallics, 19 (2000) 1625) or on silica surface (e.g., Basset et

J. Am. Chem. Soc, 128 (2006) 9361). This Example 2 shows how to maximize the amount of chelating aluminum centers on the silica surface by using Lewis Base (e.g., a tertiary amine) to treat an organoaluminum treated, low temperature calcined silica where a majority of hydroxyl groups are in hydrogen bonded form. The resulting product can be used as the precursor of a chelating aluminate anion in a catalyst ion-pair to construct a much more stable silica supported Bronsted acidic activator system.

2-1. Determination of TEA Reactive OH Content on 200°C Calcined Silica and Measurement of AI-Et:AI Ratio on TEA Treated Silica to Quantify Chelating Aluminum Content

[0049]  The organoaluminum compound, e.g., AIEt3, can react with a pair of hydrogen bonded hydroxyl groups on the carrier surface and lose two of its three ethyl groups, resulting in formation of a chelating aluminum structure containing only one ethyl group on the aluminum. Theoretically, matching one equivalent of organoaluminum compound to two equivalents of hydrogen bonded hydroxyl groups should result in all aluminum atoms being in chelating form. However, silica calcined at 150-200°C still contains a significant amount of isolated OH groups that consume an equal mole of the organoaluminum compound.  To ensure no unreacted OH groups are left on the surface, a stoichiometric excess charge greater than a 1:2 ratio of AI:OH is required. Therefore, with the stoichiometric excess organoaluminum compound treatment, instead of every pair of hydrogen bonded hydroxyl groups sharing one aluminum center to form a di-substituted (or chelating) organoaluminum compound derivative, some pairs of the hydrogen bonded hydroxyl groups can each react with two organoaluminum compound, e.g., AIEt.3, to form two mono-substituted organoaluminum compound derivatives, i.e., losing only one ethyl group for each AIEt3. The ratio of AI-Et:AI on the carrier surface is therefore increased to become significantly greater than 1:1. The AI-Et:AI ratio can thus be considered as a gauge to measure aluminum atoms in chelating form, i.e., the closer to 1:1 the AI-Et:AI ratio, the more aluminum atoms in chelating form.

2-1 -1. Preparation of Excess TEA Treated Silica
