Repository: anandvc/allindianpatents

File: patents/279864-composite-steel-hybrid-mast-for-rotorcraft.html
Indian Patents. 279864:COMPOSITE-STEEL HYBRID MAST FOR ROTORCRAFT

Indian Patents

Recently Granted Patents

  Recently Published Patents

Title of Invention	COMPOSITE-STEEL HYBRID MAST FOR ROTORCRAFT

Abstract	A composite-steel hybrid mast for a rotorcraft includes a tabular, steel portion having an internal surface defining a space therein and a composite portion disposed within the space defined by the internal surface of the steel portion and held in a fixed spatial relationship with respect to the internal surface of the steel portion.	

Full Text	COMPOSITE-STEEL HYBRID MAST FOR ROTORCRAFT

Technical Field

The present invention relates to masts for rotorcraft.

Description of the Prior Art

Traditional rotorcraft masts are fabricated from a steel forging, which typically

comprises 4340 steel, 9310 low-alloy steel, or nitriding steel, such as nitralloy steel.

All interfacing features are machined on the outside surface of the mast. These

include splines for engaging with a planetary carrier in the rotorcraft's gearbox and a

trunion of the rotor hub, bearing raceways, spinner support, etc.

For example, as shown in Figure 1, a conventional steel mast 101 for

rotorcraft (not shown) comprises an elongated tubular structure having an external

wall 103 made of steel. Mast 101 typically includes one or more end fittings 105 and

107 that allow mast 101 to be connected to the transmission, the rotor hub, and

other components of the rotorcraft (not shown).

A major section of the mast is exposed to the environment with minimum

protection outside of the gearbox. This section is critically loaded while beihg

susceptible to various kinds of damaging elements, such as debris blasts, sand

blasts, chemical corrosion, and handling damage. All of these damaging elements

may result in dangerous cracking on the mast surface. Because conventional masts

are mission critical parts with no redundant or "fail-safe" structures, the failure of a

mast may very likely result in the loss of lives and property.

Although great strides have been made in the area of rotorcraft masts,

significant shortcomings remain.

Brief Description of the Drawings

The novel features believed characteristic of the invention are set forth in the

appended claims. However, the invention itself, as well as a preferred mode of use,

and further objectives and advantages thereof, will best be understood by reference

to the following detailed description when read in conjunction with the accompanying

drawings, in which the leftmost significant digit(s) in the reference numerals

denote(s) the first figure in which the respective reference numerals appear, wherein:

Figure 1 is a longitudinal, cross-sectional view of a conventional steel mast for

a rotorcraft;

Figure 2 is a longitudinal, cross-sectional view of an illustrative embodiment of

a composite-steel hybrid mast for a rotorcraft;

Figures 3-7 depict one particular, illustrative embodiment of a method for

making the composite-steel hybrid masts of Figure 2 or Figure 8; and

Figure 8 is a longitudinal, cross-sectional view of an illustrative embodiment of

a composite-steel hybrid mast for a rotorcraft, alternative to the embodiment of

Figure 2.

While the invention is susceptible to various modifications and alternative

forms, specific embodiments thereof have been shown by way of example in the

drawings and are herein described in detail. It should be understood, however, that

the description herein of specific embodiments is not intended to limit the invention to

the particular forms disclosed, but on the contrary, the intention is to cover all

modifications, equivalents, and alternatives falling within the spirit and scope of the

invention as defined by the appended claims.

Description of the Preferred Embodiment

Illustrative embodiments of the invention are described below. In the interest

of clarity, not all features of an actual implementation are described in this

specification. It will of course be appreciated that in the development of any such

actual embodiment, numerous implementation-specific decisions must be made to

achieve the developer's specific goals, such as compliance with system-related and

business-related constraints, which will vary from one implementation to another.

Moreover, it will be appreciated that such a development effort might be complex

and time-consuming but would nevertheless be a routine undertaking for those of

ordinary skill in the art having the benefit of this disclosure.

A composite-steel hybrid mast for a rotorcraft includes a tubular, steel portion

having an internal surface defining a space therein and a composite portion disposed

within the space defined by the internal surface of the steel portion and affixed to the

internal surface of the steel portion.

A method for making a composite-steel hybrid mast for a rotorcraft includes

providing a tubular, steel portion comprising an internal surface defining a space

therein; preparing a composite portion comprising a fiber-reinforced, polymeric,

composite material on an expandable mandrel; and placing the expandable mandrel,

with the composite portion thereon, into the space defined by the internal surface of

the steel portion. The method further includes expanding the expandable mandrel,

curing the composite portion, unexpanding the expandable mandrel, and removing

the expandable mandrel from the composite portion.

Referring now to Figure 2 in the drawings, a preferred embodiment of a

composite-steel hybrid mast 201 for a rotorcraft is illustrated. Mast 201 is an

elongated coaxial, tubular structure having an external, steel portion 203. Steel

portion 203 of mast 201 includes one or more end fittings 205 and 207 that allow

mast 201 to be connected to the transmission, the rotor hub, and other components

of a rotorcraft (not shown).

In a preferred embodiment, steel portion 203 of mast 201 maintains the same

external features, external shape, and external dimensions of a conventional steel

mast, such as mast 101 (shown in Figure 1). However, mast 201 includes an interior

composite portion 209 that is made of a fiber-reinforced, polymeric, composite

material, such as a carbon-reinforced epoxy material, a fiberglass-reinforced, epoxy

material, or the like. Composite portion 209 is disposed within a space 211 defined

by steel portion 203 and affixed to an internal surface 213 of external wall 203.

Preferably, composite portion 209 is adhesively bonded to internal surface 213 of

steel portion 203. Internal surface 213 may include features, such as grooves or

slots, such as grooves 301 of Figure 3, and/or surface treatments, which improve

adhesive bonding and load transfer between steel portion 203 and composite portion

209, as is described in greater detail herein.

Still referring to Figure 2, composite portion 209 allows the thickness of

selected portions of steel portion 203 to be reduced over conventional, all-steel

masts, such as mast 101, thereby reducing the overall weight of mast 201.

Specifically, composite portion 209 allows a thickness of a wall 215 of steel portion

203 to be reduced, as compared to corresponding portions of conventional, all-steel

masts, such as mast 101, in areas adjacent composite portion 209. Mast 201

supports torque, thrust, shear, and bending moments.

Interior composite portion 209 may be formed of a fiber-reinforced, composite

material fabricated with any process, including, for example, tape-placement; fiber-

placement; filament-winding; braiding and resin transfer molding (RTM), hand layup,

or the like.

Figures 3-5 depict one particular, preferred embodiment of a method for

making a composite-steel hybrid mast, such as mast 201. Referring in particular to

Figure 3, a fiber preform 302 of interior composite portion 209 is formed by braiding

dry reinforcing fibers around an unexpanded but expandable mandrel 303. In one

embodiment, expandable mandrel 303 comprises an elastomeric material configured

as a "balloon," such that the elastomeric material defines an internal cavity into which

a fluid can be introduced under pressure to inflate expandable mandrel 303.

Preferably, however, expandable mandrel 303 is a segmented, metallic, expandable

mandrel. It is preferable, but not required, that mandrel 303 have controlled external

dimensions. Resin, such as an epoxy resin, is dispersed in fiber preform 302, such

as by soaking fiber preform 302 in the resin.

Referring now to Figure 4, expandable mandrel 303, with fiber preform 302

disposed thereon, is then inserted into steel portion 203 of mast 201. As shown in

Figure 5, expandable mandrel 303 is then expanded toward internal surface 213 of

steel portion 203. In one embodiment, expandable mandrel 303 is expanded by

introducing a gas, such as air, nitrogen, or the like, into an internal cavity defined by

expandable mandrel 303 via a port 305. In another embodiment, expandable

mandrel 303 is expanded by mechanically actuating segments of expandable

mandrel 303 toward internal surface 213 of steel portion 203. Steel portion 203, fiber

preform 302, and mandrel 303 are placed in a resin transfer molding tool 501,

represented by a phantom line in Figure 5, as is known in the art. Resin, such as

epoxy resin, is introduced into fiber preform 302 while fiber preform is under vacuum

to efficiently transfer resin into fiber preform 302 and to remove gases in fiber

preform 302. Resin and fiber preform 302 forms interior composite portion 209.

Steel portion 203 and composite portion 209 are then heated to cure the resin of

composite portion 209 while composite portion 209 is in contact with internal surface

213 of steel portion 201 to form a rigid composite portion 209 and adhesively bond

composite portion 209 to internal surface 213 of steel portion 201. Preferably, the

curing operation occurs under vacuum.

It should be noted that the present invention contemplates forming composite

portion 209 by methods other than resin transfer molding. For example, reinforcing

fibers that are impregnated with resin, known as a composite "prepreg" material, may

be placed or "laid-up" on expandable mandrel 303.

It will be appreciated that specialized tools, such as an autoclave, an oven, a

gas compressor, a vacuum pump, one or more material handling tools, or the like

may be used to facilitate the operation and to complete the curing process. It should

also be noted that thermal residual stresses due to the difference in the coefficients

of thermal expansion between composite portion 209 and steel portion 203 at the

interface between composite portion 209 and inner surface 213 of steel portion 203

and caused by the curing process are always in compression, which inhibits or

prevents composite portion 209 from inadvertently becoming dislodged from steel

portion 203. Because composite portion 209 is cured at elevated temperatures and

steel portion 203 has a larger coefficient of thermal expansion than composite

portion 209, steel portion 203 is in compression about composite portion 209 when

at operational temperatures, which are lower than the curing temperatures. In some

embodiments, the residual compressive stresses are sufficient to maintain a fixed

spatial relationship between composite portion 209 and inner surface 213 of steel

portion 203. In other embodiments, however, composite portion 209 is bonded to

inner surface 213 of steel portion 203, for example, by bonding of the resin of

composite portion 209 to inner surface 213 or by bonding via additional adhesive

material, as is discussed in greater detail herein.

In one particular embodiment, however, at least one ply of adhesive film is

added to at least a portion of the interface 213 of composite portion 209 and steel

portion 203 to enhance the synergy of these two elements of mast 201. Before

interior composite portion 209 and mandrel 303 are inserted into steel portion 203,

internal surface 213 of steel portion 203 may be selectively treated by suitable

processes, such as chemical processes, mechanical processes, thermal processes,

and/or combinations thereof, to improve the adhesive bonding and load transfer

between interior composite portion 209 and exterior steel portion 203. One example

of a chemical process is the preparation of surface 213 of steel portion 203 with a

chemical agent, such as phosphate fluoride; the application of an adhesive primer;

and the "tackification" of adhesive film onto surface 213. For the purposes of this

disclosure, the term "tackification" means lightly sticking the adhesive film onto inner

surface 213 of steel portion 203. One example of a mechanical process is the

machining of shallow slots or grooves, such as grooves 301, 307, and/or 309 in

internal surface 213 of steel portion 203, as shown in Figure 3. It should be noted

that grooves 301, 307, and 309 are merely examples of such grooves that can be

defined by internal surface 213 of steel portion 203 and that other groove shapes

and geometries exist. Moreover, it should be noted that grooves or slots, such as

grooves 301,307, and/or 309, of steel portion 203 are not required.

After mast 201 is cured, mandrel 303 is unexpanded or collapsed, as shown

in Figure 6 and removed, as shown in Figure 7. In one embodiment, mandrel 303 is

unexpanded or collapsed by withdrawing the fluid, for example, a gas such as air or

nitrogen, from within mandrel 303. Surfaces of mast 201 and/or mandrel 303 are

cleaned, as desired.

Referring to the embodiment of Figure 2, end surfaces 217 and 219 of

composite portion 209 are tapered. Alternatively, as shown in Figure 8, end surfaces

217 and 219 are filleted, exhibiting a radius R1 or R2, respectively. If filleted or

tapered surfaces 217 and 219 are not produced by expandable mandrel 303 and

"molded in," filleted or tapered surfaces 217 and 219 are machined at ends of

composite portion 209, if desired. Generally, filleted or tapered surfaces 217 and

219 minimize the interface shear stress caused by torque transition from steel

portion 203 into composite portion 209 and from composite portion 209 into steel

portion 203 and provide a smooth torque transition. The interface shear stress

outside the transition zones is zero, except in the area where the wall thickness of

steel portion 303 or composite portion 209 changes, according to the linear theory of

strength of materials. The optimal dimension of filleted or tapered surfaces 217 and

219 is implementation specific and preferably tailored through stress analysis. It

should be noted, however, that filleted or tapered surfaces, such as surfaces 217

and 219, of composite portion 209 are not required in every embodiment.

The thicknesses and diameters of steel portion 203 and composite portion

209 can be tailored to have the torsional stiffnesses and bending stiffnesses to meet

selected dynamics requirements. In one particular embodiment, both composite

portion 209 and steel portion 203 carry at least one of lift, thrust, torsion, and

bending loads, such that hybrid mast 201 as a whole meets the structural design

criteria for static and fatigue. The load distribution among composite portion 209 and

steel portion 203 is determined by the respective wall thicknesses and diameters.

For example, mast 201 can be designed such that composite portion 209 alone is

capable of carrying design limit load which is the maximum obtainable load under a

normal operating condition. Therefore, an unexpected crack growth or propagation

in steel portion 203 will not propagate into composite portion 209 immediately, thus

preventing catastrophic failure. This is a 'fail-safe' feature of steel-composite hybrid

mast. This makes mast 201 more reliable and durable than traditional steel masts.

Because steel portion 203 is exposed to hostile environments and to most sources of

damage, it is likely that any undesirable cracks or other damage will initiate in steel

portion 203.

Composite-steel hybrid masts provide dual load paths for any type of

rotorcraft, including helicopters and tiltrotor aircraft, both manned and unmanned.

Composite-steel hybrid masts allow for optimization of the hybrid design for

maximum structural integrity with minimum weight.

The composite-steel hybrid mast has significant advantages, including: (1) the

dual load paths, i.e., composite and steel, make the rotor mast more reliable and

more durable as opposed to the single load path design of the traditional rotor mast;

and (2) the weight of a rotor mast can be reduced depending upon the model of

aircraft and the type of application, because of the lighter weight of the composite

material.

The particular embodiments disclosed above are illustrative only, as the

invention may be modified and practiced in different but equivalent manners

apparent to those skilled in the art having the benefit of the teachings herein.

Furthermore, no limitations are intended to the details of construction or design

herein shown, other than as described in the claims below. It is therefore evident that

the particular embodiments disclosed above may be altered or modified and all such

variations are considered within the scope and spirit of the invention. Accordingly,

the protection sought herein is as set forth in the claims below. It is apparent

that an invention with significant advantages has been described and illustrated.

Although the present invention is shown in a limited number of forms, it is not limited

to just these forms, but is amenable to various changes and modifications without

departing from the spirit thereof.

IN THE CLAIMS

Please amend the claims as follows:

1.	(Currently Amended) A composite-steel hybrid mast for a rotorcraft.

comprising:

a tubular, steel portion having an internal surface defining a space therein; and

a composite portion disposed within the space defined by the internal surface of

the steel portion and held in a fixed spatial relationship with respect to the internal

surface of the steel portion,

wherein the composite portion has an Internal surface defining a space therein.

2.	(Original) The composite-steel hybrid mast, according to claim 1. wherein

the composite portion includes a fiber-reinforced, polymeric composite material and a

polymer of the composite material adhesively bonds the composite portion to the

internal surface of the steel portion.

3.	(Original) The composite-steel hybrid mast, according to claim 1, further

comprising:

an adhesive disposed between the composite portion and the internal surface of

the steel portion, such that the adhesive adhesively bonds the composite portion to the

internal surface of the steel portion.

4.	(Original) The composite-steel hybrid mast, according to claim 1, wherein

the internal surface of the steel portion defines at least one groove.

5.	(Original) The composite-steel hybrid mast, according to claim 1, wherein

ends of the composite portion are filleted or tapered.

6.	(Original) The composite-steel hybrid mast, according to claim 1, wherein

the steel portion and the composite portion are adapted to carry at least one of lift,

thrust, torsion, and bending loads while in use.

7.	(Original) The composite-steel hybrid mast, according to claim 1, wherein

the composite portion is adapted to carry a design limit load.

8.	(Original) The composite-steel hybrid mast, according to claim 1, wherein

the mast is adapted for incorporation into one of a helicopter and a tiltrotor aircraft.

9.	(Currently Amended) A method for making a composite-steel hybrid

mast for a rotorcraft, comprising:

providing a tubular, steel portion comprising an internal surface defining a space

therein;

preparing a composite portion comprising a fiber-reinforced, polymeric,

composite material on an expandable mandrel;

placing the expandable mandrel, with the composite portion thereon, into the

space defined by the internal surface of the steel portion;

expanding the expandable mandrel so the composite portion comes into contact

with the internal surface of the steel portion:

curing the composite portion so that the composite portion Is bonded to the steel

portion:

unexpanding the expandable mandrel; and

removing the expandable mandrel from the composite portion.

10.	(Original) The method, according to claim 9, wherein the expandable

mandrel comprises:

an elastomeric material defining a balloon structure.

11.	(Original) The method, according to claim 9, wherein expanding the

expandable mandrel is accomplished by introducing a fluid into the mandrel under

pressure.

12.	(Original) The method, according to claim 11, wherein the fluid is a gas.

13.	(Original) The method, according to claim 12, wherein the gas is at least

one of air and nitrogen.

14.	(Original) The method, according to claim 11, wherein unexpanding the

mandrel is accomplished by withdrawing the fluid from the mandrel.

15.	(Original) The method, according to claim 9, further comprising:

machining at least one of a taper and a fillet at an end of the composite portion.

16.	(Original) The method, according to claim 9, further comprising:

treating the internal surface of the tubular, steel portion with a chemical agent to

improve adhesive bonding;

applying an adhesive primer to the internal surface of the tubular, steel portion;

and

applying at least one ply of adhesive film to the internal surface of the tubular,

steel portion prior to placing the expandable mandrel and the composite portion into the

space defined by the internal surface of the steel portion.

17.	(Original) The method, according to claim 9, wherein the expandable

mandrel comprises:

a segmented, metallic mandrel.

18.	(Original) The method, according to claim 17. wherein expanding the

expandable mandrel is accomplished by mechanically actuating segments of the

segmented, metallic mandrel toward the internal surface of the tubular, steel portion.

The Applicants submit that the foregoing amendments add no new matter to the

application.

A composite-steel hybrid mast for a rotorcraft includes a tabular, steel portion

having an internal surface defining a space therein and a composite portion disposed within the space defined by the internal surface of the steel portion and held in a fixed spatial relationship with respect to the internal surface of the steel portion.	

Documents:

				http://ipindiaonline.gov.in/patentsearch/GrantedSearch/viewdoc.aspx?id=a0xRZ7fuYDV5wNSJpG/yug==&amp;loc=wDBSZCsAt7zoiVrqcFJsRw==

« Previous Patent

Next Patent »

Patent Number	279864	

Indian Patent Application Number	874/KOLNP/2009	

PG Journal Number	05/2017	

Publication Date	03-Feb-2017	

Grant Date	31-Jan-2017	

Date of Filing	06-Mar-2009	

Name of Patentee	BELL HELICOPTER TEXTRON INC	

Applicant Address	P.O. BOX 482, FORT WORTH, TX	

Inventors:

#	Inventor's Name	Inventor's Address	

1	LIN, SHERMAN,S	8109 SHADY OAKS DRIVE, NORTH RICHLAND HILLS, TX 76180	

PCT International Classification Number	B64C 27/12	

PCT International Application Number	PCT/US2007/076011	

PCT International Filing date	2007-08-15	

PCT Conventions:

#	PCT Application Number	Date of Convention	Priority Country	

1	60/838,277	2006-08-17	U.S.A.	

© All Indian Patents, 2013-2021.

  Patent data available in the public domain from Indian Patents Office, Department of Industrial Policy and Promotions, Ministry of Commerce and Industry, Government of India.

File: patents/279876-high-temperature-solution-polymerization-process.html (part 1 of 3)
Indian Patents. 279876:HIGH TEMPERATURE SOLUTION POLYMERIZATION PROCESS

Indian Patents

Recently Granted Patents

  Recently Published Patents

Title of Invention	HIGH TEMPERATURE SOLUTION POLYMERIZATION PROCESS

Abstract	Abstract HIGH TEMPERATURE SOLUTION POLYMERIZATION PROCESS A catalyst composition comprising one or more metal complexes of a multifunctional Lewis base ligand comprising a bulky, planar, aromatic- or substituted aromatic-group and polymerization processes employing the same, especially continuous, solution polymerization of one or more a- olefins at high catalyst efficiencies are disclosed.	

Full Text	 

HIGH TEMPERATURE SOLUTION POLYMERIZATION PROCESS

Cross Reference Statement

This application claims the benefit of U.S. Provisional Application 60/801,182, filed May 17,2006,

Background of the Invention

Higher temperature solution processes for olefin polymerization are highly desirable due to the increased throughput, decreased energy necessary for devolatization and decreased fouling that these higher temperatures afford. Although Ziegler-Natta catalyst systems can be run at high temperatures commercially, these catalysts suffer from poor efficiency and poor comonomer incorporation at elevated temperatures. In addition, polymers produced from Ziegler-Natta catalysts at elevated temperatures have broadened molecular weight distributions, thereby limiting their suitability for use in many applications. Conventional Ziegler-Natta catalysts are typically composed of many types of catalytic species, each having different metal oxidation states and different coordination environments with ligands. Examples of such heterogeneous systems are known and include metal halides activated by an organometallic co-catalyst, such as titanium chloride supported on magnesium chloride, activated with trialkyl aluminum. Because these systems contain more than one catalytic species, they possess polymerization sites with different activities and varying abilities to incorporate comonomer into a polymer chain. The consequence of such multi-site chemistry is a product with poor control of the polymer chain architecture, leading to a heterogeneous composition. Moreover, differences in the individual catalyst site produce polymers of high molecular weight at some sites and low molecular weight at others, resulting in a polymer with a broad molecular weight distribution. Due to these reasons, mechanical and other properties of the polymers are often less than desired.

More recently, catalyst compositions based on well defined metal complexes, especially transition metal complexes such as constrained geometry catalysts (CGCs), metallocenes and post-metallocenes have been shown to give products having better comonomer incorporation and narrow molecular weight distribution. However, these catalysts often have poor high temperature stability and suffer from poor efficiencies at elevated polymerization temperatures. Additionally, the molecular weight of the polymers formed from these catalysts often decreases dramatically with increasing temperature, especially for polymers containing significant amounts of comonomer (lower density). That is. the ability of most olefin polymerization catalysts to incorporate higher a-olefins in an ethylene/a-olefm copolymer decreases with increasing polymerization temperature. In other words, the reactivity ratio r, generally increases with increasing polymerization temperature.

Reactivity ratios of catalysts may be obtained by known methods, for example, the technique described in "Linear Method for Determining Monomer Reactivity Ratios in Copolymerizadon", M. Fineman and S. D. Ross, J. Poivmer Science. 5, 259 (1950) or "Copolymerization", F. R. Mayo and C. Walling, Chem. Rev.. 46, 191 (J 950). One widely used copolymerization model is based on the following equations:

where Mi refers to a monomer molecule which is arbitrarily designated as "i" where i=l, 2; and M2* refers to a growing polymer chain to which monomer i has most recently attached.

The  values are the rate constants for the indicated reactions. For example, in ethylene/propylene copolymerization, 1 represents the rate at which an ethylene unit inserts into a growing polymer chain in which the previously inserted monomer unit was also ethylene. The reactivity ratios follow as: are the rate constants for ethylene (1) or propylene (2) addition to a catalyst site where the last polymerized monomer is an ethyleneor propylene .

Thus, an olefin polymerization process is sought in which polymers containing various amounts of comonomer content can be produced with high catalyst efficiency and high monomer conversions and very high reactor temperatures without suffering from poor overall molecular weight in the resulting polymers. In addition, low molecular weight distribution (MW/MN
In US 2005/0215737 Al, a continuous, solution, olefin polymerization process is disclosed for preparing ethylene-butene and ethylene-propylene interpolymers at high ethylene conversions. Disadvantageously, the resulting polymers were primarily plastomers having relatively low molecular weights. No chain transfer agent was employed, indicating that molecular weight of the

resulting polymer was relatively low and catalyst efficiencies were also low, especially at higher reaction temperatures.

In WO 99/45041, another continuous solution olefin polymerization process is disclosed using bridged hafnocene complexes with noncoordinating anionic cocatalysts. Although the resulting polymers contained significant amounts of comonomer, catalyst efficiencies were relatively low and polymer molecular weights, even in the absence of chain transfer agent were less than desirable.

In WO 03/102042, a high temperature solution olefin polymerization process is disclosed using indenoindoiyl transition metal complexes to prepare polyolefins at temperatures at greater than about I30°C. In one example, the copolymerization of ethylene and 1-hexene was carried out at 180 "C resulting in formation of a polymer having poor comonomer incorporation (density = 0.937 g/cm) at relatively low catalyst efficiencies.

In USP 6,827,976, there are disclosed certain highly active polymerization catalysts comprising Group 3-6 or Lanthanide metal complexes, preferably Group 4 metal complexes, of bridged bi-aromatic Iigands containing a divalent Lewis base chelating group. The metal complexes were employed in combination with activating cocatalysts in the polymerization of olefins including mixtures of ethylene and a-olefins, including 1-octene, to obtain polymers containing high comonomer incorporation rates at elevated temperatures.

US2004/0010103 disclosed certain aromatic polyether derivatives of transition metals and their use as catalysts for olefin polymerizations. Typical olefin polymerizations using prior art compositions are disclosed in US2003229188, WOOO/24793, Akimoto, et a)., J. Mol. Cat. A: Chem. 156(1-2), 133-141 (2000), among other references.

We have now discovered that certain metal complexes may be empjoyed in a solution polymerization process to prepare relatively high molecular weight ethylene interpolymers containing relatively large quantities of comonomer incorporated therein at unusually high temperatures and high olefin conversions if certain process conditions are observed. Accordingly, there is rjow provided a process for the preparation of olefin polymer products, especially high molecular weight polyolefins, at very high catalyst efficiency. In addition, we have discovered that these catalyst compositions retain their high catalyst activity using relatively low molar ratios of conventional alumoxane cocatalysts. The use of reduced quantities of alumoxane cocatalysts (up to 90 percent or more less than conventionally employed) allows for the preparation of polymer products having reduced metal content and consequently increased clarity, improved dielectric and other physical properties. In addition, the use of reduced quantities of alumoxane cocatalysts results in reduction in polymer production costs.

Summary of the Invention

According to the present invention there is now provided a process for polymerization of ethylene and optionally one or more C3.20 a-olefms under solution polymerization conditions at high temperatures with a catalyst composition comprising a transition metal complex and affording high molecular weight, high comonomer containing copolymers with narrow molecular weight distribution.

Despite the use of extremely high, solution polymerization temperatures, the resulting interpolymers possess relatively high molecular weights (with correspondingly low melt indices) and high levels of comonomer incorporation (low densities). We have discovered that the foregoing metal complexes can be activated with relatively low molar ratios (100 or l6ss) of neutral, Lewis acid activators, such as alumoxanes, and still are capable of use under these high temperature, high conversion conditions with very high catalyst efficiencies.

The present invention results in a high temperature solution polymerization process for preparing interpolymers of ethylene and one or more C3.20 a-olefins, and is particularly advantageous for use under continuous solution polymerization conditions wherein a reaction mixture comprising metal complex, activating cocatalyst, optionally a chain transfer agent, and at least one C2.20 a-olefin is continuously added to a reactor operating under solution polymerization conditions, and polymer product is continuously or semi-continuously removed therefrom. In one embodiment the invention is used to prepare copolymers of ethylene and at least one €3.20 a-olefm, preferably ethylene and at least one C6.20 ct-olefm. In another embodiment, this invention can be used to prepare C3.20 a-olefin homopolymers, or copolymers consisting essentially of two or more C3.20 a-olefms. In addition, the process may employ the use of catalyst compositions comprising more than one metal complex or compound and/or using or employing multiple reactors.

The key to obtaining the foregoing benefits is the use of solution polymerization conditions, temperatures from 170 "C or 185 "C or even 190 "C and up to 230 "C, or 240'*C or even 250 °C, high monomer conversions, which in the case of ethylene containing polymerizations, are at least 85 percent, and low cocatalyst concentrations, preferably molar concentrations of alumoxanes that are less than 200:1, preferably less than 100:1, more preferably less than 50:1 based on transition metal content of the catalyst.

Detailed Description of the Invention

All references to the Periodic Table of the Elements herein shall refer to the Periodic Table of the Elements, published and copyrighted by CRC Press, Inc., 2003. Also, any references to a Group or Groups shall be to the Group or Groups reflected in this Periodic Table of the Elements using the lUPAC system for numbering groups. Unless stated to the contrary, implicit from the

context, or customary in the art, all parts and percents are based on weight. For purposes of United States patent practice, the contents of any patent, patent application, or publication referenced herein are hereby incorporated by reference in their entirety (or the equivalent US version thereof is so incorporated by reference) especially with respect to the disclosure of synthetic techniques, definitions (to the extent not inconsistent with any definitions provided herein) and general knowledge in the art.

The term "comprising" and derivatives thereof is not intended to exclude the presence of any additional component, step or procedure, whether or not the same is disclosed herein. In order to avoid any doubt, all compositions claimed herein through use of the term "comprising" may include any additional additive, adjuvant, or compound whether polymeric or otherwise, unless stated to the contrary. In contrast, the term, "consisting essentially of excludes from the scope of any succeeding recitation any other component, step or procedure, excepting those that are not essential to operability. The term "consisting of excludes any component, step or procedure not specifically delineated or listed. The term "or", unless stated otherwise, refers to the listed members individually as well as in any combination.

As used herein with respect to a chemical compound, unless specifically indicated otherwise, the singular includes all isomeric forms and vice versa (for example, "hexane", includes all isomers of hexane individually or collectively). The terms "compound" and "complex" are used interchangeably herein to refer to organic-, inorganic- and organometal compounds. The term, "atom" refers to the smallest constituent of an element regardless of ionic state, that is, whether or not the same bears a charge or partial charge or is bonded to another atom. The term "heteroatom" refers to an atom other than carbon or hydrogen. Preferred heteroatoms include: F, CI, Br, N, O, P, B, S, Si, Sb, Al, Sn, As, Se and Ge. The term "amorphous" refers to a polymer lacking a crystalline melting point as determined by differential scanning calorimetry (DSC) or equivalent technique.

The term, "hydrocarbyl" refers to univalent substituents containing only hydrogen and carbon atoms, including branched or unbranched, saturated or unsaturated, cyclic, polycyclic or noncyclic species. Examples include alkyl-, cycloalkyl-, alkenyl-, alkadienyl-, cycloalkenyl-, cycloalkadienyl-, aryl-, and alkynyl- groups. "Substituted hydrocarbyl" refers to a hydrocarbyl group that is substituted with one or more nonhydrocarbyl substituent groups. The terms, "heteroatom containing hydrocarbyl" or "heterohydrocarbyl" refer to univalent groups in which at least one atom other than hydrogen or carbon is present along with one or more carbon atom and one or more hydrogen atoms. The term "heterocarbyl" refers to groups containing one or more carbon atoms and one or more heteroatoms and no hydrogen atoms. The bond between the carbon atom and any heteroatom as well as the bonds between any two heteroatoms, may be a single or multiple covalent bond or a coordinating or other donative bond. Thus, an afkyl group substituted

with a heterocycloalkyi-, aryl- substituted heterocycloalkyl-, heteroaryl-, alkyl- substituted heteroaryl-, alkoxy-, aryloxy-, dihydrocarbylboryl-, dihydrocarbyjphosphino-, dihydrocarbylamino-, trihydrocarbylsilyl-, hydrocarbylthio-, or hydrocarbylseieno- group is within the scope of the term heteroalkyl. Examples of suitable heteroalkyl groups include cyanomethyl-, benzoylmethy!-, (2-pyridyl)methyl-, and trifluoromethyl- groups.

As used herein the term "aromatic" refers to a polyatotnic, cyclic, conjugated ring system containing (48+2) Ji-electrons, wherein 5 is an integer greater than or equal to 1. The term "fused" as used herein with respect to a ring system containing two or more polyatomic, cyclic rings means that with respect to at least two rings thereof, at least one pair of adjacent atoms is included in both rings. The term "aryl" refers to a monovalent aromatic substituent which may be a single aromatic ring or multiple aromatic rings which are fused together, linked covalently, or linked to a common group such as a methylene or ethylene moiety. Examples of aromatic ring(s) include phenyl, naphthyl, anthracenyl, and biphenyl, among others.

"Substituted aryl" refers to an aryl group in which one or more hydrogen atoms bound to any carbon is replaced by one or more functional groups such as alkyl, substituted alkyl, cycloalkyl, substituted cycloalkyl, heterocycloalkyl, substituted heterocycloalkyl, halogen, alkylhalos (for example, CF3), hydroxy, amino, phosphide, alkoxy, amino, thio, nitro, and both saturated and unsaturated cyclic hydrocarbons which are fused to the aromatic ring(s), linked covalently or linked to a common group such as a methylene or ethylene moiety. The common linking group may also be a carbonyl as in benzophenone or oxygen as in diphenylether or nitrogen in diphenyiamine.

Embodiments of the invention provide a new solution process for making olefm polymers with a homogeneous transition metal complex containing catalyst composition at high temperature, high catalyst efficiency and high monomer conversion wherein the produced polymers are of sufficiently high molecular weight so as to still allow for the presence of sighificant amounts of a chain transfer agent such as hydrogen to control molecular weight of the polymers. Highly desirably, the produced polymers are of high molecular weight (I2  3.0 long chain branches per 10,000 carbons, especially when zirconium containing metal complexes are employed. Such polymers are suitably employed where improved extrusion performance is desired, such as in wire and cable insulating resins.

The unique process conditions employed according to the invention can be summarized in an equation which takes into account the reaction temperature and ethylene conversion along with

the resulting polymer properties of density, melt index and molecular weight that are produced at these temperatures and conversions. These conditions produce a polymer that results in a value for the polymerization index, H*, that is greater than or equal to zero according to the following equation: 

where; T is the polymerization temperature in degrees Celsius, X is the ethylene conversion in the reactor in mol percent, E is the catalyst efficiency in g polymer produced per g of metal in the metal complex fed to the reactor per unit time, P is the resulting polymer density in

units of g/ml, 2 is the melt index of the polymer in units of dg/minute, and the equation constants,

Preferred polymerization conditions are steady state, continuous, solution polymerization conditions in which the foregoing polymerization index is at least 0.05, more preferably at least 0.1. Although units are associated with the various parameters used in the calculation of the polymerization index, only the unit-less value of the resulting sum is employed as the index.

The term "polymer" as used herein refers to a macromolecular compound prepared by polymerizing one or more monomers. A polymer refers to homopolymers, copolymers, lerpolymers, interpolymers, and so on. containing 5 or more repeat units. Compounds containing less than 5 repeating units are referred to as oligomers. The term "Interpolymer" is used herein interchangeably with the term copolymer to refer to polymers incorporating in polymerized form at least two copolymerizable monomers, or incorporating long chain branching as a result of chain termination/olefin formation reactions in situ, and reincorporation of the In $itu formed olefin. Accordingly, copolymers may result from the polymerization of a single monomer, under the correct operating conditions. The least prevalent monomer in the resulting copolymer or interpolymer is generally referred to by the term "comonomer". The chain length of the resulting long chain branches referred to above, is consequently longer than the carbon length resulting from polymerization of any deliberately added comonomer, and in particular, longer than 6 carbons. The presence of long chain branching may also be determined by the increased shear sensitivity of the polymer, as disclosed in EP-A-608369, and elsewhere, and determined by Melt Index Ratio (MIR), a ratio of polymer melt viscosities measured under differing loads, especially Iji/Ij. Preferred polymers according to the invention have MIR values from 30 to 80.

The process described herein may be employed to prepare any olefin polymer, especially ethylene homopolymers, copolymers of ethylene with one or more C3.20 olefins, copolymers of ethylene with one or more Ce-ao olefins, and ethylene/propylene, ethylene/l-butene, ethylene/1-hexene, ethylene/4-methyl-l-pentene, ethylene/styrene, ethylene/propylene/styrene, and ethylene/1-octene copolymers, isotactic polypropylene/1-butene, isotactic polypropylene/1-hexene, jsotactic polypropylene/1-octene, terpolymers of ethylene, propylene and a non-conjugated diene, for example, EPDM terpolymers, as well as homopolymers of propylene, butylene, or styrene.

Polymerization conditions generally refer to temperature, pressure, monomer content (including comonomer concentration), catalyst concentration, cocatalyst concentration, monomer conversion, or other conditions that influence the properties of the resulting polymer. By operation according to the prescribed polymerization conditions of the invention high molecular weight polymers may be prepared having relatively high comonomer incorporation with high catalyst activities. In particular, activities (based on weight of polymer to weight of transition metal) greater than 0.5 g/}ig, preferably greater than 0.55 g/ig, and even greater than 0.6 g/{ig are possible.

Polymer weight-average molecular weight (Mw) is measured by gel permeation chromatography, one technique of which as described in US? 5,272,236, Alternatively, melt index, I2, lio or lai, measured for example according to ASTM D-1238 may be employed as an indication of molecular weight. Generally, melt index is inversely related to the molecular weight of the polymer. The higher the molecular weight, the lower the melt index, although the relationship is not necessarily linear.

One embodiment of this invention entails a process which comprises contacting one or more olefins in a high temperature solution polymerization process. The present invented process is particularly advantageous for use under polymerization conditions wherein a reaction mixture comprising metal complex, activating cocatalyst, ethylene, and optionally at least one C3.20 a-olefin comonomer is continuously added to a reactor operating under solution polymerization conditions, optionally in the additional presence of a chain transfer agent, and polymerized product is continuously or semi-continuously removed therefrom. This process can consist of:

i) Polymerizing ethylene and optionally one or more C3.20 a-olefms using a transition metal complex and an activating cocatalyst, especially a neutral Lewis acid, more preferably an alumoxane, under continuous, solution polymerization conditions at a temperature from 185 to 250 °C, preferably from 200 to 250 X, under high ethylene conversion conditions (>85 percent) which results in a polymer with a density between 0.885 and 0.950 g/cm' and a loW melt index (l2
than 0.5 gpolyr«r/fAgi»in|.

addition, this process can be used to produce polymers which contain significant amounts of long chain branches, preferably using catalysts comprising zirconium containing metal complexes.

Suitable alumoxanes include polymeric or oligomeric alumoxanes, especially methalumoxane (MAO) or isobutylalumoxane (DBA) as well as Lewis acid modified alumoxanes, such as trihydrocarbylaluminum-, halogenated tri(hydrocarbyl)aluminum- or halogenated tri(hydrocarbyl)boron- modified alumoxanes, having from 1 to 10 carbons in each hydrocarbyl or halogenated hydrocarbyl group. Examples include, tri(isobutyl)aluminum modified methalumoxane tri(n-octyl)aluminum modified methalumoxane, and tris(pentafIuorophenyl)borane modified alumoxanes. Such activatingcocatalysts are previously disclosed in USP's 6,214,760, 6,160,146, 6,140,521, and 6,696,379, and elsewhere.

Additional suitable neutral Lewis acid activating cocatalysts include C1.30 hydrocarbyl substituted Group 13 compounds, especially tri(hydrocarbyl)aluminum- or tri(hydrocarbyl)boron compounds and halogenated (including perhalogenated) derivatives thereof, having from 1 to 30 carbons in each hydrocarbyl or halogenated hydrocarbyl group. In addition, di(hydrocarbyl)zinc, di(hydrocarbyl)aluminum halides. di(hydrocarbyl)aluminum alkoxides'and di(hydrocarbyl)-aluminum amides may be employed.

The Lewis acid activator is preferably utilized in molar ratios cocatalyst:catalyst from 1-200, preferably from 1-150 and most preferably from 1-iOO. Alumoxane and Lewis acid modified alumoxane cocatalysts are preferably utilized in molar ratios Alxatalyst from 20-200, preferably from 30-150 and most preferably from 40-100. Preferred cocatalysts are methalumoxane, tri(i-butyl)laluminum modified methalumoxane and tri(n-octyl)aluminum modified methalumoxane.

Because of the ability to be activated at relatively low levels of alumoxane or Lewis acid modified alumoxane cocatalysts, the present metal complexes are also preferred for use in other polymerization processes, such as gas phase, high pressure, or slurry polyolefin process. In these processes, the metal complexes may be supported on conventional supports and activated under many different conditions that are not available to complexes which require non-coordinating anionic activators or large amounts of alumoxanes to achieve suitable activity.

Multiple reactor polymerization processes are suitably employed in the present invention. Examples include such systems as are disclosed in USP 3,914,342, among others. The multiple reactors can be operated in series or in parallel, with at least one catalyst composition according to the present invention employed in at least one of the reactors. One or both reactors may also contain at least two catalysts which have different comonomer incorporation capability and/or different molecular weight capability. In one embodiment, a relatively high molecular weight product (M„ from 100,000 to over 1,000,000, more preferably 200,000 to 500,000) is formed while in the second reactor a product of a relatively low molecular weight (M* 2,000 to 300,000) is

formed. Both of these reactor products can have similar or different densu.ies. The final product is a mixture of the two reactor effluents which are combined prior to devolatilization to result in a uniform mixing of the two polymer products. In another embodiment, the molecular weight of the products from both reactors is nearly the same but the densities vary to the extent that one of the reactors produces a polymer with density in the range of 0.865-0.895, while the other reactor produces polymer with density in the range of 0.885-0.950. Such a dual reactor/dual catalyst process allows for the preparation of products with tailored properties. In one embodiment, the reactors are connected in series, that is, the effluent from the first reactor i& charged to the second reactor and firesh monomer, solvent and hydrogen is optionally added to the second reactor. Reactor 
In one embodiment, one of the reactors in the polymerization process, including the first of two reactors operating in series, contains a heterogeneous Ziegler-Natta catalyst or chrome catalyst known in the art. Examples of Ziegler-Natta catalysts include, but are not limited to, titanium-based catalysts supported on MgClj, and additionally comprise compounds of aluminum containing at least one aiuminum-alkyi bond. Suitable Ziegler-Natta catalysts and their preparation include, but are not limited to, those disclosed in USP's 4,612,300,4,330,646, and 5,869,575. A unique advantage of the present invention is the ability of the present catalysts to operate despite the presence of significant quantities of a Ziegler/Natta or chrome based heterogeneous catalyst composition or the byproducts resulting from the use thereof.

Single reactor, multiple catalyst processes are also useful in the present invention. In one embodiment, two or more catalysts are introduced into a single reactor at the high temperature conditions that are herein disclosed, wherein each catalyst inherently produces different polyoiefin copolymers. In one embodiment, a relatively high molecular weight product (Mw from 100,000 to over 1,000,000, more preferably 200,000 to 500,000) is formed from one catalyst while a product of a relatively low molecular weight (Mw 2,000 to 300,000) is formed from the other catalyst. Both of these catalyst compositions can have similar or different comonomer incorporation ability. The resulting polymer will have properties dependant on the ratio of the two catalysts that are employed in the single reactor. Suitable combinations of polymer molecular weight, comonomer incorporation ability, processes and ratios of catalysts, for such products aire disclosed in USP 6,924,342. Due to the unique compatibility of the present catalyst compositions with other olefin polymerization catalysts, including Ziegler/Natta catalysts, the second catejlyst composition may

comprise a meta] complex as herein disclosed, a metallocene or other n-botided ligand group containing metal complex (including constrained geometry metal complexes), or a polyvalent heteroatom ligwid group containing metal complex, especially polyvalent pyridylamine or imidizolylamine based complexes.

METAL COMPLEXES

Suitable metal complexes for use according to the present invention correspond to the formula: 

R** is an aliphatic, aromatic or inertly substituted aromatic group containing from 5 to 20 atoms not counting hydrogen, or a polyvalent derivative thereof;

T"* is a hydrocarbylene or silane group having from 1 to 20 atoms riot counting hydrogen, or an inertly substituted derivative thereof;

M is a Group 4 metal, preferably zirconium or hafnium, most preferably zirconium;

R° independently each occurrence is a monovalent ligand group or two R'* groups together are a divalent hydrocarbylene or hydrocarbadiyi group; and

bonds and electron donative interactions are represented by lines and arrows respectively.

Preferably, such complexes correspond to the formula:

T' is a divalent bridging group of from 2 to 20 atoms not counting hydrogen, preferably a substituted or unsubstituted, C3.6 alkylene group; and

Ar independently each occurrence is an arylene or an alkyl-, aryl-, alkoxy- or amino-substituted arylene group of from 6 to 20 atoms not counting hydrogen and not counting the substituents;

M is a Group 4 metal, preferably hafnium or zirconium, most preferably zirconium;

R" independently each occurrence is a monovalent ligand group or two R* groups together are a divalent hydrocarbylene or hydrocarbadiyl group; and

electron donative interactions are represented by arrows.

More preferred examples of metal complexes of foregoing formula include the following

M is Hf or Zr, preferably Zr;

Ar' is C6.20 aryl or inertly substituted derivatives thereof, especially 3,5-di(isopropyl)phenyl, 3,5-di
T* independently each occurrence comprises a C3.6 alkylene groups a C3.S cycloalkylene group, or an inertly substituted derivative thereof;

R' independently each occurrence is hydrogen, halo, hydrocarbyl, trihydrocarbylsilyl, trihydrocarbylsilylhydrocarbyl, alkoxy or amino of up to 50 atoms not counting hydrogen; and

R, independently each occurrence is halo or a hydrocarbyl or trihydrocarbylsilyl group of up to 20 atoms not counting hydrogen, or 2 R° groups together are a divaleSnt hydrocarbylene, hydrocarbadiyl or trihydrocarbylsilyl groups.

R' independently each occurrence is hydrogen, halo, hydrocarbyl, trihydrocarbylsilyl, trihydrocarbylsilylhydrocarbyl, alkoxy or amino of up to 50 atoms not counting hydrogen;

T* is propan-l,3-diyl or butan-l,4-diyl, cyclohexanediyl or cyclohexanedialkylenyl; and

R°, independently each occurrence is halo or a hydrocarbyl or trihydrocarbylsilyl group of up to 20 atoms not counting hydrogen, or 2 R" groups together are a divalent hydrocarbylene, hydrocarbadiyi or trihydrocarbylsilyl groups.

Most highly preferred metal complexes according to the invention correspond to the

wherein

R° independently each occurrence is chloro, methyl or benzyl, and electron donative interactions between the ether groups and zirconium are represented by arrows.

Specific examples of the foregoing metal complexes are the following compounds:

A) bis((2-oxoyl-3-Cl,2,3,4,6,7,8,9-octahydroanthracen-5-yI)-5-(methy[)pheny0-2-phenoxy)propane-

1,2-diylzirconiuni (IV) dimethyl,

bis((2-OKoyl-3-( 1,2,3,4,6,7,8,9-octahydroanthracen-5-yl)-5-(methyl)phenyl)-2-phenoxy)propane-1,2-

diylzirconium (IV) dichloride,

bis((2-oxoyl-3-(dibenzo-lH-pyrrole-l-yI)-5-(methyl)phenyl)-2-phenoxy)propane-l,2-diylzirconium

(IV) dimethyl,

bis((2-oxoyl-3-(dibenzo-lH-pyrrole-l-yl)-5-(methyl)phenyl)-2-plienoxy)propane-l,2-diylzirconium

(IV) dichloride,

bis((2-oxoyl-3-( 1,1 -dimethylethyl)piien-1 -y l)-5-(methyl)phenyl)-2-phenoxy)propane-1,2-

diylzirconium (IV) dimethyl,

bis((2-oxoy]-3-( 1,1 -dimethylethy!)phen-! -yI)-5-(methyl)phenyl)-2-phenoxy)propane-1,2-

diylzirconium (IV) dichloride,

bis((2-oxoyl-3-(l,2,3,4,6,7,8,9-octahydroanthracen-5-yl)-5-(methyl)phenyl)-2-phenoxy)-trans-

cyclohexane-l,2-dimethylenyl-l',2-diyl2irconium (IV) dimethyl,

bis((2-oxoyl-3-(l,2,3,4,6,7,8,9-octahydroanthracen-5-yl)-5-(methyl)phenyl)-2-phenoxy)-trans-

cycIohexane-l,2-dimethylenyl-l,2-diylzirconJum (IV) dichloride,

bis((2-oxoyl-3-(dibenzo-1 H-pyrrole- l-yl)-5-(methyl)phenyl)-2-phenoxy)-trans-cyclohexane-1,2-

dimethylenyl-l,2-diylzirconitim (IV) dimethyl,

bis((2-oxoyl-3-(dibenzo-lH-pyrrole-l-yl)-5-(methyI)phenyl)-2-phenoxy)-trans-cyclohexane-l,2-

dimethylenyH,2-diylzirconium (IV) dichloride,

bis((2-oxoyl-3-( 1,1 -dimethylethyl)phen-1 -yI)-5-(methy l)phenyI)-2-phenoxy)-trans-cyclohexane-1,2-

dimethylenyl-l,2-diylzirconium (IV) dimethyl,

bis((2-oxoyI-3-(l,l-dimethylethyl)phen-l-yO-5-(nnethyl)phenyI)-2-phenoxy)-trans-cyclohexane-l,2-

dimethylenyl-1,2-diylzirconium (IV) dichloride,

bis((2-oxoyl-3-(l,2,3,4,6,7,8,9-Qctahydroanthracen-5-yl)-5-(methyl)phenyl)-2-phenoxy)-cis-cyclohexane-1,3-diylzirconium (IV) dimethyl, bis((2-oxoyl-3-(l,2,3,4,6,7,8,9-octahydroanthracen-5-yl)-5-(methyl)phenyl)2-phenoxy)-cis-

cycIoh6xane-l,3-diylzirconium(FV) dichloride,

bis((2-oxoy l-3-(dibenzo-1 H-pynrole-1 -yl)-5-(methyl)phenyI)-2-phenoxy)-cis-cycIohexane-1,3-diylzirconium (IV) dimethyl,

bis((2-oxoyl-3-(dibenzo- IH-pyrrole-1 -yl)-5-(methyl)phenyl)-2-phenoxy)-cis-cyclohexane-1,3-diylzirconium (IV) dichloride, bis((2-oxoyl-3-( 1,1 -dimethylethyOphen-1 -yl)-5-(methyI)phenyI)-2-phenoxy)-cis-cyclohexane-1,3-

diylzirconium (IV) dimethyl.

bis((2-oxoyl-3-(l, ] -dimethylethy I)phen-1 -yI)-5-(methyI)phenyI)-2-phenoxy)-cis-cyclohexane-1,3-diylzirconium (IV) dichloride,

bis((2-oxoyl-3-(l,2,3,4,6,7,8,9-octahydroanthracen-5-yl)-5-(methyI)phenyI)-2-phenoxy)-cis-

cycIohexene-l,2-dimethylenyl-l,2-diyl2irconium (IV) dimethyl,

bis((2-oxoyl-3-(l,2,3,4,6,7,8,9-octahydroanthracen-5-yl)-5-(methyl)phenyl)-2-phenoxy)-cis-

cyclohexene-l,2-dimethylenyl-l,2-diylzirconium (IV) dichloride,

bis((2-oxoyl-3-(dibenzo-IH-pyrroIe-l-yI)-5-(methyl)phenyI)-2-phenoxy)-cis-cycIohex6ne-l,2-

dimethylenyl-l,2-diylzirconium (IV) dimethyl,

bis((2-oxoyl-3-(dibenzo-1 H-pyrrole-1 -yI)-5-(methyl)phenyl)-2-phenoxy)-cis-cyclohexene-1,2-

dimethylenyl-l,2-diylzirconium (IV) dichloride,

bis((2-oxoyl-3-( 1,1 -dimethylethy l)phen-1 -y l)-5-(methyl)phenyl)-2-phenoxy)-cis-cyclohexene-1,2-

dimethylenyl-l,2-diylzirconium (IV) dimethyl,

bis((2-oxoyl-3-( 1,1 -dimethylethyl)phen-1 -yl)-5-(methyJ)phenyl)-2-phenoxy)-cis-cyclohexene-1,2-

dimethylenyl-l,2-diyl2irconium (IV) dichloride,

bis((2-oxoyI-3-( 1,2,3,4,6,7,8,9-octahydroanthracen-5-yl)-5-(methyl)pheny!)*2-phenoxy)butane-1,4-diylzirconium (IV) dimethyl,

bis((2-oxoyl-3-( 1,2,3,4,6,7,8,9-octahydroanthracen-5-yI)-5-(methyl)phenyi)-2-phenoxy)butane-1,4-diylzirconium (FV) dichloride,

bis((2-oxoyl-3-(dibenzo-1 H-pyrrole-1 -yl)-5-(methyl)phenyl)-2-phenoxy)butane-1,4-diylzirconium (IV) dimethyl,

bis((2-oxoyl-3-(dibenzo-1 H-pyrrole-1 -yl)-5-(methyl)phenyI)-2-phenoxy)butane-l ,4-diylzJrconium (FV) dichloride,

bis((2-oxoyl-3-( 1, l-dimethylethyl)phen-l -yl)-5-(raethyl)phenyl)-2-phenoxy)butane-1,4-diylzirconium (IV) dimethyl,

bis((2-oxoyl-3-(l,l-dimethylethyl)ph6n-l-yl)-5-(methyl)phenyl)-2-phenoxy)butane-l ,4-diylzirconium (IV) dichloride,

B) bis((2-oxoyl-3-( 1,2,3,4,6,7,8,9-octahydroanthracen-5-y!)-5-(methyl)phenyl)-(4-methyl-2-

phenoxy))propane-l,2-diylzirconium (IV) dimethyl, bis((2-oxoy|.3-(I,2,3,4,6,7,8,9-octahydroanthracen-5-yl)-5-(methyl)phenyl)-(4-methyl-2-

phenoxy))propane-l ,2-diyIzirconium (IV) dichloride,

bis((2-oxoyl-3-(dibenzo-1 H-pyrrole-1 -yI)-5-(methyi)pheny!)-(4-methyl-2-phenoxy))propane- \ ,2-

diylzirconium (IV) dimethyl,

bis((2-oxoyl-3-(dibenzo-1 H-pyrrole-1 -yI)-5-(methyI)phenyl)-(4-methyl-2-phenoxy))propane-1,2-

diylzirconium (IV) dichloride,

bis((2-oxoyl-3-( 1,1 -dimethylethyOphen-1 -yl)-5-(methyl)phenyl)-(4-methyK2-phenoxy))propane-1,2-

diylzirconium (IV) dimethyl,

bis((2-oxoyl-3-( 1,1 -di methylethyl)phen-1 -yl)-5-(methyI)phenyl)-(4-methyl-2-phenoxy))propane-1,2-

diylzirconium (IV) dichloride,

bis((2-oxoyl-3-(I,2,3,4,6,7,8,9-octahydroanthracen-5-yl)-5-(methy0phenyI)-(4-methyl-2-phenoxy))-

trans-cyclohexane-l,2-dimethylenyl-l,2-diyl2irconium (IV) dimethyl,

bis((2-oxoyl-3-( 1,2,3,4,6,7,8,9-octahydroanthracen-5-yI)-5-(methyI)phenyl)-(4-methyI-2-phenoxy))-

trans-cyclohexane-1,2-dimethylenyl-1,2-diylzirconium (IV) dichloride,

bis((2-oxoyl-3-(dibenzo-1 H-pyrrole-1 -yI)-5-(methyI)phenyI)-(4-methyl-2-phenoxy))-trans-

cyclohexane-l,2-dimethylenyi-l,2-diyl2irconium (IV) dimethyl,

bis((2-oxoyl-3-(dibenzo-1 H-pyrrole-1 -yl)-5-(methyl)phenyl)-(4-methyl-2-phenoxy))-trans-

cycIohexane-I,2-dimethylenyI-l,2-diyIzirconium (IV) dichloride,

bis((2-oxoyl-3-( 1,1 -dimethylethyOphen-1 -yl)-5-(methyl)phenyl)-(4-methyl-2-phenoxy))-trans-

cyclohexane-l,2-dimethy!enyI-l,2-diylzirconium (IV) dimethyl,

bis((2-oxoyl-3-( 1,1 -dimethylethyOphen-1 -yl)-5-(methyl)phenyl)-(4-methyl-2-phenoxy))-trans-

cyclohexane-l,2-dimethylenyl-l,2-diylzirconium (IV) dichloride,

bis((2-oxoyl-3-(l,2,3,4,6,7,8,9-octahydroanthracen-5-yl)-5-(methyl)phenyl)-(4-methyl-2-pbenoxy))-

cis-cyclohexane-l,3-diylzirconium(rV) dimethyl,

bis((2-oxoyI-3-(1.2,3,4,6,7,8,9-octahydroanthracen-5-yl)-5-(methyl)phenyl)-(4-methyI-2-phenoxy))-

cis-cycIohexane-I,3-diylzirconium (IV) dichloride,

bi s((2-oxoyl-3-(dibenzo-1 H-pyrrole-1 -yl)-5-(methy l)pheny 0-(4-methyI-2-phenoxy))-c is-

cyclohexane-1,3-diylzirconium (IV) dimethyl.

bis((2-oxoyl-3-(dibenzo-lH-pyrrole-l-yl)-5-(methy0pheny0-(4-methyl-2-phenoxy))-cis-

cyclohexane-l,3-diylzlrconium (TV) dichloride,

bis((2-oxoyl-3-( 1,1 -dimethylethyOphen- l-yI)-5-(methyl)phenyI)-(4-methyl-2phenoxy))-cis-

cycIohexane-l,3-diylzirconium (TV) dimethyl,

bis((2-oxoyI-3-( 1,1 -dimethylethyOphen- I-yl)-5-(methy0phenyi)-(4-methyl-2-phenoxy))-cis-

cyclohexane-l,3-diyIzirconium (IV) dichloride,

bis((2-oxoyl-3-(U2,3,4,6,7,8.9-octahydroanthracen-5-yl)-5-(methyl)phenyI)-(4-methyl-2-phenoxy))-cis-cyclohexene-l,2-dimethyIenyI-I,2-diyl2irconium (IV) dimethyl,

bis((2-oxoyl-3-(I,2,3,4,6,7,8,9-octahydroanthracen-5-yl)-5-(methyI)phenyI)-(4-methyI-2-phenoxy))-cis-cyclohexene-1,2-dimethylenyl-l ,2-diylzirconium (IV) dichloride, bis((2-oxoyl-3-(dibenzo-1 H-pyrrole-1 -yl)-5-(methyI)phenyl)-(4-methyl-2-phenoxy))-cis-cyclohexene-1.2-dimethylenyl-l,2-diylzirconium (IV) dimethyl, bis((2-oxoyl-3-(dibenzo-lH-pyrrole-l-yl)-5-(methyl)phenyl)-(4-methyI-2-phenoxy))-cJs-cyclohexene-1,2-dimethyIenyI- 1,2-diylzirconium (IV) dichloride,

bis((2-oxoyl-3-(I.I-dimethyIethyl)phen-I-yl)-5-(methyI)phenyI)-(4-methyI-2-phenoxy))-cis-cycIohexene-l,2-dimethylenyl-1,2-diylzirconium (IV) dimethyl,

bis((2-oxoyl-3-( 1,1 -dimethylethyOphen-1 -yl)-5-(methyl)phenyl)-(4-methyl-2-phenoxy))-cis-cyclohexene-1,2-dimethylenyl-l,2-diylzirconium (IV) dichloride,

bis((2-oxoyl-3-(1.2,3,4,6.7,8,9-octahydroanthracen-5-yl)-5-(methyl)phenyI)-(4-methyl-2-phenoxy))butane-l,4-diylzirconium (IV) dimethyl,

bis((2-oxoyI-3-(l,2,3,4,6,7,8,9-octahydroanthracen-5-yl)-5-(methyl)phenyl)-(4-methyl-2-phenoxy))butane-l ,4-diylzirconium (IV) dichloride,

bis((2-oxoyl-3-(dibenzo-1 H-pyrroIe-1 -yl)-5-(methyl)pheny l)-(4-methyl-2-phenoxy))butane-1,4-diylzirconium (IV) dimethyl,

bis((2-oxoyl-3-(dibenzo-1 H-pyrrole-1 -y!)-5-(methyl)phenyl)-(4-methyl-2-phenoxy))butane-1,4-diylzirconium (IV) dichloride,
