Repository: anandvc/allindianpatents

File: patents/280037-electrodeposition-paint-composition.html
Indian Patents. 280037:"ELECTRODEPOSITION PAINT COMPOSITION"

Indian Patents

Recently Granted Patents

  Recently Published Patents

Title of Invention	"ELECTRODEPOSITION PAINT COMPOSITION"

Abstract	The present invention relates to electrodeposition primer compositions comprising catalytically active core/shell particles. The electrodeposition primer compositions can be used more particularly for cathodic dip coating for the coating of automobile bodies or parts thereof.	

Full Text		

Documents:

				http://ipindiaonline.gov.in/patentsearch/GrantedSearch/viewdoc.aspx?id=ZuxQz0GCkrlBsP7hnz8nVw==&amp;loc=+mN2fYxnTC4l0fUd8W4CAA==

« Previous Patent

Next Patent »

Patent Number	280037	

Indian Patent Application Number	7996/DELNP/2010	

PG Journal Number	06/2017	

Publication Date	10-Feb-2017	

Grant Date	07-Feb-2017	

Date of Filing	12-Nov-2010	

Name of Patentee	BASF COATINGS GMBH	

Applicant Address	GLASURITSTR. 1, 48165 MUNSTER, GERMANY,	

Inventors:

#	Inventor's Name	Inventor's Address	

1	HUBERT BAUMGART	AM DORNBUSCH 44A, 48163 MUNSTER, GERMANY	

2	ROLF SCHULTE	PFERDEKAMPSHEIDE 65, 48329 HAVIXBECK, GERMANY	

3	GUNTHER OTT	VON-HOLTE-STR. 101A, 48167 MUNSTER, GERMANY	

4	WINFRIED KREIS	TAPPKEN 28, 48163 MUNSTER, GERMANY	

5	THOMAS DANNER	MARC-AUREL-WEG 5, 69469 WEINHEIM, GERMANY	

6	BERND SACHWEH	GROSSGASSE 20A, 67249 MECKENHEIM, GERMANY	

7	SONJA JUDAT	HILDENBRANDSTR. 8, 67227 FRANKENTHAL, GERMANY	

PCT International Classification Number	C09D 5/44	

PCT International Application Number	PCT/EP2009/003404	

PCT International Filing date	2009-05-13	

PCT Conventions:

#	PCT Application Number	Date of Convention	Priority Country	

1	10 2008 023 444.3	2008-05-14	Germany	

© All Indian Patents, 2013-2021.

  Patent data available in the public domain from Indian Patents Office, Department of Industrial Policy and Promotions, Ministry of Commerce and Industry, Government of India.

File: patents/280042-fuel-cell-system.html
Indian Patents. 280042:"FUEL CELL SYSTEM"

Indian Patents

Recently Granted Patents

  Recently Published Patents

Title of Invention	"FUEL CELL SYSTEM"

Abstract	There is provided a fuel cell system capable of suppressing the increase of a control error of a motor. The system includes a fuel cell 40 which generates a power by an electrochemical reaction between a fuel gas and an oxidizing gas, a motor 61 driven by the generated power of the fuel cell 40, and a control unit 10 which controls the generation state of the fuel cell 40.&nbsp;The control unit 10 performs high-potential avoiding control to prevent the total voltage of the fuel cell 40 from exceeding a predetermined high-potential avoiding voltage threshold value.&nbsp;In a vehicle velocity region where the control switching of the traction motor 61 is caused, the high-potential avoiding volume is inhibited.	

Full Text	DESCRIPTION FUEL CELL SYSTEM

Technical Field

[0001]

The present invention relates to a fuel cell system. More particularly, it relates to a fuel cell system in which a motor is driven by a power voltage generated by a fuel cell.

Background Art

[0002]

In recent years, a fuel cell system has received attention in which a fuel cell for generating a power by an electrochemical reaction between a fuel gas and an oxidizing gas is used as an energy source.  In the fuel cell system, a high pressure fuel gas is supplied from a fuel tank to a fuel cell anode, and air as the oxidizing gas is pressurized and supplied to a cathode, thereby causing the electrochemical reaction between the fuel gas and the oxidizing gas to generate an electromotive force.

[0003]

In such a fuel cell system, to suppress the promotion of the deterioration of the fuel cell, control (hereinafter referred to as "the high-potential avoiding control") is performed so as to prevent the voltage of the fuel cell from exceeding a predetermined threshold value on

predetermined conditions (e.g., see Patent Document 1).

Patent Document 1: Japanese Patent Application Laid-Open No. 2007-109569

Disclosure of the Invention

Problem to be solved by the Invention

[0004]

Meanwhile, when a fuel cell system is used as a car-mounted power generation system for a vehicle, a traction motor (driving motor) control system (e.g., PWM current control, rectangular wave voltage control, overmodulation current control) is switched in accordance with a vehicle velocity (or a motor rotation number) and an inverter voltage for controlling the traction motor.

[0005]

When the above high-potential avoiding control is applied to such a fuel cell system, the output voltage of a fuel cell fluctuates owing to the switching on/off of this high-potential avoiding control, and accordingly the inverter voltage for controlling the traction motor also fluctuates.  Moreover, when the control system of the traction motor switches owing to the fluctuation of the inverter voltage, the control error of the traction motor increases.

In such a case, when a power generated by the fuel cell during the high-potential avoiding control cannot completely be consumed by an auxiliary device, a surplus

power is charged into a secondary battery.  When such a constitution is employed, the overcharge of the secondary battery might be caused.  In particular, during the regeneration of the power for the secondary battery, the overcharge is easily caused.  Furthermore, the above control error might cause the over-discharge of the secondary battery.

[0006]

To solve the problem, an object of the present invention is to provide a fuel cell system capable of suppressing the increase of the control error of a motor.

Means for solving the Problem

[0007]

A fuel cell system of the present invention is a fuel cell system including: a fuel cell which generates a power by an electrochemical reaction between a fuel gas and an oxidizing gas; a capacitor in which the power generated by the fuel cell is charged; a motor driven by at least one of the generated power of the fuel cell and the power charged in the capacitor; an inverter to control the motor in a plurality of control systems which switch on predetermined conditions; a converter which raises a voltage input from the capacitor to output the voltage to the motor through the inverter and which lowers a voltage input from the fuel cell to output the voltage to the capacitor; and a control unit which controls a converter

command voltage and an inverter command voltage, wherein the control unit performs high-potential avoiding control to keep the converter command voltage as a high-potential avoiding voltage which is lower than the open voltage of the fuel cell, thereby preventing the total voltage of the fuel cell from exceeding a predetermined high-potential avoiding voltage threshold value, whereas the control unit inhibits the high-potential avoiding control on conditions that the control system of the motor switches.

[0008]

According to such a constitution, even on conditions that the control system of the motor switches, the performance of the high-potential avoiding control is forcibly inhibited, thereby eventually suppressing the fluctuation of the output voltage of the fuel cell accompanying the on/off operation of the high-potential avoiding control.  Therefore, the control system of the motor does not switch owing to the influence of the fluctuation, and the increase of the control error of the motor can be suppressed.

[0009]

The control system of the motor may switch in accordance with, for example, the rotation number or torque of the motor, and the inverter command voltage.

In such a case, the control unit may inhibit the high-potential avoiding control when the rotation number of the motor is a predetermined rotation number or more (with

the proviso that this predetermined rotation number fluctuates in accordance with the inverter command voltage). Moreover, in a case where the fuel cell system is mounted in a car, when a vehicle velocity is a predetermined vehicle velocity or more, the control unit may inhibit the high-potential avoiding control.

Effect of the Invention [0010]

According to a fuel cell system of the present invention, it is possible to suppress the increase of the control error of a motor driven by a power voltage generated by a fuel cell.

Brief Description of the Drawings

[0011]

FIG. 1 is a system constitution diagram schematically showing a fuel cell system according to one embodiment of the present invention;

FIG. 2 is a control map diagram for switching the control of a traction motor of the fuel cell system when an inverter command voltage is a predetermined first voltage Va;

FIG. 3 is a control map diagram for switching the control of the traction motor of the fuel cell system when the inverter command voltage is a predetermined second voltage Vb (with the proviso that Vb > Va);

FIG. 4 is a time chart concerning the inverter command voltage in a time chart indicating a relation between the inverter command voltage and a motor control system and a battery power in the fuel cell system;

FIG. 5 is a time chart concerning the motor control system in the time chart indicating the relation between the inverter command voltage and the motor control system and the battery power in the fuel cell system; and

FIG. 6 is a time chart concerning the battery power in the time chart indicating the relation between the inverter command voltage and the motor control system and the battery power in the fuel cell system.

Best Mode for Carrying out the Invention

[0012]

Hereinafter, an embodiment of the present invention will be described with reference to the drawings.

[0013]

FIG. 1 is a diagram showing a constitution of a main part of a fuel cell system 100 according to the present embodiment.  In the present embodiment, there is assumed a fuel cell system mounted in a vehicle such as a fuel cell hybrid vehicle (FCHV), an electric car or a hybrid car, but the present invention may be applied to not only the vehicle but also various mobile bodies (e.g., a two-wheeled vehicle, a ship, an airplane, a robot, etc.).  Furthermore, the present invention is applicable to not only the fuel

cell system mounted in the mobile body but also a stational fuel cell system or a portable fuel cell system. [0014]

This vehicle runs by using, as a driving force source, a traction motor 61 connected to wheels 63L, 63R via a reduction gear 12.  A power source of the traction motor 61 is a power source system 1.  A direct current output from the power source system 1 is converted into a three-phase alternate current by an inverter 60, and supplied to the traction motor 61.  The traction motor 61 can function as a power generator during braking.  The power source system 1 is constituted of a fuel cell 40, a battery (a capacitor) 20, a DC/DC converter (a converter) 30 and the like. [0015]

The fuel cell 40 is means for generating a power from a supplied reactant gas (a fuel gas and an oxidizing gas), and various types of fuel cells such as a solid polymer type, a phosphoric acid type and a molten carbonate type may be utilized.  The fuel cell 40 includes a polymer electrolyte membrane 41 which is a proton conductive type ion exchange membrane made of a fluorocarbon resin or the like, and the surface of the polymer electrolyte membrane is coated with a platinum catalyst (an electrode catalyst).

It is to be noted that as the catalyst which coats the polymer electrolyte membrane 41, not only the platinum catalyst but also a platinum cobalt catalyst (hereinafter

referred to simply as the catalyst) may be applied.  Each of unitary cells of the fuel cell 40 include a membrane-electrode assembly 44 obtained by disposing an anode pole 42 and a cathode pole 43 on both faces of the polymer electrolyte membrane 41 by screen printing or the like. The fuel cell 40 has a stack structure in which a plurality of unitary cells are stacked in series. [0016]

The output voltage (hereinafter referred to as the FC voltage) and the output current (hereinafter referred to as the FC current) of the fuel cell 40 are detected by a voltage sensor 92 and a current sensor 93, respectively.  A fuel gas such as a hydrogen gas is supplied from a fuel gas supply source 70 to a fuel pole (the anode) of the fuel cell 40, whereas an oxidizing gas such as air is supplied from an oxidizing gas supply source 80 to an oxygen pole (the cathode). [0017]

The fuel gas supply source 70 is constituted of, for example, a hydrogen tank, various valves and the like, and a valve open degree, an ON/OFF time or the like is regulated to control the amount of the fuel gas to be supplied to the fuel cell 40. [0018] The oxidizing gas supply source 80 is constituted of, for example, an air compressor, a motor for driving the air compressor, an inverter and the like, and the rotation

number of the motor or the like is regulated to regulate the amount of the oxidizing gas to be supplied to the fuel cell 40.

[0019]

The battery 20 is a chargeable/dischargeable secondary battery, and is, for example, a nickel hydrogen battery or the like.  Needless to say, instead of the battery 20, any chargeable/dischargeable accumulator (e.g., the capacitor) other than the secondary battery may be provided.  This battery 20 is inserted into a discharge path of the fuel cell 40, and connected in parallel with the fuel cell 40.  The battery 20 and the fuel cell 40 are connected in parallel with the inverter 60 for the traction motor, and the DC/DC converter 30 is provided between the battery 20 and the inverter 6.

[0020]

The inverter 60 is constituted of, for example, a plurality of switching elements, and converts a direct-current power output from the fuel cell 4 0 or the battery 20 into a three-phase alternate-current power in accordance with a control command given from a control device 10 to supply the power to the traction motor 61.  The traction motor 61 is a motor for driving the wheels 63L, 63R, and the rotation number of such a motor is controlled by the inverter 60.

Moreover, the control device 10 switches the control system of the inverter 60 from PWM control to

overmodulation control or from the overmodulation control to rectangular control, as the rotation number of the traction motor 61 increases, in accordance with an inverter command voltage and the rotation number and torque of the traction motor 61 as shown in FIGS. 2 to 6.

More specifically, when the inverter command voltage is equal and the rotation number of the traction motor 61 is a predetermined rotation number or more, in other words, a vehicle velocity is a predetermined vehicle velocity or more, the control system switches from the PWM control in a first region Z1 on a low vehicle velocity side to the overmodulation control in a second region Z2 on a higher vehicle velocity side and the rectangular control in a third region Z3 on a still higher vehicle velocity side in this order.

Furthermore, even in a case where the rotation number and torque of the traction motor 61 are equal (see operation points (N1, T1) in FIGS. 2, 3), when the inverter command voltage is a predetermined voltage or more, the control system switches from the PWM control to the overmodulation control and the rectangular control in this order.

In addition, with the rise of the inverter command voltage shown in FIG. 4, the control system switches as shown in FIG. 5.  In this case, a control error increases every time the control system switches.  Therefore, the battery power excessively increases or decreases as shown

in FIG. 6, thereby causing overcharge/over-discharge. A specific method for avoiding such a disadvantage will be described later in detail.

[0021]

The DC/DC converter 30 is a full bridge converter constituted of, for example, four power transistors and a drive circuit for exclusive use (not shown).  The DC/DC converter 30 has a function of raising or lowering a DC voltage input from the battery 20 to output the voltage to a fuel cell 40 side, and a function of raising or lowering a DC voltage input from the fuel cell 40 or the like to output the voltage to a battery 20 side.  Moreover, the functions of the DC/DC converter 30 realize the charge/discharge of the battery 20.

[0022]

Auxiliary devices 50 such as vehicle auxiliary devices and FC auxiliary devices are interposed between the battery 20 and the DC/DC converter 30.  The battery 20 is a power source for these auxiliary devices 50.  It is to be noted that the vehicle auxiliary devices are various power devices (e.g., a lighting device, an air conditioning device, a hydraulic pump, etc.) used during the operation of the vehicle, and the FC auxiliary devices are various power devices (a pump for supplying the fuel gas or the oxidizing gas, etc.) used during the operation of the fuel cell 40.

[0023]

The operations of elements described above are controlled by the control device (a control unit) 10.  The control device 10 has a constitution of a microcomputer including a CPU, an ROM and an RAM therein.

[0024]

The control device 10 controls system parts such as a pressure regulation valve 71 provided in a fuel gas passage, a pressure regulation valve 81 provided in an oxidizing gas passage, the fuel gas supply source 70, the oxidizing gas supply source 80, the battery 20, the DC/DC converter 30 and the inverter 60 based on input sensor signals.

To this control device 10, various sensor signals are input, and examples of the signals include the supply pressure of the fuel gas detected by a pressure sensor 91, the FC voltage of the fuel cell 40 detected by the voltage sensor 92, the FC current of the fuel cell 40 detected by the current sensor 93 and an SOC value indicating a state of charge (SOC) of the battery 20 detected by an SOC sensor 21.

[0025]

In the present embodiment, even when the charge amount of the battery 20 is limited, for example, the switching frequency of the DC/DC converter 30 is raised, and the energy loss of the DC/DC converter is increased, to securely prevent the voltage of the fuel cell 40 from exceeding a predetermined high-potential avoiding voltage

threshold value which is lower than the open voltage of the fuel cell 40.

[0026]

Next, high-potential avoiding control processing to be intermittently executed by the control device 10 will be described.

[0027]

The control device 10 calculates a demand power with respect to the fuel cell 40.  The demand power is, for example, a power for driving the traction motor 61 and the auxiliary devices 50.  Then, the control device 10 calculates the output voltage of the fuel cell 40 corresponding to the demand power by use of a characteristic map indicating I-V characteristics and I-P characteristics (not shown).  This characteristic map is obtained by an experiment or the like in advance, and stored in an internal memory 11 of the control device 10 before product shipping.  It is to be noted that the value of this characteristic map may be a fixed value or a successively rewritable value. [0028]

Then, the control device 10 judges whether or not the output voltage of the fuel cell 40 needs to be forcibly lowered.  Specifically, the control device 10 compares the output voltage with a high-potential avoiding target threshold voltage (hereinafter referred to as a threshold voltage Vth), and judges that the output voltage of the

fuel cell 40 needs to be forcibly lowered when the output voltage exceeds the threshold voltage Vth.  On the other hand, when the output voltage is the threshold voltage Vth or less, the control device judges that the output voltage of the fuel cell 40 does not have to be forcibly lowered.

This threshold voltage Vth is lower than the open voltage of the fuel cell 40, and is obtained by an experiment or the like in advance and stored in the internal memory 11 of the control device 10 before the product shipping or the like.  Moreover, the threshold voltage Vth may be a fixed value or a successively rewritable value in accordance with, for example, an ambient environment (an outside air temperature, a fuel cell temperature, a humidity, an operation mode or the like).

[0029]

In a case where during the above judgment, the control device 10 judges that the output voltage of the fuel cell 40 does not have to be forcibly lowered, control for avoiding the high potential of the fuel cell 40 is not necessary, and hence the processing is completed.

[0030]

On the other hand, in a case where during the above judgment, the control device 10 judges that the output voltage of the fuel cell 40 needs to be forcibly lowered, the control device performs such control as to forcibly decrease the output voltage of the fuel cell 40 to a value

below the threshold voltage Vth.  At this time, it is possible to arbitrarily set the value to which the output voltage of the fuel cell 40 is to be forcibly lowered. Then, the control device 10 judges whether or not a surplus power can be absorbed by the battery 20 (i.e., whether or not the power can be charged in the battery 20). Specifically, the control device 10 judges whether or not the surplus power can be absorbed by the battery 20, from the SOC value detected by the SOC sensor 21 or by grasping the remaining capacity of the battery 20.

[0031]

In a case where the control device 10 judges that the surplus power can be absorbed by the battery 20, the surplus power is absorbed by the battery 20 (charged into the battery 20), and then the processing is completed.  On the other hand, in a case where the control device 10 judges that the surplus power cannot be absorbed by the battery 20, for example, the switching frequency of the DC/DC converter 30 is raised, and the energy loss of the DC/DC converter 30 is increased to absorb a surplus power P, thereby completing the processing. [0032]

Meanwhile, when the high-potential avoiding control switches from an on-state to an off-state or from the off-state to the on-state during the regeneration of the power to the battery 20 of the traction motor 61, the output voltage of the fuel cell 40 fluctuates, and the control

system of the traction motor 61 switches owing to the influence of the fluctuation sometimes.  In such a case, the control error or power running regeneration power error of the traction motor 61 increases, and the battery 20 might be overcharged or over-discharged.

[0033]

Therefore, the control device 10 inhibits the high-potential avoiding control on conditions that the control switching of the traction motor 61 occurs, for example, in a predetermined vehicle velocity region.  Specifically, in FIG. 2, when the vehicle velocity is present in the first region Z1, the high-potential avoiding control is beforehand inhibited in a high vehicle velocity region in which the rotation number is not less than a rotation number N1 corresponding to a predetermined vehicle velocity V near the second region Z2.  On the other hand, the high-potential avoiding control is allowed in a low or medium vehicle velocity region in which the vehicle velocity is less than the predetermined vehicle velocity V.  In a case where it is judged whether or not to allow the high-potential avoiding control in this manner during the power regeneration of the traction motor 61, the overcharge of the battery 20 can be suppressed. [0034]

According to the fuel cell system 100 of the present embodiment described above, the high-potential avoiding control is inhibited in the vehicle velocity region of the

predetermined vehicle velocity V or more when the control switching of the traction motor 61 occurs.  Therefore, in the vehicle velocity region where the control switching of the traction motor 61 occurs, the high-potential avoiding control can be inhibited to suppress the fluctuation of the output voltage of the fuel cell 40, and the control system of the traction motor 61 does not switch owing to the influence of the fluctuation.

In consequence, the increase of the control error of the traction motor 61 can be suppressed, and it is possible to prevent the overcharge of the battery 20, especially the overcharge of the battery 2 0 during the power regeneration. It is to be noted that the predetermined vehicle velocity V for inhibiting the high-potential avoiding control may vary in accordance with the inverter command voltage.

WE CLAIMS

1.  A fuel cell system including:

a fuel cell which generates a power by an electrochemical reaction between a fuel gas and an oxidizing gas;

a capacitor in which the power generated by the fuel cell is charged;

a motor driven by at least one of the generated power of the fuel cell and the power charged in the capacitor;

an inverter to control the motor in a plurality of control systems which switch on predetermined conditions;

a converter which raises a voltage input from the capacitor to output the voltage to the motor through the inverter and which lowers a voltage input from the fuel cell to output the voltage to the capacitor; and

a control unit which controls a converter command voltage and an inverter command voltage,

wherein the control unit performs high-potential avoiding control to keep the converter command voltage as a high-potential avoiding voltage which is lower than the open voltage of the fuel cell, thereby preventing the total voltage of the fuel cell from exceeding a predetermined high-potential avoiding voltage threshold value, whereas the control unit inhibits the high-potential avoiding control on conditions that the control system of the motor switches.

2.	The fuel cell system according to claim 1,

wherein the control system of the motor switches in

accordance with the rotation number or torque of the motor.

3.	The fuel cell system according to claim 2,

wherein the control system of the motor further switches in

accordance with the inverter command voltage.

4.	The fuel cell system according to any one of

claims 1 to 3,  wherein the control unit inhibits the high-

potential avoiding control when the rotation number of the

motor is a predetermined rotation number or more.

5.	The fuel cell system according to any one of

claims 1 to A,  wherein the control unit inhibits the high-

potential avoiding control when a vehicle velocity is a

predetermined vehicle velocity or more.

Documents:

				http://ipindiaonline.gov.in/patentsearch/GrantedSearch/viewdoc.aspx?id=du7mEnlyTmVEX1ee4KvlOg==&amp;loc=+mN2fYxnTC4l0fUd8W4CAA==

« Previous Patent

Next Patent »

Patent Number	280042	

Indian Patent Application Number	7218/DELNP/2009	

PG Journal Number	06/2017	

Publication Date	10-Feb-2017	

Grant Date	08-Feb-2017	

Date of Filing	09-Nov-2009	

Name of Patentee	TOYOTA JIDOSHA KABUSHIKI KAISHA	

Applicant Address	1, TOYOTA-CHO, TOYOTA-SHI, AICHI 471-8571 JAPAN.	

Inventors:

#	Inventor's Name	Inventor's Address	

1	YOSHIDA MICHIO	C/O TOYOTA JIDOSHA KABUSHIKI KAISA, OF 1, TOYOTA-CHO, TOYOTA-SHI, AICHI 471-8571 JAPAN.	

2	UMAYAHARA KENJI	C/O TOYOTA JIDOSHA KABUSHIKI KAISA, OF 1, TOYOTA-CHO, TOYOTA-SHI, AICHI 471-8571 JAPAN.	

PCT International Classification Number	H01M 8/04	

PCT International Application Number	PCT/JP2008/065996	

PCT International Filing date	2008-09-04	

PCT Conventions:

#	PCT Application Number	Date of Convention	Priority Country	

1	2007-280105	2007-10-29	Japan	

© All Indian Patents, 2013-2021.

  Patent data available in the public domain from Indian Patents Office, Department of Industrial Policy and Promotions, Ministry of Commerce and Industry, Government of India.

File: patents/280046-rail-steel-with-an-excellent-combination-of-wear-properties-and-rolling-contact-fatigue-resistance.html
Indian Patents. 280046:RAIL STEEL WITH AN EXCELLENT COMBINATION OF WEAR PROPERTIES AND ROLLING CONTACT FATIGUE RESISTANCE

Indian Patents

Recently Granted Patents

  Recently Published Patents

Title of Invention	RAIL STEEL WITH AN EXCELLENT COMBINATION OF WEAR PROPERTIES AND ROLLING CONTACT FATIGUE RESISTANCE

Abstract	The invention relates to a high-strength pearlitic steel rail with an excellent combination of wear properties and rolling contact fatigue reistance wherein the steel consists of 0.88% to 0.95% carbon, 0.75% to 0.92% silicon, 0.80% to 0.95% manganese, 0.05% to 0.14% vanadium, up to 0.008% nitrogen, up to 0.030% phosphorus, 0.008 to 0.0030% sulphur, at most 2.5 ppm hydrogen, at most 0.10% chromium, at most 0.010% aluminium, at most 20 ppm oxygen, the remainder being iron and unavoidable impurities.	

Full Text	RAIL STEEL WITH AN EXCELLENT COMBINATION OF WEAR PROPERTIES AND ROLLING CONTACT FATIGUE RESISTANCE

This invention relates to a rail steel with an excellent combination of wear properties and rolling contact fatigue resistance required for conventional and heavy haul railways.

Increases in train speeds and loading have made railway transportation more efficient. However, this increase also means more arduous duty conditions for the rails, and further improvements in rail material properties are required to make them more tolerant and resistant to the increased stresses and stress cycles imposed. The increase in wear is particularly heavy in tight curves with high traffic density and a greater proportion of freight traffic, and the drop of service life of the rail may become significant and undesirable. However, the service life of the rail has been drastically improved in recent years due to the improvements in heat-treatment technologies for further strengthening the rails, and the development of high strength rails using a eutectoid carbon steel and having a fine pearlitic structure.

In straight and gently curved parts of railroads where lower resistance to wear is required, repeated contacts between wheels and rails may cause rolling contact fatigue (RCF) failures on the surface of the rail head. These failures result from the propagation of fatigue cracks started at the top plane of the rail head surface into the interior thereof. The failures called 'squat' or 'dark spot' appear mainly, but not exclusively, in the tangent tracks of high-speed railroads and are due to the accumulation of damage on the centre of the rail head surface that results from the repeated contacts between wheels and rails.

These failures can be eliminated by grinding the rail head surface at given intervals. However, the costs of the grinding car and operation are high and the time for grinding is limited by the running schedule of trains.

Another solution is to increase the wear rate of the rail head surface to enable the accumulated damage to wear away before the defects occur. The wear rate of rails can be increased by decreasing their hardness as their wear resistance depends on steel hardness.  However, simple reduction of steel hardness causes plastic deformation on the surface of the rail head which, in turn, causes loss of the optimum profile and the occurrence of rolling contact fatigue cracks.

Rails with a bainitic structure wear away more than rails with a pearlitic structure because they consist of finely dispersed carbide particles in a soft ferritic matrix. Wheels running over the rails of bainitic structures, therefore, cause the carbide to readily wear away with the ferritic matrix. The wear thus accelerated removes the fatigue-damaged layer from the rail head surface of the rail head. The low strength of the ferritic matrix can be counter-acted by adding higher percentages of chromium or other alloying elements to provide the required high strength as rolled. However, increased alloy additions are not only costly but may also form a hard and brittle structure in the welded joints between rails. These bainitic steels appear to be more susceptible to stress corrosion cracking and require a more rigid control of residual stresses. Moreover the performance of alumino-thermic and flash butt welding of bainitic steels should be improved.

Rails with a pearlitic structure comprise a combination of soft ferrite and lamellae of hard cementite. On the rail head surface that is in contact with the wheels, soft ferrite is squeezed out to leave only the lamellae of hard cementite. This cementite and the effect of work hardening provide the wear resistance required of rails. The strength of these pearlitic steels is achieved through alloying additions, accelerated cooling or a combination thereof. Using these means, the interlamellar spacing of the pearlite has been reduced. An increase in the hardness of the steel causes an increase in wear resistance. However, at hardness values of about 360 HB and higher, the wear rate is so small that a further increase in hardness does not result in a significantly different wear rate. However, improvements in resistance to rolling contact fatigue have been seen with increasing hardness up to ~400HB which is generally regarded as the upper hardness limit for eutectoid and hypo-eutectoid steels with a fully earliticicrostructure.

However, under practical conditions, the RCF resistance of these high strength pearlitic steels needs to be further improved to delay the initiation of rolling-contact fatigue cracks and thereby prolong the intervals between rail grinding operations.

It is therefore an object of this invention to provide high-strength rails that are resistant to rolling contact fatigue while retaining the excellent wear resistance of current heat treated rails.

The object of the Invention was reached with a high-strength pearlitic rail steel with an excellent combination of wear properties and rolling contact fatigue resistance, containing (in weight%):

0.88 % to 0.95% carbon,

0.75% to 0.95% silicon,

0.80% to 0.95% manganese,

0.05% to 0.14% vanadium,

at most 0.008% nitrogen,

at most 0.030% phosphorus,

0.008 to 0.030% sulphur,

at most 2.5 ppm hydrogen,

at most 0.10% chromium,

at most 0.010% aluminium,

at most 20 ppm oxygen,

the remainder consisting of iron and unavoidable impurities.

The chemical composition of steels according to the invention showed very good wear properties compared to conventional hypo and hypereutectoid pearlitic steels. The inventors have found that the balanced chemical composition produces very wear resistant pearled comprising very finely dispersed vanadium carbo-nitrides. Moreover, the RCF resistance is significantly higher than that of comparable conventional steels. A number of factors come together to bring about this improvement. Firstly, the move to the hypereutectoid region of the iron-carbon phase diagram increases the volume fraction of hard cementite in the microstructure. However, under the relatively slow cooling experienced by rails, such high concentrations of carbon can lead to deleterious networks of embrittling cementite at grain boundaries. The intentional addition of higher silicon and vanadium to the composition have been designed to prevent grain boundary cementite. These additions also have a second, and equally important, function. Silicon is a solid solution strengthener and increases the strength of the pearlitic ferrite which increases the resistance of the pearlite to RCF initiation. Similarly, the precipitation of fine vanadium carbo-nitrides within the pearlitic ferrite increases its strength and thereby the RCF resistance of this combined pearlitic microstructure. A further feature of the compositional design is to limit the nitrogen content to prevent premature and coarse precipitates of vanadium nitride as they are not effective in increasing the strength of the pearlitic ferrite. This ensures that the vanadium additions remain in solution within the austenite to lower temperatures and, therefore, result in finer precipitates. 

The vanadium in solution also acts as a hardenability agent to refine the pearlite spacing. Thus the specific design of the composition claimed in this embodiment utilises the various attributes of the individual elements to produce a microstructure with a highly desirable combination of wear and RCF resistance. Enhanced RCF and wear resistance can thus be achieved at lower values of hardness. Since the higher hardness is usually associated with higher residual stresses in the rail, the lower hardness means that these residual stresses in the rail according to the invention are reduced, which is particularly beneficial in reducing the rate of growth of fatigue cracks. The mechanical properties of the steels in accordance with the invention are similar to a conventional Grade 350 HT which is commonly used in tight curves and on the low rail of highly canted curves. A further improvement could be obtained by subjecting the rail to accelerated cooling after hot rolling or a heat treatment.

In an embodiment of the invention, the minimum amount of nitrogen 0.003%. A suitable maximum nitrogen content was found to be 0.007%.

Vanadium forms vanadium carbides or vanadium nitrides depending on the amounts of nitrogen present in the steel and the temperature. In principle, the presence of precipitates increases the strength and hardness of steels but the effectiveness of the precipitates decreases when they are precipitated at high temperatures into coarse particles. If the nitrogen content is too high, there is an increased tendency to form vanadium nitrides at high temperatures instead of fine vanadium carbides at lower temperatures. The inventors found that when the nitrogen content was less than 0.007% then the amount of undesired vanadium nitrides was small compared to the desired vanadium carbides, i.e. no detrimental effects of the presence of vanadium nitrides could be observed while the beneficial effect of the presence of finely dispersed vanadium carbides was strong. A minimum amount of nitrogen of 0.003% is a practical lower limit that maximises the effectiveness of the costly vanadium addition by ensuring that only a tiny fraction is tied up with the higher temperature relatively coarse vanadium nitride precipitates. A suitable maximum value for nitrogen is 0.006% or even 0.005%.

In an embodiment of the invention, the minimum amount of vanadium is 0.08%. A suitable maximum content was found to be 0.13%. Preferably, vanadium is at least 0.08% and/or at most 0.12%. In order to provide a fine distribution of vanadium carbo-nitrides, the inventors found that an amount of about 0.10% vanadium is optimum and preferable. The beneficial effect diminishes with increasing amounts and become economically unattractive.

Carbon is the most cost effective strengthening alloying element in rail steels. A suitable minimum carbon content was found to be 0.90%. A preferable range of carbon is from 0.90% to 0.95%. This range provides the optimal balance between the volume fraction of hard cementite and the prevention of the precipitation of a deleterious network of embrittling cementite at grain boundaries. Carbon is also a potent hardenability agent that facilitates a lower transformation temperature and hence finer interlamellar spacing. The high volume fraction of hard cementite and fine interlamellar spacing provides the wear resistance and contributes towards the increased RCF resistance of the composition included in an embodiment of the invention.

Silicon improves the strength by solid solution hardening of ferrite in the pearlite structure over the range of 0.75 to 0.95%. A silicon content of from 0.75 to 0.92% was found to provide a good balance in ductility and toughness of the rail as well as weldability. At higher values the ductility and toughness values quickly drop and at lower values, the wear and particularly RCF resistance of the steel diminishes rapidly.

Silicon, at the recommended levels, also provides an effective safeguard against any deleterious network of embrittling cementite at grain boundaries. Preferably, the minimum silicon content is 0.82%. The range from 0.82 to 0.92 proved to provide a very good balance in ductility and toughness of the rail as well as weldability.

Manganese is an element which is effective for increasing the strength by improving hardenability of pearlite. Its primary purpose is to lower the pearlite transformation temperature. If its content is less than 0.80% the effect of

manganese was found to be insufficient to achieve the desired hardenability at the chosen carbon content and at levels above 0.95% there is an increased risk of formation of martensite because of segregation of manganese. A high manganese content makes the welding operation more difficult. In a preferable embodiment, the manganese content is at most 0.90%. Preferably, the phosphorus content of the steel is at most 0.015%. Preferably, the aluminium content is at most 0.006%.

Sulphur values have to be between 0.008 and 0.030%. The reason for a minimum sulphur content is that it forms MnS inclusions which act as a sink for any residual hydrogen that may be present in the steel. Any hydrogen in rail can result in what are known as shatter cracks which are small cracks with sharp faces which can initiate fatigue cracks in the head (known as tache ovals) under the high stresses from the wheels. The addition of at least 0.008% of sulphur prevents the deleterious effects of hydrogen. The maximum value of 0.030% is chosen to avoid embitterment of the structure. Preferably, the maximum value is at most 0.020%. In a preferred embodiment, the steel according to the invention consists of:

0.90 % to 0.95 % carbon,

0.82 % to 0.92 % silicon,

0.80 % to 0.95 % manganese,

0.08 % to 0.12 % vanadium,

0.003 to 0.007 % nitrogen,

at most 0.015 % phosphorus,

0.008 to 0.030 % sulphur

at most 2 ppm hydrogen

at most 0.10 % chromium

at most 0.004 % aluminium

at most 20 ppm oxygen

the remainder consisting of iron and unavoidable impurities,

and having a pearlitic structure

The RCF and wear resistance have been measured using a laboratory twin-disc facility similar to the facility described in R.I. Carroll, Rolling Contact Fatigue and surface metallurgy of rail, PhD Thesis, Department of Engineering Materials, University of Sheffield, 2005. This equipment simulates the forces

 arising when the wheel is rolling and sliding on the rail. The wheel that is used in these tests is an R8T-wheel, which is the standard British wheel. These assessments are not part of the formal rail qualification procedure but have been found to provide a good indicator as to the relative in-service performance of different rail steel compositions. The test conditions for wear testing involve use of a 750 MPa contact stress, 25% slip and no lubrication while those for RCF utilise a higher contact stress of 900 MPa, 5% slip and water lubrication.

The invention has demonstrated that its resistance to rolling contact fatigue is much greater than conventional heat treated rails. In the as rolled condition it has demonstrated an increase in the number of cycles to crack initiation of over 62% (130000 cycles) compared to pearlitic rails with hardness of 370HB (80000 cycles).

Heat treatment of the invention increases its RCF resistance still further to 160000 cycles.

In an embodiment of the invention a pearlitic rail is provided having an RCF resistance of at least 130,000 cycles to initiation under water lubricated twin disc testing conditions. As described above, these values are under rolling and sliding conditions.

In an embodiment of the invention a pearlitic rail is provided with a wear resistance comparable to heat treated current rail steels, preferably wherein the wear is lower than 40 mg/m of slip at a hardness between 320 and 350 HB, or lower than 20 mg/m, preferably below 10 mg/m of slip at a hardness above 350 HB when tested as described above.

The invention has demonstrated during twin disc testing its resistance to wear is as effective as the hardest current heat treated rails. In the as rolled condition the wear resistance of the rail is greater than conventional heat treated rails with a higher hardness of 370HB. In the heat treated condition the rails have a very low wear rate similar to conventional rails with a hardness of 400HB.

The maximum recommended level of unavoidable impurities are based on EN13674-1:2003, according to which the maximum limits are Mo 0.02%, Ni 0.10%, Sn - 0.03%, Sb - 0.020%, Ti - 0.025%, Nb - 0.01%.

According to some non-limiting examples two casts A and B with designed

variations in the selected alloying elements were made and cast into ingots. The chemical compositions of these examples are given in Table 1.

The ingots were cogged to the standard 330 x 254 rail bloom section and rolled to 56E1 sections. All rail lengths were produced free from any internal or surface breaking defects. The rails were tested in the as-hot-rolled condition and in a controlled accelerated cooled condition.

The hardness of the steels was found to be between 342 HB and 349 HB. When relying on hardness for rail life estimation this would lead to the conclusion that the steels do not meet the Grade 350 HT minimum. However, the inventors found that by selecting a steel in the narrow chemistry window in accordance with the invention that both wear resistance and RCF resistance are excellent and outperform the Grade 350 whilst showing similar mechanical properties. In the heat treated condition (i.e. the accelerated cooled version) the hardness is about 400 HB.

Table lb: Chemical composition, wt% except N (ppm)

The steels in Table lb were commercial trials. The results obtained with these steels confirmed the results of the laboratory casts. The wear resistance of the commercial casts was even better than those of the laboratory casts. This is believed to be due to the finer pearlite and finer microstructure obtained in the industrial trials. For instance, the wear rate (in mg/m of slip) for steel C turned out to be 3.6 whereas the values for steels A and B are in the order of 25. The latter values are already very good In comparison to typical values for R260 and R350HT (124 and 31 respectively), but the commercial trials even exceed the values of the laboratory trials. The RCF-resistance is also significantly higher for the commercial trial casts with 200000-220000 cycles to crack initiation. The laboratory trials were 130000-140000.

This improvement is at least partly attributable to the sulphur content being above the critical value of 0.008% for the commercial trial casts, but also to the finer pearlite and finer microstructure obtained in the industrial trials. Again these values were already much better than the typical values for R260 and R350HT which are 50000 and 80000 respectively. The hardness values measured in the rail are very consistent over the entire cross-section of the rail.

The steels were also welded by Flash Butt Welding and Aluminothermy Welding, and in both cases the welds proved to meet the required standard for homogeneous welds (same materials) and heterogeneous welds (different materials).

Table 2: Tensile properties

 All other relevant properties are similar or better than those of currently available pearlitic rail steel grades thereby resulting in a rail with an excellent combination of wear properties and rolling contact fatigue resistance as well as similar or better properties than those of currently available pearlitic rail steel grades.

In figure 1 the number of cycles to RCF initiation of the rails according to the invention (circles) is compared to the values for conventional pearlitic steels

(squares) as a function of the hardness of the rail (in HB). It is clear that the rails according to the invention outperform the known rails and show a step change improvement in their resistance to rolling contact fatigue. The results of the industrial trials are shown as well (triangle).

In figure 2 the wear properties of the rails according to the invention (circles) in mg/m of slip is compared to the values for conventional pearlitic steels (squares) as a function of the hardness of the rail (in HB). The wear rate of the rails according to the invention is lower than current rail steels for hardness of below 380 HB and is comparable for rails with hardness values of greater than 380 HB. The results of the industrial trials are shown as well (triangle).

Claims

1.	A high-strength pearlitic steel rail with an excellent combination of wear properties and rolling contact fatigue resistance wherein the steel consists of 0.88% to 0.95% carbon, 0.75% to 0.95% silicon, 0.80% to 0.95% manganese, 0.05% to 0.14% vanadium, up to 0.008% nitrogen, up to 0.030% phosphorus, 0.008 to 0.030% sulphur, at most 2.5 ppm hydrogen, at most 0.10% chromium, at most 0.010% aluminium, at most 20 ppm oxygen, the remainder being iron and unavoidable impurities.

2.	Pearlitic rail according to claim 1 wherein carbon is at least 0.90%.

3.	Pearlitic rail according to claim 1 or 2 wherein nitrogen is at least 0.003%, or wherein nitrogen is at most 0.007%.

4.	Pearlitic rail according to any one of the preceding claims wherein nitrogen is at most 0.005%.

5.	Pearlitic rail according to any one of the preceding claims wherein vanadium is at least 0.08% and/or at most 0.12%.

6.	Pearlitic rail according to any one of the preceding claims consisting of 0.90 % to 0.95 % carbon, 0.82 % to 0.92 % silicon, 0.80 % to 0.95 % manganese, 0.08 % to 0.12 % vanadium, 0.003 to 0.007 % nitrogen, at most 0.015 % phosphorus, 0.008 to 0.030 % sulphur, at most 2 ppm hydrogen, at most 0.10 % chromium, at most 0.004 % aluminium, at most 20 ppm oxygen, the remainder consisting of iron and unavoidable impurities.

7.	Pearlitic rail according to any one of the preceding claims wherein manganese is at most 0.90%.

8.	Pearlitic rail according to any one of the preceding claims having an RCF resistance of at least 130,000 cycles to initiation under water lubricated twin disc testing conditions.

9.	Pearlitic rail according to any one of the preceding claims with a wear resistance comparable to heat treated current rail steels, preferably wherein the wear is lower than 40 mg/m of slip at a hardness between 320 and 350 HB, or lower than 20 mg/m and preferably lower than 10 mg/m of slip at a hardness above 350 HB.

Documents:

				http://ipindiaonline.gov.in/patentsearch/GrantedSearch/viewdoc.aspx?id=mlb8eNJ6hbiSIN/jotLhSg==&amp;loc=egcICQiyoj82NGgGrC5ChA==

« Previous Patent

Next Patent »

Patent Number	280046	

Indian Patent Application Number	5878/CHENP/2010	

PG Journal Number	06/2017	

Publication Date	10-Feb-2017	

Grant Date	08-Feb-2017	

Date of Filing	20-Sep-2010	

Name of Patentee	Tata Steel UK Limited	

Applicant Address	of 30 Millbank,London SW1P 4WY, Great Britain	

Inventors:

#	Inventor's Name	Inventor's Address	

1	CARROLL, ROBERT	32 BAXTER MEWS, SHEFFIELD, SOUTH YORKSHIRE S6 1LW	

2	SMITH, HOWARD, MARTIN	15 LEEBROOK PLACE, OWLTHORPE, SHEFFIELD, SOUTH YORKSHIRE S20 6QL	

3	JAISWAL, SHREEKANT	43, BALMOAK LANE, CHESTERFIELD S41 OTH	

PCT International Classification Number	C22C 38/12	

PCT International Application Number	PCT/EP2009/001276	

PCT International Filing date	2009-02-23	

PCT Conventions:

#	PCT Application Number	Date of Convention	Priority Country	

1	08101917.6	2008-02-22	EUROPEAN UNION	

© All Indian Patents, 2013-2021.

  Patent data available in the public domain from Indian Patents Office, Department of Industrial Policy and Promotions, Ministry of Commerce and Industry, Government of India.
