Repository: anandvc/allindianpatents

File: patents/280057-preparing-composition-for-composite-laminates.html
Indian Patents. 280057:PREPARING COMPOSITION FOR COMPOSITE LAMINATES

Indian Patents

Recently Granted Patents

  Recently Published Patents

Title of Invention	PREPARING COMPOSITION FOR COMPOSITE LAMINATES

Abstract	A composition for the production of a prepreg for the manufacture of thermoset composite laminates, a method for the production of a prepreg, the prepreg, and a thermoset glass fibre reinforced composite laminate manufactured by curing the prepreg. The composition comprises unsaturated polyesters or vinylesters (A, B), a catalyst (C), a thickening agent (D), and a crosslinking initiator (E), a first component (A) of the unsaturated polyesters or vinylesters comprising reactive groups that react with the thickening agent (D), and a second component (B) of the unsaturated polyesters or vinylesters not comprising any groups that react with the thickening agent (D), the composition also comprising a polyether polyol (F).	

Full Text	Preparing composition for composite laminates

Technical field

The invention relates to a composition for use in a prepreg material that gives good flow properties and needs a reduced time for thickening. The composition is for a resin paste for a prepreg, based on a mixture for moulding comprising unsaturated polyester or vinylester resins in combination with fibres. The invention also relates to a method for manufacturing a prepreg, and a thermoset glass fibre reinforced composite laminate.

Background

The present invention relates to the field of thermoset glass fibre reinforced composite laminates, particularly for use as high voltage insulation materials. Such thermoset sheets are usually manufactured by exposing a prepreg sheet to a pressing step in which the prepreg sheet is formed to a desired shape and is cured under elevated pressure and temperature.

It is common prepreg technology to use thickening agents to obtain a prepreg material that can be handled for loading in moulds. Isocyanates react fast with hydroxyl groups, and are therefore often used as thickening agents together with hydroxyl containing polymers or together with polyols, to obtain a fast thickening cycle. The prepreg is manufactured by preparing a composition containing hydroxyl containing polymers and isocyanate, and incorporating glass fibre reinforcing material. A problem that may arise in connection with the manufacture of composite laminate is that inferior mould flow properties in the resin blend may cause defects such as voids and fibre misalignment in the prepreg during pressing. Moreover, hitherto known perpregs need to undergo a maturation that may last for several days, also when elevated temperatures are used, before they can be exposed to the pressing treatment.

There is a need for a prepreg composition that has improved mould flow properties and that allows a more efficient production of prepregs for the manufacture of thermoset glass fibre reinforced composite laminates.

Summary of the invention

The present invention aims at a composition for the production of prepregs, which has improved mould flow properties, and which utilises a new thickening technology, which allows for more efficient production of prepregs, and thus also gives an improved and more economical manufacture of thermoset glass fibre reinforced composite laminates. This is achieved by the composition as defined in claim 1.

According to the invention the new thickening technology is based on the use of a mixture of at least two different base thermoset polymer components, a first base thermoset polymer component, which contains groups that are reactive to a thickening agent used in the composition, a second base thermoset polymer component, which does not contain any groups reactive to the thickening agent. By this means the mould flow properties and the quality of the prepreg and the subsequent thermoset glass fibre reinforced composite laminate can be improved. The thickening level and thickening rate can also be controlled and improved, and the time and energy needed for the thickening phase can be reduced, by means of the inclusion of a polyether polyol and a catalyst in the composifion.

The invention also relates to a method for the production of a prepreg, in which the inventive composition is used, and to a method of manufacture of a thermoset glass fibre reinforced composite laminates, in which the prepreg is the starting material.

Detailed description of the invention

The composition of the present invention is for a resin paste for the production of a prepreg, which comprises unsaturated polyesters or vinylesters, catalyst, thickening agent, and crosslinking initiator. The unsaturated polyesters or vinylesters comprise two different polymer types, a first that reacts with the thickening agent and a second, which does not react with the thickening agent. By choosing a particular ratio the flow properties of the resin composition during pressing of the prepreg can be improved and adjusted to the conditions of the pressing. The composifion further comprises a polyether polyol, which gives a rapid thickening at room temperature.

The composition for the manufacture of prepreg composite laminates comprises the following components: A) unsaturated polyesters or vinylesters that react with the thickening agent, OH-groups or other reactive groups; B), unsaturated polyesters or vinylesters, which do not react with the thickening agent; C) a catalyst; D) a thickening agent; E) crosslinking initiator; F) a polyether polyol. In addition it may also comprise G) release agents; H) fillers; and I) colouring agents.

Component A

Component A of the resin paste composition is comprised of unsaturated polyesters or vinylesters, which react with the thickening agent. This component is also referred to as polymer A in this description. The reactive groups of the polymers are primarily OH-groups, but polymers having other groups that are reactive with the thickening agent are also contemplated. For the simplicity reasons, the reactive groups of polymer A are hereinafter referred to as OH-groups. Polymer A may be present in an amount of 75-99 % by weight of the total resin content, i.e. the total weight of Components A, B. The hydroxyl number of the polyesters or vinylesters is preferably between 15 and 60, which gives a sufficient thickening. The molecular weight of the polymers is preferably 5000-30 000. Examples of resins for use as component A used in this formulation are Polylite 680-000, Polylite 650-000 available from Reich-hold and Aropol S599 from Ashland. Vinylesters for use as component A are Dera-kane 470-300 available from Ashland and Dion 9400 available from Reichhold.

Component B

Component B is comprised of unsaturated polyesters or vinyl esters having no groups that are reactive to the thickening agent. This component is also referred to as polymer B in this description.Component B may be present in an amount of 1-25 % by weight of the total resin content, i.e. the total weight of Components A, B. Examples of resins for use as component B are Dion 388, Dion VE 1089, Polylite 31703-00 available from Reichhold.

Component C

The catalyst used for the composition is a polyurethane (PUR) catalyst based on

bismuth or zirconium salts or other bismuth or zirconium compounds. Catalysts

based on bismuth or zirconium octoates are preferred. The catalyst is preferably present in an amount of 0,1-2% by weight, based on the weight of the resin paste. Bismuth based catalysts, in particular bismuth octoate based catalysts, have a particularly strong catalyzing effect on the thickening, especially when a polyether polyol (component F) is present in the composition. Examples of suitable PUR-catalysts are Tegokat 722 available from Goldschmidt, or K-KAT 348 and K-KAT XC-6212 available from King Industries.

Component D

The thickening agent of the composition is an isocyanate, preferably a polymeric diphenyl methane dtisocyanate (MDI). The content of polymeric MDI is preferably between 3-12 parts (weight) per 100 parts of total resin (A+B), to give an efficient thickening progress. The functionality of the isocyanate should preferably be 2,5-3,0. Examples are Desmodur 44V20 available from Bufa-Bayer and Lupranat M20 available from BASF or Suprasec 5025 available from Huntsman.

Thickening with isocyanates is a true chemical thickening resulting in a polymer network with covalent bonds, which can resist moulding temperatures up to 160 "C without breaking down. This property makes it suitable for prepreg production aimed for moulding laminates without use of closed moulding forms. In comparison thickening based on metal oxide creates a weak metal complex bonding that is broken down at temperatures above 90 °C and such thickening agents are for this reason not suitable for the process in this invention. Prepregs based on metal oxide thickening can only be used for moulding in closed moulds.

Component E

The crosslinking initiator is typically a peroxide, such as a perester or a peroxyketal

for hot press moulding. Examples are Trigonox C, Trigonox 22-C-50 available from

AKZO.

Component F

The polyether polyol (component F) preferably has a hydroxyl number of 250-1000, and is preferably present in an amount of 0,5-5 % by weight of the total weight of the resin paste. The polyether polyol preferably comprises tertiary amine groups, which

have a strong catalyzing effect on the thickening reaction. Examples of suitable poiyetherpolyols are Lupranol 3402, Lupranol 3530 and Lupranol 3700 available from Eiastogran-BASF and Voranol RA 800 available from Dow.

Components G, H, I

As release agent (G) may be used a stearate such as zinc or calcium stearate. Fillers (H) can be chalk, aluminium hydroxide, or zinc borate. Suitable chalk qualities can be obtained from Omya Group. Examples of suitable aluminium hydroxides are Martina! qualities available from Martinswerk. Colouring agents (I), such as colour pastes based on unsaturated polyester can also be added.

The composition may optionally also comprise styrene by which the viscosity of the resin paste can be controlled. The styrene will crosslink with the component A during the curing step. Styrenes are often included in commercially available polyester or vinylester resins.

Reinforcing material

The glass fiber reinforcing material used for the prepreg may preferably be a woven glass fiber fabric, based either on glass fiber yarns or rovings with an area weight of 300-1200 grams/m^. The use of woven fabrics gives high glass content to the product and leads to a high structural strength in the product. Powder bonded chopped standard mats or combinations of woven fabrics and bonded chopped mats can also used. Bonded mats are suitable when low glass content and high filler loading for fire resistance is desired. Suitable glass fiber reinforcing fabrics or mats can be obtained from Vetrotex and Ahlstroms Glassfiber. Other reinforcing materials having properties similar to woven glass fiber fabrics or bonded glass fiber mats may also be contemplated.

A typical formulation of a prepreg of the invention is given in Table 1.

Table 1

(TABLE REMOVED)

In the method of manufacturing a prepreg for the production of thermoset composite laminates using the above composition, a resin paste is prepared by blending both unsaturated polyesters or vinyiesters (reactive and non-reactive with the thickening agent), catalyst, thickening agent, crosslinking initiator and polyether polyol, i.e. components A, B, C, E and F, and optionally release agents and fillers (components G and H), in a dissolver under stirring, and mixing them to a paste. Thereafter, component D, and optionally component I, are added to the resin paste. The resin paste is transferred through a static mixer to an impregnation bath, in which a glass fiber reinforcement material is impregnated.

The chemical properties of commercially available unsaturated polyesters or vinyl-esters are normally not constant between different batches, due to variations in the production of the polyster/vinylester. Therefore, the amounts to be included in the resin paste composition may vary slightly depending on the properties of the polyester/vinylester A, and should preferably be evaluated each time a new batch is taken into use. This may be done by a simple test procedure in which it is evaluated how much of component D (polymeric MDI) is needed to reach a predetermined viscosity in a simplified resin paste composition including only components A and D. As stated above the thickening agent is preferably a polymeric diphenyl methane diiso-cyanate (MDI), because such an MDI has a higher functionality than standard MDI. For simplicity reasons the polymeric MDI is hereinafter referred to as isocyanate. Other thickening agents may however also be contemplated.

The reinforcement material impregnated with the paste in the impregnation bath is woven a glass fibre fabric, or a powder bonded chopped glass mat, or corribinations of fabrics and chopped glass fiber mat and inorganic fillers. The viscosity of the resin paste at this stage is low enough to allow effective resin paste impregnation of the glass fibre fabric or chopped glass mat, suitably 10 000 mPas. The impregnated fabric or mat is then provided with a protective surface foil on both surfaces, and is wound up to a roll.

In the production of the prepreg and the further processing of the prepreg to a ther-moset composite laminate a number of chemical processes are involved. At first a thickening process takes place in which the viscosity of the resin paste after impregnation of the glass fiber fabric or mat should reach a level at which is easy to handle and allows pressing of the prepreg material. The thickening takes place during the maturation of the impregnated fabric or mat. At a viscosity of the resin paste in the prepreg of 70 000-80 000 Pas the prepreg is easy to handle and a uniform and adequate amount of resin paste is present throughout the prepreg. A prepreg comprising a resin paste having a composition according to the present invention can reach the desired viscosity in approximately 24-48 hours at room temperature. The prepreg is then ready for pressing in a press for the manufacture of a thermoset composite laminate.

The unsaturated polyesters or vinylesters comprising OH-groups (A) and the thickening agent (D) (isocyanate) participate in the thickening reaction. The unsaturated polyesters or vinylesters that are not reactive to isocyanate do not participate in this reaction. The reaction is catalysed by the catalyst and the polyol. It has been found that the catalysing action is particularly pronounced when a bismuth catalyst is used in combination with a polyether polyol, especially when the polyether polyol comprises tertiary amine groups. The catalyst is preferably a bismuth based catalyst. The high functionality of the isocyanate, preferably 2,5-3,0 (i.e. 2,5-3,0 isocyanate groups per molecule), renders the polyether polyol highly reactive to polymer A, so that it rapidly forms chemical networks with polymer A together with the polyether polyol. The tertiary amine groups additionally catalyses the thickening reaction, and gives a very rapid and effective thickening.

The total amount of unsaturated polyesters or vinylesters (A+B) in the resin paste is substantially the same as in a conventional prepreg resing blend. In the prepreg composition of the present invention, a part of the conventionally used unsaturated polyesters or vinylesters A, which are reactive to isocyanate, is replaced by unsaturated polyesters or vinylesters B that are not reactive to isocyanate. By choosing the ratio of component A to component B the mould flow properties of the resin paste and the thickening process can be controlled and optimised. Since polymer B is substantially not reactive to isocyanate (D), and thus does not participate in the thickening reaction, the molecules of this polymer floats freely within the resin paste, and is not chemically bonded to any other components, whereas polymer A is chemically bonded to isocyanate in the network. This highly improves the mould flow properties, because polymer B has the capability of compensate for uneven polymer distribution in the prepreg, and filling voids in the network of polymer A and isocyanate (D), which reduces defects such as voids and fibre misalignment in the prepreg. Polymer B makes the prepreg softer and thus contributes to the manageability of the prepreg. A conventional prepreg comprising only polymer A and no polymer B is much stiffer and is more difficult to handle. There is also a risk that blisters and/or voids arise in the material during the pressing step for a prepreg of the conventional type due to the stiffness of the material. The risk for blisters and/or voids is substantially avoided when the resin paste of the inventive composition is used, since the resin paste is softer as result of the fi-eely movable polymer B molecules. The final product will thus be of a higher, more even and more predictable quality, and the reject quantity is minimised.

At the impregnation step the viscosity of the resin paste is approx. 10 Pas. The time needed for production of a 200 kg prepreg is typically 13 minutes. With the use of the above resin paste comprising polyether polyol in combination with a bismuth based catalyst, a viscosity of the resin paste of 40 -150 Pas can be obtained already after 15 minutes. At this viscosity, substantially no resin paste bleeds out of the roll and an even distribution of resin paste throughout the prepreg roll is thereby ensured. With the use of a resin paste comprising the same components but without the combination of polyether polyol and bismuth based catalyst the viscosity of the resin paste is approx. 15 Pas after 15 minutes. At such a low viscosity the resin

paste bleeds or is pressed out of the prepreg roll, which may lead to an uneven resin content and/or insufficient amount of resin in the prepreg.

A prepreg produced from the above resin paste comprising polyether polyoi in combination with a bismuth based catalyst maturates to the desired viscosity of 70 000-80 000 Pas in approximately 24-48 hours, at room temperature. In comparison, a conventional prepreg based on a reference resin paste comprising the same components except polyether polyoi and bismuth based catalyst, would need 72-120 hours at 40 °C to reach the desired viscosity. At room temperature the conventional prepreg would have to maturate for about 140-240 hours. The prepreg of the present invention can thus be produced in a much shorter time, and does additionally not require heated spaces for maturation, but can be left for maturation in the same area as used for the prepreg production. This saves both time and energy, and results in a very cost effective production of prepregs, as well as effective manufacture of composite laminates. After maturation, the prepregs are directly transferred to a processing step for manufacture of thermoset glass fibre reinforced composite laminates, or they can be stored until needed.

In the manufacture of thermoset glass fibre reinforced composite laminates, the protective foil is removed and one or more prepreg sheets, the number of sheets depending on the desired thickness of the end product, are placed in a press, between pressing plates. The pressing is performed at 7-9 MPa, with a temperature cycle, in which the temperature increases from ambient temperature (approx. 20 °C) to a temperature of 80-90 °C, at which curing of the resins occur. During the processing of the prepreg to a thermoset composite laminate a curing reaction takes place, in which the unsaturated polyesters or vinylesters A and B, and the crosslinking initiator participate. Both polymer A and polymer B are thereafter chemically bonded in the product. The curing reaction generates heat, which is registered by thermocouples. When no further heat is generated, the curing reaction is complete, and the temperature is then approx. 130 °C. Thereafter, a final post curing cycle is performed, using a temperature of approx. 150 °C, in which the laminate reaches its final curing. The press is the cooled and the thermoset glass fibre reinforced composite laminates can be taken out of the press. The resulting composite laminate can then be mechanically machined to desired final products.

EXAMPLE

The viscosities as a function of time for seven different resin pastes were evaluated in a test in which resin pastes were prepared. All resin pastes (l-VI) comprise polymer A, polymer B, catalyst (bismuth or zirconium) (C), thickening agent (isocyanate) (D), polyether polyol (F) and filler (H). Reference resin pastes were prepared for comparison. Reference resin paste (a) (Ref. a) comprises polymer A, thickening agent (isocyanate) (D), and filler (H), reference resin paste (b) (Ref. b) comprises polymer A, polymer B, catalyst (bismuth) (C), thickening agent (isocyanate) (D), and filler (H), and reference resin paste (c) (Ref. c) comprises polymer A, polymer B, thickening agent (isocyanate) (D), polyether polyol (F) and filler (H) .Since the resins of this test were not intended for curing, no crosslinking agent was included. The compositions of the resin pastes are shown in Table 2, in which amounts are given in weight parts per 100 parts resin. Two different catalysts were compared, CI based on bismuth and C2 based on zirconium. After blending and mixing, the resin pastes were the maturated at room temperature, approx. 20 °C. The viscosity of the resin pastes as a function of time is shown in Table 3. The results show that the reaction velocity of the thickening reaction is considerably increased by the use of polyether polyol in combination with a catalyst, and that this is particularly pronounced for the bismuth catalyst. The polyether polyol used (Lupranol 3700) contains tertiary amine groups. The resin pastes of the reference examples, among which Ref. a does not comprise neither catalyst (C), nor polyether polyol (F); Ref. b comprises catalyst (C1), but not polyether polyol (F); and Ref.c comprises polyether polyol (F), but not catalyst (C), all show unsatisfactory results, which can also be seen in Table 3.

Claims

1.  A composition for the production of a prepreg for the manufacture of thermo-set composite laminates, which composition comprises unsaturated polyesters or vinylesters (A, B), a catalyst (C), a thickening agent (D), and a crosslinking initiator (E) characterised in that a first component (A) of the unsaturated polyesters or vinylesters comprises reactive groups that react with the thickening agent (D), and a second component (B) of the unsaturated polyesters or vinylesters does not comprise any groups that react with the thickening agent (D), and that the composition comprises a polyether polyoi (F), wherein the catalyst (C) is a polyurethane catalyst based on a bismuth or zirconium compound and the thickening agent is an isocyanate, and wherein the reaction between the first component (A) of the unsaturated polyesters or vinylesters and the thickening agent (D) is catalysed by the catalyst (C) and the polyether polyoi (F) in a first reaction step; and wherein both the first component (A) and the second component (B) of the unsaturated polyesters or vinylesters and the crosslinking initiator (E) participate in a curing reaction in a second reaction step.

2.  The composition of claim 1, wherein the polyesters or vinylesters of the first component (A) have a hydroxyl number of 15-60.

3.  The composition of claim 1 or 2, wherein the polyether polyoi (F) comprises tertiary amine groups and has a hydroxyl number of 250-1000.

4.  The composition of any one of claims 1-3, wherein the amount of unsaturated polyesters or vinyl esters having no groups reacting with the thickening agent (component B) is 1-25 % by weight of the total resin content (A, B).

5.  The composition of any one of claims 1-4, wherein the thickening agent (D) is a polymeric diphenyl methane diisocyanate.

6.  The composition of any one of claims 1-5, further comprising a release agent (G), fillers (H), and colouring agents (I).

7.  A method for the production of a prepreg for the production of thermoset composite laminates using the composition of claims 1-6, and comprising the steps of:

-blending components A, B, C and E, optionally components F, G, and H, and mixing them to a resin paste;

-adding component D, and optionally component I to the resin paste; -impregnating a glass fibre fabric or bonded chopped glass mat, or a combination thereof, with the paste in an impregnation bath.

8.  The method of claim 7 in which the impregnated fabric or mat is provided with a protective surface foil on both surfaces, and is wound up to a roll.

9.  The method of claim 7 or 8, wherein the impregnated fabric or mat is maturated for 24-48 hours at room temperature, to obtain a viscosity of the resin paste of 70 000 -80 000 Pas.

10. A prepreg for the manufacture of thermoset composite laminates produced by the method of claims 7-9.

11. A thermoset glass fibre reinforced composite laminate manufactured by curing the prepreg of claim 10 in a pressing step under a pressure of 7-9 MPa, at 80-90°C, and in a final curing step at 150 C.

Documents:

				http://ipindiaonline.gov.in/patentsearch/GrantedSearch/viewdoc.aspx?id=6hC3vg1EFTsApbRMCQFgWQ==&amp;loc=+mN2fYxnTC4l0fUd8W4CAA==

« Previous Patent

Next Patent »

Patent Number	280057	

Indian Patent Application Number	6456/DELNP/2009	

PG Journal Number	06/2017	

Publication Date	10-Feb-2017	

Grant Date	08-Feb-2017	

Date of Filing	09-Oct-2009	

Name of Patentee	ABB TECHNOLOGY LTD.	

Applicant Address	AFFOLTERNSTRASSE 44, CH-8050 ZURICH, SWITZERLAND	

Inventors:

#	Inventor's Name	Inventor's Address	

1	LENNART WIHLSSON	FLOJTGATAN 9, SE-943 32, OJEBYN, SWEDEN	

PCT International Classification Number	C08L 67/06	

PCT International Application Number	PCT/EP2008/055079	

PCT International Filing date	2008-04-25	

PCT Conventions:

#	PCT Application Number	Date of Convention	Priority Country	

1	07107108.8	2007-04-27	EUROPEAN UNION	

© All Indian Patents, 2013-2021.

  Patent data available in the public domain from Indian Patents Office, Department of Industrial Policy and Promotions, Ministry of Commerce and Industry, Government of India.
