Repository: anandvc/allindianpatents

File: patents/280068-gaskets-for-fuel-cells.html
Indian Patents. 280068:GASKETS FOR FUEL CELLS

Indian Patents

Recently Granted Patents

  Recently Published Patents

Title of Invention	GASKETS FOR FUEL CELLS

Abstract	ABSTRACT GASKETS FOR FUEL CELLS A gasket for sealing internal surfaces of a fuel cell and formed of compressible material, the gasket comprising a first sealing surface and a second sealing surface for providing a fluid seal against opposing faces of a first fluid flow field plate and a second fluid flow field plate respectively, the gasket flirther comprising a third sealing surface for sealing against an outer perimeter region of a first surface of a membrane electrode assembly the third sealing surface being entirely enclosed within a boundary defined by an inner perimeter of the second sealing surface. 83a 83b	

Full Text	 

The present invention relates to gaskets, and in particular gaskets for use in fuel cell assemblies.

Conventional electrochemical fuel cells convert fuel and oxidant into electrical energy and a reaction product. A typical layout of a conventional fuel cell 10 is shown in figure 1 which  for clarity, illustrates the various layers in exploded form. A solid polymer ion transfer membrane 11 is sandwiched between an anode 12 and a cathode 13. Typically, the anode 12 and the cathode 13 are both formed from an electrically conductive, porous material such as porous carbon, to which small particles of platinum and/or other precious metal catalyst are bonded. The anode 12 and cathode 13 are often bonded directly to the respective adjacent surfaces of the membrane 11. This combination is commonly referred to collectively as the membrane-electrode assembly, or MEA 17.

Sandwiching the polymer membrane and porous electrode layers is an anode fluid flow field plate 14 and a cathode fluid flow field plate 15. Intermediate backing layers 12a and 13a, also referred to as 'diffusers' or niftier layers, may also be employed between the anode fluid flow field plate 14 and the anode 12 and similarly between the cathode fluid flow field plate 15 and the cathode 13. The backing layers are of a porous nature and fabricated so as to ensure effective diffusion of gas to and from the anode and cathode surfaces as well as assisting in the management of water vapour and liquid water.

The fluid flow field plates 14, 15 are formed from an electrically conductive, non-porous material by which electrical contact can be made to the respective anode electrode 12 or cathode electrode 13. At the same time, the fluid flow field plates facilitate the delivery and/or exhaust of fluid fuel, oxidant and/or reaction product to or from the porous electrodes 12, 13. This is conventionally effected by forming fluid flow passages in a surface of the fluid flow field plates, such as grooves or channels 16 in the surface presented to the porous electrodes 12, 13.

With reference also to figure 2(a), one conventional configuration of fluid flow channel provides a serpentine structure 20 in a face of the anode 14 (or cathode

15) fluid flow field plate, having an inlet port 21 and an outlet port 22 as shown in figure 2(a), According to conventional design, it will be understood that the serpentine structure 20 comprises a channel 16 in the surface of the plate 14 (or 15), while the ports 21 and 22 each comprise an aperture through the plate so that fluid for delivery to, or exhaust from, the serpentine structure 20 can be communicated throughout the depth of a stack of plates in a direction orthogonal to the plate as particularly indicated by the arrow in the cross-section on A-A shown in the figure 2(b).

With reference to figure 3, in a conventional fuel cell assembly 30, stacks of plates are built up. In this arrangement, adjacent anode and cathode fluid flow field plates are combined in conventional manner to form a single bipolar plate 31 having anode channels 32 on one face and cathode channels 33 on the opposite face, each adjacent to a respective membrane-electrode assembly (MEA) 34. The inlet port apertures 21 and outlet port apertures 22 are all overlaid to provide inlet and outlet manifolds to the entire stack. The various elements of the stack are shown slightly separated for clarity, although it will be understood for the purposes of the present invention that they will be compressed together using sealing gaskets.

Referring to figure 4, a schematic partial view of a conventional MEA and diffuser assembly 41 is shown, in which difliiser layers 43 are provided on each side of the MEA 44. A series of fluid ports 42 are provided within the MEA 44. These fluid ports 42 are provided to coincide with fluid ports in corresponding fluid flow plates and gaskets which, when assembled together in a stack, form manifolds for communicating fluid in a direction orthogonal to the planes of the MEAs. These manifolds are used to transport fluids through the depth of the stack to and from the diffuser layers 43.

A section indicated by line A-A' in figure 4 is shown in a partial schematic cross sectional view in figure 5. The MEA 44, with diffuser layers 43a, 43b provided on either face, is now shown situated between two fluid flow field plates 52a, 52b. Sealing surfaces 54a-d are provided between the MEA 44 and the fluid fiow plates 52a, 52b by two gaskets 51a, 51b being situated either side of the MEA 44 and

outside the region defined by the diffuser layers 43a, 43b. For the avoidance of doubt, these fluid seals 54a-d, and other fluid seals illustrated further, are not intended to indicate separate components of a fuel cell assembly, but to indicate areas of contact with a gasket where a fluid seal is formed when the MEA 44, the gaskets 51a, 51b and the fluid flow field plates 52a, 52b are placed under compression.

A relatively incompressible shim 53 may be provided on a surface of the fluid flow plate 52a, for example to allow flow of fluid to or from the diffuser layer 43a through channels provided in the shim, and/or to prevent the gasket 51a closing up channels provided in the fluid flow field plate 52a when under pressure. A fluid seal may also be provided against the shim, although this is less important to the operation of the fuel cell than the other fluid seals 54a-d, since the volume surrounding the shim 53 is typically otherwise sealed. This optional fluid seal is therefore not indicated in this and in further figures.

In figure 5 and subsequent figures the shim 53 is shown extending into a region at least partially occupied by the diffuser 43a, which may for example correspond to an anode or cathode side into which cooling water is to be injected via channels formed within the shim 53. Such cooling water may be injected through other ports (not shown) provided within the fluid flow field plates that are also in fluid communication with the shim 53.

The conventional arrangement for a fuel cell assembly as shown in figure 5 has a total of four sealing surfaces 54a-54d for each MEA, formed on two separate gaskets 51a, 51b. It would be advantageous to be able to provide the same functionality with a reduced number of sealing surfaces and/or a reduced number of components, in order to simplify the assembly of a fuel celt and to reduce the total cost of the fuel cell.

One way of reducing the number of components is to unify the gaskets 5Ia, 51b into a single gasket, as shown schematically in figure 6. In this arrangement, sealing surfaces 64a, 64d are provided between the gasket 61 and the fluid flow fleld plates 52a, 52b, but sealing surfaces 64b, 64c between the gasket 61 and the

MEA 44 are provided within the same gasket 61, through the cross-section of the gasket 61 being in the form of a c-shape. The moulded gasket 61 effectively encapsulates the outer perimeter of the MEA 44. To achieve such a result requires tight control of the gasket dimensions so that the thickness of the gasket 61 is consistent with the working dimension of the MEA 44, together with the diffuser layers 43a, 43b. Although a reduction in the number of components may be achieved, this is at the expense of an increase in the complexity of the manufacturing process. Additionally, the tooling and processing required to create moulded gaskets 61 increases costs and reduces the design flexibility of the fuel cell.

It is an object of the present invention to provide an improved gasket design.

According to a first aspect, the present invention provides a fuel cell assembly comprising:

a first fluid flow field plate;

a second fluid flow field plate;

a membrane electrode assembly having first and second opposing faces, interposed between the first and second fiuid flow field plates;

a gasket extending between the first and second fluid flow field plates and forming respective first and second sealing surfaces therewith,

the gasket also defining a third sealing surface, by which the gasket is in contact with only one face of the membrane electrode assembly.

According to a second aspect, the present invention provides a gasket for sealing internal surfaces of a fuel cell, comprising;

a first sealing surface and a second sealing surface on opposing faces of the gasket, and

a third sealing surface being entirely within a boundary defined by an inner perimeter of the second sealing surface,

wherein the gasket defines a step profile between the second and third sealing surfaces.

According to a third aspect, the present invention provides a method of forming a fuel cell assembly, comprising the sequential steps of: (i)  providing a first fluid flow field plate

(ii) laying a gasket on the first fluid flow field plate, the gasket having a first sealing surface, a second sealing surface and a third sealing surface, the third sealing surface being entirely within a boundary defined by an inner perimeter of the second sealing surface, the first sealing surface being laid against the first fluid flow field plate;

(iii) laying a membrane-electrode assembly on the gasket, a perimeter edge portion of a first surface of the membrane-electrode assembly overlying the third sealing surface of the gasket;

(iv) positioning a second fluid flow field plate over the membrane electrode assembly and the gasket, the second fluid flow field plate overlaying the second sealing surface and a second surface of the membrane-electrode assembly; and (v) applying compressive pressure between the first and second fluid flow field plates across the gasket and membrane electrode assembly to provide fluid seals between (i) the first sealing surface of the gasket and the first fluid flow plate, (ii) the second sealing surface of the gasket and the second fluid flow plate, and (iii) the third sealing surface of the gasket and membrane-electrode assembly, the gasket sealing against only one face of the membrane-electrode assembly.

Embodiments of the present invention will now be described by way of example and with reference to the accompanying drawings in which:

Figure 1 shows a schematic cross-sectional view through a part of a conventional fuel cell;

Figures 2{a) and 2(b) respectively show a simplified plan and sectional view of a fluid flow field plate of the fiiel cell of figure 1;

Figure 3 shows a cross-sectional view through a conventional fuel ceil stack with bipolar plates;

Figure 4 shows a schematic plan view of a portion of a membrane-electrode assembly;

Figure 5 shows a schematic cross-sectional view on line A-A' of a portion of the membrane-electrode assembly of figure 4 shuated between two fluid flow field plates and sealed with conventional gaskets;

Figure 6 shows a schematic cross-sectional view of a gasket arrangement for sealing a membrane-electrode assembly;

Figure 7 shows a schematic cross-sectional view of a further gasket arrangement for sealing a membrane-electrode assembly;

Figure 8 shows a schematic cross-sectional view of a further gasket arrangement for sealing a membrane-electrode assembly;

Figure 9 shows a schematic plan view of a membrane-electrode assembly in position over an embodiment of a gasket according to the invention;

Figure iO shows a perspective view of the construction of part of a gasket comprising a plurality of cavities;

Figure 11 shows a cross-sectiona! view of a portion of the gasket of figure 10;and

Figure 12 shows a cross-sectional schematic view of a portion of a gasket of figure 10 while under an applied pressure.

The conventional designs of anode and cathode fluid flow plates incorporating fluid flow channels in the faces thereof have already been discussed in connection with figures 1 to 3, and the arrangement of a typical gasket for use with such plates in connection with figure 4 to 6.

The present invention takes account of the observation that, for a fuel cell unit to be sealed to allow it to function, a fluid seal is only required on one surface of the MEA, as opposed to both surfaces of the MEA as shown in figures 5 and 6, and this can be achieved with a unitary gasket. An MEA 44 sealed on only one surface 76 is illustrated schematically in figure 7, where the MEA 44 is sealed against a gasket 72 along a sealing surface 74b. Provided this surface is adequately sealed, the opposite surface 75 of the MEA does not need to be sealed against the gasket 72, since the sealing surface 74c prevents undesired passage of fluid from within or without the MEA, and the sealing surface 74b prevents the passage of fluid from one side of the MEA to the other (the membrane of the MEA 44 permitting substantially only protonic conduction).

Thus, the gasket 72, by being in contact with both fluid flow field plates 52a, 52b, etTectively seals the cathode and anode compartments of the fuel cell (largely

defined by the diffuser layers 73a, 73b). The fluids in the cathode and anode compartments are prevented from mixing by a fluid seal formed by the sealing surface 74b on a first surface 76 of the MEA 44, with the mating surfaces of this fluid seal being provided between a perimeter of the MEA 44 and the gasket 72.

Thus, it can be seen that the gasket 72 is provided with a first sealing surface 74a on a first face of the gasket and a second sealing surface 74c on an opposing face of the gasket 72. The gasket also has a third sealing surface 74b and defines a step profile between the second sealing surface and the third sealing surface. The first and second sealing surfaces provide fluid seals against first and second fluid flow field plates, respectively. The third sealing surface 74b provides a fluid seal against only a first face 76 of the MEA 44. The third sealing surface 74b is substantially plane parallel to the first 74a and second 74c sealing surfaces. A second surface 75 of the MEA does not form a fluid seal against the gasket 72. in the example shown in figure 7, a first portion 77 of the gasket 72 extending between the second sealing surface 74c and the first sealing surface 74a is of a thickness ti which is greater than a thickness t; of a second portion 78 of the gasket 72 extending between the third sealing surface 74b and the first sealing surface 74a. This difference in thickness (ti-t2) is preferably designed to accommodate the thickness of the MEA 44 and the diffuser layer 73b so that the fluid seat 74b may be provided without significant distortion of the gasket material.

The gasket 72 may be formed by, for example, moulding or any other suitable process that can result in the required step profile cross-secfion with a reduced thickness at the third sealing surface 74b.

An alternative sealing arrangement following a similar general principle is shown schematically in figure 8. in this, a gasket 82 is preferably initially of uniform thickness, i.e. when under no applied pressure, but isof a type that is of variable or increased compressibility. Examples of gaskets with increased variable compressibility are disclosed in UK patent application no. 0601986.3. Cavities may be provided on at least a portion of one or both surfaces of the gasket 82 to increase the local compressibility of the gasket material in that portion.  For

example, cavities may be provided in at least the portion of the gasket 82 defined by a third sealing surface 84b. The local increase in compressibility permits the gasket 82 to compress further under the same applied pressure. The gasket 82 may thereby compress to a required thickness tz to accominodate the MEA 44 in the region defined by a third sealing surface 84b without a reduced ability to provide fluid seals at a first sealing surface 84a and a second sealing surface 84c. This arrangement preferably provides for the third sealing surface 84b to be at least partially obiiquely angled relative to the first 84a and second 84c sealing surfaces to avoid undue distortion of the MEA 44.

The use of a region of reduced thickness, as in figure 7, or a region of increased compressibility, e.g. through a plurality of cavities as in figure 8, or a combination of both, facilitates an adequate fluid seal around the MEA 44 using a single gasket without requiring a 're-entrant' or c-shaped profile as in the gasket 61 of figure 6.

In both of the embodiments of figures 7 and 8 it can be seen that the third sealing surface 74b, 84b is inwardly adjacent to the second sealing surface 74c, 84c, which expression is intended to indicate that the third sealing surface is towards the centre of the fuel cell compared to the second sealing surface.

An advantage of the present invention as described above is that the number of components required for sealing a fuel cell is reduced, through a reduction in the number of sealing surfaces. Further advantages include a reduction in complexity of assembly of such a fuel cell, and a potentially more cost-effective MEA design through a reduction in the total MEA area. The invention also enables a fijel cell to be buih up in sequential layers, as detailed below.

Figure 9 illustrates schematically an arrangement showing how an MEA 91, with a diffuser layer 93 on both sides thereof, may be positioned in place over a gasket 82. The MEA in this example is reduced in size compared to that shown in figure 4. An outer perimeter 95 of the MEA 91 overlies the gasket 82, such that an inner perimeter 96 of the gasket 82 lies entirely within the MEA outer perimeter 95. When in place between the two fluid flow field plates 52a, 52b, the third sealing surface 84b is provided on an inside peripheral surface of the gasket 82, extending

between the MEA outer perimeter 95 and the gasket inner perimeter 96, thereby providing a fluid seal between the inside peripheral surface of the gasket 82 and an outside peripheral surface of the MEA 91.

In a general aspect, the gasket 82 has no re-entrant inner face to seal against the MEA 44. Referring to figures 7 and 8, a fuel cell stack comprising the gasket 72. 82 may be built up by layering in sequence the fluid flow field plate 52a, the gasket 72, 82, the diffuser layer 73a, 83a, the MEA 44, the diffuser layer 73b, 83b and the fluid flow field plate 52b. The gasket does not need to be pre-formed onto the MEA and thus does not need to be customised to an exact cell configuration.

A preferred embodiment where the gasket 82 is provided with a plurality of cavities proximate at least a portion of one or both surfaces is further illustrated in figures 10 to 12.

Figure 10 illustrates a representative portion of a gasket 153 suitable for the present invention. The gasket 153 has a first sealing surface 154 and a secor\d sealing surface 155. A first plurality of cavities 156 is provided within the gasket 153 at the first sealing surface and extending over the portion of the gasket. The cavities 156 extend in a regular array over the portion of the gasket 153 shown. Also shown is a second plurality of cavities 157 provided within the gasket at the second sealing surface 155, being in this example substantially similar in size and arrangement to the first plurality of cavities.

Although the cavities 156 are shown in figure 10 as being provided at the surface 154, in other embodiments the cavities 156 may be provided below the surface 154, but sufficiently close to the surface so as to influence the local surface compressibility through the thickness of the gasket 153.

The sealing surfaces 154, 155 of the gasket are defined as being those surfaces which comes into contact with the surface of a component to which the gasket is to be sealed. The sealing surface does not generally therefore include the interior surface of the cavities 156, 157. However, as the pressure applied to the gasket 153 is increased, a proportion of the interior surface of the cavities 156, 157 may

become part of the sealing surface of the gasket 153, which proportion increases with increasing applied pressure.

The term "cavity density" is used herein as a measure of the number of cavities present over any defined area of the gasket 153. The cavity density over a first sealing surface 154 of a portion of the gasket 153 may be different from the cavity density over a second sealing surface 155 of the same portion of the gasket 153. For example, ifthe area of the sealing surface 154 of the gasket 153 of figure 10 is 1 cm^ and the number of cavities is 36, the cavity density on the first sealing surface is 36 cm" .

The term "cavity volume" as used herein is the total void volume of any given cavity, which may be usefully given in terms of an average figure for cavities in the gasket 153 or a certain region thereof

It will be recognised that the cavity density and the cavity volume in a region of the gasket will each, at least in part, determine the compressibility of that region of the gasket.

The gasket of the present invention preferably comprises a compressible material that, in use, has sufficient compressibility to seal against the various internal surfaces of a fuel cell assembly in which the gasket is to be used.

The term "compressible material" is intended to encompass solid materials which can be significantly deformed under applied compressive pressure, and whose physical mechanical properties may be characterised by a combination of elastic, i.e. recoverable, and plastic, i.e. permanent and non-recoverable, deformation under an applied pressure. Time-dependent effects such as creep and viscoelasticity may also define in part the properties of the compressible material.

An increase in the compressibility of a region of the gasket will correspond to a reduction in the pressure needed to compress the total thickness of that region by the same degree. Alternatively put, the same applied pressure will cause the total thickness of that region to be reduced by a greater degree.

Shown in figure 11 is a cross-sectional view of an alternative asymmetric arrangement of cavities 162, 163 in a gasket 161 suitable for the present invention, in which the cavity volumes are different on the first sealing surface 164 and second sealing surface 165. Cavities 162 proximate the first sealing surface 164 are of different dimensions to cavities 163 proximate the second sealing surface 165. The result of this type of variation in cavity volume will be that the gasket material 166 between the larger cavities 163 is able to compress further than the gasket material 167 between the smaller cavities 162 under the same applied pressure.

A similar effect to that shown in figure 11 may be obtained by, instead of altering the average cavity volume beneath each of the first 164 and second 165 sealing surfaces, altering the spacing between the cavities and thus affecting the cavity density.

The cavity density and / or cavity volumes may be different on at least selected opposing surface portions of the gasket proximate the first 164 and second 165 sealing surfaces, the opposing surface portions being selected regions of the first 164 and second 165 sealing surfaces that are substantially coextensive on opposite sealing surfaces of the gasket 161.

In such an asymmetric arrangement in the gasket 161 of figure 11, the surface adhesion properties can consequently be biased towards one surface. The contact area of one sealing surface 164 of the gasket 161 compared to the other sealing surface 165 will tend to prefer adherence to one surface over the other without the need for adhesives or surface preparations.

Shown in figure 12 is a schematic view in cross-section of the behaviour of such a gasket 161 under compression between an upper component 177 and a lower component 176. The gasket 161 is situated between two component surfaces 174, 175. On the lower component surface 174 is situated a surface feature 173, which protrudes out of the plane of the component surface 174. Applying pressure in the direction indicated by arrow 171 causes the gasket material in the compensating

region 172 to compress further than the material outside the compensating region. Additional compression of the gasket is taken up within the volume of the gasket itself, and does not cause any additional bulging around the external perimeter of the gasket 16]. The cavities 163 permit the surrounding gasket material within the compensating region 172 to bulge into the cavities 163 along directions orthogonal to the direction of application of force. The surface feature 173 could, for example, be a foil or shim of relatively incompressible material, such as a water distribution foil, positioned to cover selected regions of the fluid flow plate. Preferably, for the purpose of the present invention, the surface feature is that of the perimeter edge 95 of the MEA 91, as described in relation to figure 9, Since the gasket 161 is able to compressibly deform around the surface feature 173, the seal around the surface feature 173 is not compromised by its presence.

The gasket 153, 161 may preferably comprise rectangular cavities 156, 157, 162, 163 arranged in a regular array, for example in a substantially uniformly spaced square pattern, as is shown in figure 10. Other types of regular repeating patterns such as hexagonal or triangular patterns are also envisaged. Non-repeating patterns or random distributions of cavities, which also may be characterised by a cavity density and an average cavity volume, are also envisaged to be within the scope of the invention.

It is to be understood that the term "cavities" is intended to encompass definitions thai apply to arrays of individually isolated cavities across a gasket, as well as arrays of interconnected cavities formed within arrays of individually isolated pillars or other raised features. A gasket of the present invention may comprise either one or both types of cavities across at least a portion of one or more sealing surfaces.

It is envisaged that a variety of conventional gasket materials may be used in the present invention, such as silicone, nitrile or butyl rubbers. However, other materials, such as expanded PTFE, may also be used.

The thickness of the gasket is preferably less than 10mm. More preferably, the uncompressed gasket thickness lies between 0.1 and 3mni, and more preferably still between 0.1 and I mm.

Preferably, the average volume of the cavities 156, 157, 162, 163 is less than 5mm , and more preferably lies within the range of 0.001 to Imm^. The cavities are preferably substantially cuboid in shape, although the cavities may be any suitable shape, and also preferably have an average linear dimension within the range of 0.1 to 1mm.

The cavities of a gasket 53, 61 of the present invention are preferably formed by applying a texture to the surface{s) of a gasket of uniform thickness. This texturing may be performed by compression moulding of the gasket, for example between shaped platens under conditions of heat and pressure in order plastically deform the gasket material into the required shape. Alternatively, various techniques known in the art may be used to form the gasket material of the present invention, such as casting, injection moulding or rolling/calendering using textured rollers.

Cavities as described above may be provided in at least a portion of a gasket of the present invention. For example, cavities may be provided over the region of a gasket defining the third sealing surface 84b, so that the additional thickness of the MEA 44 may be accommodated in that region. Alternatively, cavities may be provided over a greater portion of a surface of the gasket, or over portions or the whole of both surfaces.

Other embodiments are envisaged to be within the scope of the appended claims.

1/We Claim:

1.	A  cell assembly comprising 

a first fluid flow field plate;

a second fluid flow field plate;

a membrane electrode assembly having first and second opposing faces, interposed between the first and second fluid flow field plates;

a gasket extending between the first and second fluid flow field plates and forming respective first and second sealing surfaces therewith,

the gasket also defining a third sealing surface, by which the gasket is in contact with only one face of the membrane electrode assembly.

2.	The fuel cell assembly of claim 1 in which the third sealing surface is inwardly adjacent to the second sealing surface.

3.	The fuel cell assembly of claim 1 in which the third sealing surface is substantially plane parallel to the second sealing surface.

4.	The fuel ceil assembly of claim 1 wherein the third sealing surface is obliquely angled relative to the second sealing surface.

5.	The fuel cell assembly of claim 1 in which the gasket defines a step profile between the second and third sealing surfaces.

6.	The fuel cell assembly of claim 1 in which the gasket has a region of increased compressibility proximate the third sealing surface compared to the second sealing surface.

7.	A gasket for sealing internal surfaces of a fuel cell, comprising:

a first sealing surface and a second sealing surface on opposing faces of the gasket, and

a third sealing surface being entirely within a boundary defined by an inner perimeter of the second sealing surface.

wherein the gasket defines a step profile between the second and third sealing surfaces.

8.	The gasket of claim 7 in which a first portion of the gasket extending between the second sealing surface and a corresponding part of the first sealing surface is of a thickness that is greater than that of a second portion of the gasket extending between the third sealing surface and a corresponding part of the first sealing surface.

9.	The gasket of claim 7 in which a plurality of cavities are provided proximate the third sealing surface to provide increased compressibility of a portion of the gasket at the third sealing surface.

10.	The gasket of claim 7 in which a plurality of cavities are provided proximate the first and second sealing surfaces to provide increased compressibility of portions of the gasket respectively at the first and second sealing surfaces.

11.	A method of forming a fuel cell assembly, comprising the sequential steps of:

(i)  providing a first fluid flow field plate

(ii)  laying a gasket on the first fluid flow field plate, the gasket having a first

sealing surface, a second sealing surface and a third sealing surface, the third

sealing surface being entirely enclosed within a boundary defined by an inner

perimeter of the second sealing surface, the first sealing surface being laid against

the first fluid flow field plate;

{iii)  laying a membrane-electrode assembly on the gasket, a perimeter edge

portion of a first surface of the membrane-electrode assembly overlying the third

sealing surface of the gasket;

(iv)  positioning a second fluid, flow field plate over the membrane electrode

assembly and the gasket, the second fluid flow field plate overlaying the second

sealing surface and a second surface of the membrane-electrode assembly; and

(v)  applying compressive pressure between the first and second fluid flow

field plates across the gasket and membrane electrode assembly to provide fluid

seals between (i) the first sealing surface of the gasket and the first fluid flow plate, (ii) the second sealing surface of the gasket and the second fluid flow plate, and (iii) the third sealing surface of the gasket and membrane-electrode assembly, the gasket sealing against only one face of the membrane-electrode assembly.

12.	The method of claim 11 further including the steps of:

laying a first daffier layer onto the first fluid flow plate within the inner periphery of the gasket, after step (i) or step (ii); and

laying a second diffusers layer onto the membrane-electrode assembly after step (iii).

13.	A gasket substantially as described herein with reference to the

accompanying drawings in figures 7 to 12.

Documents:

				http://ipindiaonline.gov.in/patentsearch/GrantedSearch/viewdoc.aspx?id=xhNpJKU7n0E+R8oBakAcNA==&amp;loc=egcICQiyoj82NGgGrC5ChA==

« Previous Patent

Next Patent »

Patent Number	280068	

Indian Patent Application Number	6235/CHENP/2008	

PG Journal Number	06/2017	

Publication Date	10-Feb-2017	

Grant Date	08-Feb-2017	

Date of Filing	14-Nov-2008	

Name of Patentee	INTELLIGENT ENERGY LIMITED	

Applicant Address	THE REGISTRY, 34, BECKENHAM ROAD, BECKNHAM, KENT, BR 3 4TU,	

Inventors:

#	Inventor's Name	Inventor's Address	

1	HOOD, PETER DAVID	1026 MELTON ROAD, SYSTON, LEIVESTER, LE7 2NN,	

2	FOSTER, SIMON EDWARD	100 MOUNTSORREL LANE, ROTHLEY, LEICESTERSHIRE, LE7 7PW,	

PCT International Classification Number	H01M 8/02	

PCT International Application Number	PCT/GB2007/001759	

PCT International Filing date	2007-05-14	

PCT Conventions:

#	PCT Application Number	Date of Convention	Priority Country	

1	0609566.5	2006-05-13	U.K.	

© All Indian Patents, 2013-2021.

  Patent data available in the public domain from Indian Patents Office, Department of Industrial Policy and Promotions, Ministry of Commerce and Industry, Government of India.

File: patents/280070-composites-comprising-a-multi-layer-coating-system.html (part 1 of 2)
Indian Patents. 280070:"COMPOSITES COMPRISING A MULTI-LAYER COATING SYSTEM"

Indian Patents

Recently Granted Patents

  Recently Published Patents

Title of Invention	"COMPOSITES COMPRISING A MULTI-LAYER COATING SYSTEM"

Abstract	Composites having a multi-layer coating system applied to at least a portion thereof are disclosed. Methods for repairing wind blades, such as the leading edge of the wind blade, are also disclosed.	

Full Text	COMPOSITES COMPRISING A MULTI-LAYER COATING SYSTEM

FIELD OF THE INVENTION

[0001] The present invention relates to composites comprising a multi-layer

coating system.

BACKGROUND OF THE INVENTION

[0002] Wind power is the conversion of wind energy into a useful form, such as

electricity, using wind turbines. At the end of 2007, worldwide capacity of wind-powered

generators was 94.1 gigawatts. Although wind currently produces just over 1 % of

world-wide electricity use, it accounts for approximately 19% of electricity production in

Denmark, 9% in Spain and Portugal, and 6% in Germany and the Republic of Ireland

(2007 data). Globally, wind power generation increased more than fivefold between

2000 and 2007.

[0003] Wind power is produced in large scale wind farms connected to electrical

grids, as well as in individual turbines for providing electricity to isolated locations. Wind

turbines typically have 2 to 4 large blades and are designed to last around 20 to 25

years. The optimum number of blades for a wind turbine depends on the job the turbine

will do. Turbines for generating electricity need to operate at high speeds, but do not

need much torque or turning force. These machines generally have two or three

blades. Wind pumps, in contrast, operate with more torque but not much speed and

therefore have many blades.

[0004] Wind turbine blades, or "wind blades" are constantly exposed to the

elements and are ideally designed to endure temperature extremes, wind shears,

precipitation, and/or other environmental hazards with minimal failure. Coating failure is

often observed on the leading edge of the blade. The "leading edge" of the blade will be

understood as referring to the portion of the blade that cuts into the wind, while the

trailing edge is the opposite edge. The leading edge can be smooth or comprise bumps

or "tubercles" that help to reduce noise, increase stability and/or enable the blade to

capture more energy. The leading edge is typically subjected to environmental factors

such as salt, sand, dirt and other particulates causing dry abrasion, as well as

environmental factors such as wind, rain, snow and the like. Accordingly, accelerated

coating failure and/or corrosion may be observed on the leading edge. Additional

protection on the leading edge is therefore often desired.

[0005] It would be desirable to provide coating compositions to protect wind

turbine blades and extend the service life of the blades. Ideally, these coating

compositions could be applied to blade substrates with minimal substrate surface

preparation and would provide leading edge erosion resistance.

SUMMARY OF THE INVENTION

[0006] The present invention is directed to a composite comprising a multi-layer

coating system applied to at least a portion thereof, comprising:

(1) a first coating layer deposited from a primer composition; and

(2) a topcoat composition applied over at least a portion of the first coating

layer in which the topcoat is deposited from a film-forming composition comprising:

(a) a functional component comprising hydroxyl and/or amine groups;

and

(b) a curing agent comprising isocyanate and/or anhydride

functional groups; and when the curing agent comprises isocyanate, the ratio of

isocyanate to hydroxyl and/or amine groups is > 1 :1.

[0007] The present invention is further drawn to a topcoat composition applied

over at least a portion of the first coating layer as described above in which the topcoat

is deposited from a film-forming composition comprising a fluorinated acrylic.

[0008] Other coated substrates, as well as methods of repairing substrates such

as wind blades, are also within the scope of the present invention.

DETAILED DESCRIPTION OF THE INVENTION

[0009] Other than in any operating examples, or where otherwise indicated, all

numbers expressing quantities of ingredients, reaction conditions and so forth used in

the specification and claims are to be understood as being modified in all instances by

the term "about." Accordingly, unless indicated to the contrary, the numerical

parameters set forth in the following specification and attached claims are

approximations that may vary depending upon the desired properties to be obtained by

the present invention. At the very least, and not as an attempt to limit the application of

•the doctrine of equivalents to the scope of the claims, each numerical parameter should

at least be construed in light of the number of reported significant digits and by applying

ordinary rounding techniques. Including and like terms means including but not limited

to.

[0010] Notwithstanding that the numerical ranges and parameters setting forth

the broad scope of the invention are approximations, the numerical values set forth in

the specific examples are reported as precisely as possible. Any numerical value,

however, inherently contain certain errors necessarily resulting from the standard

deviation found in their respective testing measurements.

[0011] Also, it should be understood that any numerical range recited herein is

intended to include all sub-ranges subsumed therein. For example, a range of "1 to 10"

is intended to include all sub-ranges between (and including) the recited minimum value

of 1 and the recited maximum value of 10, that is, having a minimum value equal to or

greater than 1 and a maximum value of equal to or less than 10.

[0012] As used in this specification and the appended claims, the articles "a,"

"an," and "the" include Rlural referents unless expressly and unequivocally limited to one

referent. For example, although reference is made herein to "a" first coating layer, "a"

primer composition, "a" topcoat, "a" curing agent and the like, one or more of each of

these components, and of any other components, can be used.

[0013] The various embodiments and examples of the present invention as

presented herein are each understood to be non-limiting with respect to the scope of the

invention.

[0014] As used in the following description and claims, the following terms have

the meanings indicated below:

[0015] The term "curable", as used for example in connection with a curable

composition, means that the indicated composition is polymerizable or cross linkable

through functional groups, e.g., by means that include, but are not limited to, thermal

(including ambient cure) and/or catalytic exposure.

 [0016] The term "cure", "cured" or similar terms, as used in connection with a

cured or curable composition, e.g., a "cured composition" of some specific description,

means that at least a portion of the polymerizable and/or crosslinkable components that

form the curable composition is polymerized and/or crosslinked. Additionally, curing-of

a polymerizable composition refers to subjecting said composition to curing conditions

such as but not limited to thermal curing, leading to the reaction ofthe reactive

functional groups of the composition, and resulting in polymerization and formation of a

polymerizate. When a polymerizable composition is subjected to curing conditions,

following polymerization and after reaction of most of the reactive end groups occurs,

the rate of reaction of the remaining unreacted reactive end groups becomes

progressively slower. The polymerizable composition can be subjected to curing

conditions until it is at least partially cured. The term "at least partially cured" means

subjecting the polymerizable composition to curing conditions, wherein reaction of at

least a portion of the reactive groups of the composition occurs, to form a polymerizate.

[0017] The terms "reactive" and "functional" refer to a compound or group

capable of undergoing a chemical reaction with itself and/or other functional groups

and/or compounds spontaneously or upon the application of heat or in the presence of a

catalyst or by any other means known to those skilled in the art..

[0018] By "polymer" is meant a polymer including homopolymers and

copolymers, and oligomers and the prefix "poly" means two or more.

[0019] Film-forming compositions used as the first coating layer are primer

coating compositions. A "primer" will be understood as generally referring to a coating

applied as an undercoat or preparatory coating; that is, a coating that is covered by one

or more additional coating layers. Often, a primer layer provides a functional advantage

to a substrate. For example, a primer may serve to smooth or "fill in" pores or crevices

on a substrate, impart corrosion resistance to a substrate, improve adhesion to the

substrate, increase durability to subsequent coating layers, and/or impart chip

resistance to subsequent coating layers. Examples of suitable primer coating

compositions include any known to be useful as industrial primer coatings. In certain

other embodiments of the present invention, the film-forming composition used as the

first coating layer comprises a functional polymer containing an epoxide and/or hydroxyl

group. For example, the film-forming composition used as the first coating layer may

comprise one or more epoxy-functional polymers, each polymer typically having

epoxide or oxirane groups. As used herein, "epoxy-functional polymers" means

polymers comprising epoxy functionality. These materials often are referred to as di- or

polyepoxides. Generally, the epoxide equivalent weight of the epoxy-functional polymer

can range from 70 to 4,000, such as 140 to 600, as measured by titration with perchloric

acid and quaternary ammonium bromide using methyl violet as an indicator.

[0020] Suitable epoxy-functional polymers can be saturated or unsaturated, cyclic

or acyclic, aliphatic, alicyclic, aromatic or heterocyclic. The epoxy-functional polymers

can have pendant or terminal hydroxyl groups, if desired. They can contain substituents

such as halogen, hydroxyl, and/or ether groups. A useful class of these materials

includes polyepoxides comprising epoxy polyethers obtained by reacting an

epihalohydrin (such as epichlorohydrin or epibromohydrin) with a di- or polyhydric

alcohol in the presence of an alkali. Suitable polyhydric alcohols include polyphenols

such as resorcinol; catechol; hydroquinone; bis(4-hydroxyphenyl)-2,2-propane, i.e.,

bisphenol A; bis(4-hydroxyphenyl)-1, 1-isobutane; 4,4-dihydroxybenzophenone; bis(4-

hydroxyphenol)-1 ,1-ethane; bis(2-hydroxyphenyl)-methane and 1,5-

hydroxynaphthalene.

[0021] Frequently used polyepoxides include diglycidyl ethers of Bisphenol A,

such as EPON 828 or 1001 epoxy resins, which are commercially available from Shell

Chemical Company. Other useful polyepoxides include polyglycidyl ethers of polyhydric

alcohols, polyglycidyl esters of polycarboxylic acids, polyepoxides that are derived from

the epoxidation of an olefinically unsaturated alicyclic compound, polyepoxides

containing oxyalkylene groups in the epoxy molecule, epoxy novolac resins, and

polyepoxides that are partially defunctionalized by carboxylic acids, alcohol, water,

phenols, mercaptans or other active hydrogen-containing compounds to give hydroxylcontaining

polymers. These polyepoxides are well known to those skilled in the art and

are described in U.S. Pat. No. 4,739,019 at column 2, line 6 through column 3, line 12,

incorporated by reference herein in its entirety.

[0022] In certain embodiments of the present invention, the film-forming

composition used as the first coating layer comprises a polyurea and/or a polyurethane.

Other suitable functional polymers used to form the polyurea and/or polyurethane

include any of those discussed below as suitable for use as functional components in

the topcoat composition.

[0023] The amount of the functional polymer in the film-forming composition used

in the first coating layer can vary depending in part upon the intended application of the

composition. In certain embodiments, the functional polymer is present in an amount

ranging from 10 to 90 percent by weight based on the total weight of resin solids in the

film-forming composition, such as 35 to 60 weight percent, or 40 to 50 weight percent.

[0024] One or more curing agents having functional groups reactive with the

functionality on the functional polymer may also be used in the first coating layer, unless

the functional polymer can react with itself, in which case additional curing agents may

or may not be used. Useful curing agents for polyepoxide functional polymers include,

for example, aliphatic, cycloaliphatic, and aromatic polyfunctional amines such as

ethylene diamine, diethylene triamine, triethylene tetraamine, tetraethylene pentamine,

1 ,4-diaminobutane; 1 ,3-diaminobutane, hexamethylene diamine, 3-(Nisopropylamino)

propylamine, diaminocyclohexane, and polyoxypropylene amines

commer9ially available under the trademark deSignation JEFFAMINE; meta-phenylene

diamine; p,p'-methylene dianiline, and 1 ,4-aminonaphthalene; polyurea; polyamides

such as those derived from polyacids, fatty acids, dimerized fatty acids or polymeric

fatty acids and aliphatic polyamines, for example, the materials commercially available

from Henckel under the trademark designations VERSAMIDE 220 or 125; imidazoles;

dicyandiamide; and boron trifluoride complexes such as boron trifluoride

monoethylamine complex, boron trifluoride diethylamine complex; boron trifluoride

triethylamine complex; boron trifluoride pyridine complex; boron trifluoride

benzyldimethylamine complex; boron trifluoride benzylamine, boron trifluoride etherate

and as are disclosed in U.S. Pat. No. 4,739,019, at column 5, lines 24-62, incorporated

by reference herein in its entirety. Useful curing agents for functional polymers

containing hydroxyl groups include polyisocyanates and polyanhydrides discussed

below as suitable for use in the topcoat composition.

[0025] The curing agent, if used, can be present in the film-forming compositions

of the first coating layer in an amount ranging from 10 to 90 percent by weight, such as

40 to 65 percent by weight, or 50 to 60 percent by weight, based on the total weight of

resin solids in the composition.

[0026] The film-forming composition used in the first coating layer may further

comprise a filler. Examples of fillers include finely divided minerals such as barium

sulfate, silica, including fumed silica and/or colloidal silica, alumina, colloidal alumina,

titanium dioxide, zirconia, colloidal zirconia, clay, mica, dolomite, talc, magnesium

carbonate, calcium carbonate, calcium sulfate, calcium silicate, and/or calcium

metasilicate. While not intending to be bound by any theory, it is believed that the

fillers, in combination with the resins in the composition in certain embodiments of the

present invention, allow for useful rheological properties such as high viscosity at low

shear. The combination of fillers and resins in the first coating layer may also allow for

filling and/or bridging of surface defects on a substrate, making the substrate surface

smoother than would be possible with other coating compositions. In this manner, in

certain embodiments the "primer" layer serves to fill voids in the composite substrate,

thus presenting a smoother surface to which the topcoat is applied. The ability of the

first coating layer to smooth surface defects on the substrate substantially decreases

the need for substrate surface preparation such as by sanding and/or the use of body

putty before applying the first coating layer, which can be time-consuming, laborintensive,

and expensive manufacturing steps, although putty or other pretreatment can

be used when necessary. This advantage is particularly useful in the coating of large

substrate parts or substrates with significant surface roughness, such as composites

used in the manufacturing of wind blades.

[0027] The film-forming composition used as the first coating layer can include a

variety of optional ingredients and/or additives that are somewhat dependent on the

particular application of the composition, such as one or more of curing catalysts,

titanium dioxide, carbon black, graphite or other colorants, reinforcements, thixotropes,

accelerators, surfactants, plasticizers, extenders, stabilizers, corrosion inhibitors,

diluents, and/or antioxidants.

[0028] The film-forming composition used as the first coating layer may include a

colorant. As used herein, the term "colorant" means any substance that imparts color

and/or other opacity and/or other visual effect to the composition. The colorant can be

added to the coating in any suitable form, such as discrete particles, dispersions,

solutions and/or flakes. A single colorant or a mixture of two or more colorants can be

used in the coatings of the present invention.

[0029] Example colorants include pigments, dyes and tints, such as those used in

the paint industry and/or listed in the Dry Color Manufacturers Association (DCMA), as

well as special effect compositions. A colorant may include, for example, a finely

divided solid powder that is insoluble but wettable under the conditions of use. A

colorant can be organic or inorganic and can be agglomerated or non-agglomerated.

Colorants can be incorporated into the coatings by grinding or simple mixing. Colorants

can be incorporated by grinding into the coating by use of a grind vehicle, such as an

acrylic grind vehicle, the use of which will be familiar to one skilled in the art.

[0030] Example pigments and/or pigment compositions include, but are not

limited to, carbazole dioxazine crude pigment, azo, monoazo, disazo, naphthol AS, salt

type (lakes), benzimidazolone, condensation, metal complex, isoindolinone, isoindoline

and polycyclic phthalocyanine, quinacridone, perylene, perinone, diketopyrrolo pyrrole,

thioindigo, anthraquinone, indanthrone, anthrapyrimidine, flavanthrone, pyranthrone,

anthanthrone, dioxazine, triarylcarbonium, quinophthalone pigments, diketo pyrrolo

pyrrole red ("DPPBO red"), titanium dioxide, carbon black and mixtures thereof. The

terms "pigment" and "colored filler" can be used interchangeably.

[0031] Example dyes include, but are not limited to, those that are solvent and/or

aqueous based such as acid dyes, azoic dyes, basic dyes, direct dyes, disperse dyes,

reactive dyes, solvent dyes, sulfur dyes, mordant dyes, for example, bismuth vanadate,

anthraquinone, perylene, aluminum, quinacridone, thiazole, thiazine, azo, indigoid, nitro,

nitroso, oxazine, phthalocyanine, quinoline, stilbene, and triphenyl methane.

[0032] Example tints include, but are not limited to, pigments dispersed in waterbased

or water miscible carriers such as AQUA-CHEM 896 commercially available from

Degussa, Inc., CHARISMA COLORANTS and MAXITONER INDUSTRIAL

COLORANTS commercially available from Accurate Dispersions division of Eastman

Chemical, Inc.

[0033] As noted above, the colorant can be in the form of a dispersion including,

but not limited to, a nanoparticle dispersion. Nanoparticle dispersions can include one

or more highly dispersed nanoparticle colorants and/or colorant particles that produce a

desired visible color and/or opacity and/or visual effect. Nanoparticle dispersions can

include colorants such as pigments or dyes having a particle size of less than 150 nm,

such as less than 70 nm, or less than 30 nm. Nanoparticles can be produced by milling

stock organic or inorganic pigments with grinding media having a particle size of less

than 0.5 mm. Example nanoparticle dispersions and methods for making them are

identified in U.S. Patent No. 6,875,800 82, which is incorporated herein by reference in

its entirety. Nanoparticle dispersions can also be produced by crystallization,

precipitation, gas phase condensation, and chemical attrition (i.e., partial dissolution).

In order to minimize re-agglomeration of nanoparticles within the coating, a dispersion

of resin-coatoo nanoparticles can be used. As used herein, a "dispersion of resincoated

nanoparticles" refers to a continuous phase in which is dispersed discreet

"composite microparticles" that comprise a nanoparticle and a resin coating on the

nanoparticle. Example dispersions of resin-coated nanoparticles and methods for

making them are identified in U.S. Application No.1 0/876,031 filed June 24, 2004,

which is incorporated herein by reference in its entirety, and U.S. Provisional Application

No. 60/482,167 filed June 24, 2003, which is also incorporated herein by reference in its

entirety.

[0034] Example special effect compositions that may be used in the coating of

the present invention include pigments and/or compositions that produce one or more

appearance effects such as reflectance, pearlescence, metallic sheen,

phosphorescence, fluorescence, photochromism, photosensitivity, thermochromism,

goniochromism and/or color-change. Additional special effect compositions can provide

other perceptible properties, such as reflectivity, opacity or texture. In a non-limiting

embodiment, special effect compositions can produce a color shift, such that the color

of the coating changes when the coating is viewed at different angles. Example color

effect compositions are identified in U.S. Patent No. 6,894,086, incorporated herein by

reference in its entirety. Additional color effect compositions can include transparent

coated mica and/or synthetic mica, coated silica, coated alumina, a transparent liquid

crystal pigment, a liquid crystal coating, and/or any composition wherein interference

results from a refractive index differential within the material and not because of the

refractive index differential between the surface of the material and the air.

[0035] In certain non-limiting embodiments, a photosensitive composition and/or

photochromic composition, which reversibly alters its color when exposed to one or

more light sources, can be used in the coating of the present invention. Photochromic

and/or photosensitive compositions can be activated by exposure to radiation of a

specified wavelength. When the composition becomes excited, the molecular structure

is changed and the altered structure exhibits a new color that is different from the

original color of the composition. When the exposure to radiation is removed, the

photochromic and/or photosensitive composition can return to a state of rest, in which

the original color of the composition returns. In one non-limiting embodiment, the

photochromic and/or photosensitive composition can be colorless in a non-excited state

and exhibit a color in an excited state. Full color-change can appear within milliseconds

to several minutes, such as from 20 seconds to 60 seconds. Example photochromic

and/or photosensitive compositions include photochromic dyes.

[0036] In a non-limiting embodiment, the photosensitive composition and/or

photochromic composition can be associated with and/or at least partially bound to,

such as by covalent bonding, a polymer and/or polymeric materials of a polymerizable

component. In contrast to some coatings in which the photosensitive composition may

migrate out of the coating and crystallize into the substrate, the photosensitive

composition and/or photochromic composition associated with and/or at least partially

bound to a polymer and/or polymerizable component in accordance with a non-limiting

embodiment of the present invention, have minimal migration out of the coating.

Example photosensitive compositions and/or photochromic compositions and methods

for making them are identified in U.S. Application Serial No.1 0/892,919 filed July 16,

2004 and incorporated herein by reference in its entirety.

[0037] In general, the colorant can be present in the film-forming composition in

any amount sufficient to impart the desired property, visual and/or color effect. The

colorant may comprise from 1 to 65 weight percent of the present compositions, such as

from 3 to 40 weight percent or 5 to 35 weight percent, with weight percent based on the

total weight of the compositions.

 [0038] The multi-layer coating system of the present invention further comprises

a topcoat composition applied over at least a portion of the first coating layer. In certain

embodiments, the topcoat is deposited from a film-forming composition comprising a

functional component containing hydroxyl and/or amine groups (such as a polyamine or

polymeric polyol) and a curing agent having isocyanate and/or anhydride functional

groups.

[0039] The functional component in the topcoat composition may comprise, for

example, an acrylic polymer, a polyester polymer, a polyurethane polymer, a polyurea

polymer and/or a polyether polymer. Often an acrylic polymer and/or polyester polymer

is used.

[0040] Suitable acrylic polymers include copolymers of one or more alkyl esters

of acrylic acid or methacrylic acid, optionally together with one or more other

polymerizable ethylenically unsaturated monomers. Useful alkyl esters of acrylic acid or

methacrylic acid include aliphatic alkyl esters containing from 1 to 30, such as 4 to 18

carbon atoms in the alkyl group. Non-limiting examples include methyl methacrylate,

ethyl methacrylate, butyl methacrylate, ethyl acrylate, butyl acrylate, and 2-ethyl hexyl

acrylate. Suitable other copolymerizable ethylenically unsaturated monomers include

vinyl aromatic compounds such as styrene and vinyl toluene; nitriles such as

acrylonitrile and methacrylonitrile; vinyl and vinylidene halides such as vinyl chloride and

vinylidene fluoride and vinyl esters such as vinyl acetate.

[0041] The acrylic copolymer may include hydroxyl functional groups, which are

often incorporated into the polymer by including one or more hydroxyl functional

monomers in the reactants used to produce the copolymer. Useful hydroxyl functional

monomers include hydroxyalkyl acrylates and methacrylates, typically having 2 to 4

carbon atoms in the hydroxyalkyl group, such as hydroxyethyl acrylate, hydroxypropyl

acrylate, 4-hydroxybutyl acrylate, hydroxy functional adducts of caprolactone and

hydroxyalkyl acrylates, and corresponding methacrylates, as well as the beta-hydroxy

ester functional monomers described below.

[0042] Beta-hydroxy ester functional monomers can be prepared, for example,

from ethylenically unsaturated, epoxy functional monomers and carboxylic acids having

from 13 to 20 carbon atoms, or from ethylenically unsaturated acid functional monomers

and epoxy compounds containing at least 5 carbon atoms that are not poiymerizabfe

with the ethylenically unsaturated acid functional monomer.

[0043] Useful ethylenically unsaturated, epoxy functional monomers used to

prepare the beta-hydroxy ester functional monomers include, but are not limited to,

glycidyl acrylate, glycidyl methacrylate, allyl glycidyl ether, methallyl glycidyl ether, 1:1

(molar) adducts of ethylenically unsaturated monoisocyanates with hydroxy functional

monoepoxides such as glycidol, and glycidyl esters of polymerizable polycarbQxylic

acids such as maleic acid. Glycidyl acrylate and glycidyl methacrylate are particularly

suitable. Examples of carboxylic acids include, but are not limited to, saturated

monocarboxylic acids such as isostearic acid and aromatic unsaturated carboxylic

acids.

[0044] Useful ethylenically unsaturated acid functional monomers used to

prepare the beta-hydroxy ester functional monomers include monocarboxylic acids such

as acrylic acid, methacrylic acid, crotonic acid; dicarboxylic acids such as itaconic acid,

maleic acid and fumaric acid; and monoesters of dicarboxylic acids such as monobutyl

maleate and monobutyl i tacon ate. The ethylenically unsaturated acid functional

monomer and epoxy compound are typically reacted in a 1:1 equivalent ratio. The

epoxy compound does not contain ethylenic unsaturation that would participate in free

radical-initiated polymerization with the unsaturated acid functional monomer. Useful

epoxy compounds include 1 ,2-pentene oxide, styrene oxide and glycidyl esters or

ethers, such as those containing from 8 to 30 carbon atoms, such as butyl glycidyl

ether, octyl glycidyl ether, phenyl glycidyl ether and para-(tertiary butyl) phenyl glycidyl

ether. Suitable glycidyl esters include those of the structure:

(Structure Removed) 

where R is a hydrocarbon radical containing from 4 to 26 carbon atoms. R can be a

branched hydrocarbon group having from 8 to 10 carbon atoms, such as

neopentanoate, neoheptanoate or neodecanoate. Suitable glycidyl esters of carboxylic

acids include VERSATIC ACID 911 and CARDURA E, each of which is commercially

available from Shell Chemical Co.

 [0045] A polyester polymer may be used in the topcoat composition. Such

polymers may be prepared in a known manner by condensation of a polyhydric alcohol

and a polycarboxylic acid. Suitable polyhydric alcohols include, but are not limited to,

ethylene glycol, propylene glycol, butylene glycol, 1 ,6-hexylene glycol, neopentyl glycol,

diethylene glycol, glycerol, trimethylol propane, and pentaerythritol. Suitable

polycarboxylic acids include, but are not limited to, succinic acid, adipic acid, azelaic

acid, sebacic acid, maleic acid, fumaric acid, phthalic acid, tetrahydrophthalic acid,

hexahydrophthalic acid, and trimellitic acid. Besides the polycarboxylic acids mentioned

above, functional equivalents of the acids such as anhydrides where they exist or lower

alkyl esters of the acids such as the methyl esters may be used.

[0046] Polyurethanes can also be used in the topcoat composition. Among the

polyurethanes that can be used are polymeric polyols, which generally are prepared by

reacting a polyester polyol and/or acrylic polyol such as those described herein with a

polyisocyanate such that the OH/NCO equivalent ratio is greater than 1:1 so that free

hydroxyl groups are present in the product. The organic polyisocyanate that is used to

prepare the polyurethane polyol can be an aliphatic or an aromatic polyisocyanate or a

mixture of the two. Diisocyanates are more suitable, although higher polyisocyanates

can be used in place of or in combination with diisocyanates. Examples of suitable

aromatic diisocyanates are 4,4'-diphenylmethane diisocyanate and toluene

diisocyanate. Examples of suitable aliphatic diisocyanates are straight chain aliphatic

diisocyanates such as 1 ;6-hexamethylene diisocyanate. Also, cycloaliphatic

diisocyanates can be employed. Examples include isophorone diisocyanate and 4,4'methylene-

bis-(cyclohexyl isocyanate}. Examples of suitable higher polyisocyanates

are 1 ,2,4-benzene triisocyanate and polymethylene polyphenyl isocyanate. As with the

polyesters, the polyurethanes can be prepared with unreacted carboxylic acid groups,

which upon neutralization with bases such as amines allows for dispersion into aqueous

medium.

[0047] Examples of polyether polyols are polyalkylene ether polyols, which

include those having the following structural formula: (i) (Formula Removed) 

where the substituent R1 is hydrogen or lower alkyl containing from 1 to 5 carbon atoms

including mixed substituents, and n is typically from 2 to 6 and m is from 8 to 100 or

higher. Included are poly(oxytetramethylene) glycols, poly(oxytetraethylene) glycols,

poly(oxy-1 ,2-propylene) glycols, and poly(oxy-1 ,2-butylene) glycols.

[0048] Also useful are polyether polyols formed from oxyalkylation of various

polyols, for example, diols such as ethylene glycol, 1,6-hexanediol, Bisphenol A and the

like, or other higher polyols such as trimethylolpropane, pentaerythritol, and the like.

Polyols of higher functionality that can be. utilized as indicated can be made, for

instance, by oxyalkylation of compounds such as sucrose or sorbitol. One commonly

utilized oxyalkylation method is reaction of a polyol with an alkylene oxide, for example,

propylene or ethylene oxide, in the presence of an acidic or basic catalyst. Particular

polyethers include those sold under the names TERATHANE and TERACOL, available

from E. I. Du Pont de Nemours and Company, Inc., and POL YMEG, available from Q 0

Chemicals, Inc., a subsidiary of Great Lakes Chemical Corp.

[0049] When the functional component contains amine functional groups, they

may be monoamines, diamines, triamines or mixtures thereof. The amines also may be

aromatic or aliphatic (e.g., cycloaliphatic). In one embodiment, the amine component

comprises aliphatic amines to provide enhanced durability. The amine typically is

provided as a liquid having a relatively low viscosity (e.g., less than about 100 mPa-s at

25°C). In a particular embodiment, the amine component is based upon mixtures of

primary and secondary amines. For example, if a mixture of primary and secondary

amines is employed, the primary amine can be present in an amount of 20 to 80 percent

by weight or 20 to 50 percent by weight, with the balance being secondary amines.

Page 140f30

[0050] In certain embodiments, the amine-functional component includes at least

one secondary amine present in an amount of 20 to 80 percent by weight or 50 to 80

percent by weight. Suitable secondary amines can include mono-functional acrylate or

methacrylate modified aliphatic polyamines. Examples of suitable aliphatic polyamines

include, without limitation, ethylamine, the isomeric propylamines, butylamines,

pentylamines, hexylamines, cyclohexylamine, ethylene diamine, 1,2-diaminopropane,

1,4-diaminobutane, 1,3-diaminopentane, 1,6-diaminohexane, 2-methyl-1 ,5-pentane

diamine, 2,5-diamino-2,5-dimethylhexane, 2,2,4- and/or 2,4,4-trimethyl-1 ,6-diaminohexane,

1, 11-diaminoundecane, 1, 12-diaminododecane, 1,3- and/or 1,4-cyclohexane

diamine, 1-amino-3,3,5-trimethyl-5-aminomethyl-cyclohexane, 2,4- and/or 2,6-

hexahydrotoluylene diamine, 2,4'- and/or 4,4'-diamino-dicyclohexyl methane and 3,3'dialkyI4,4'-

diamino-dicyclohexyl methanes (such as 3,3'-dimethyl-4,4'-diaminodicyclohexyl

methane and 3,3'-diethyl-4,4'-diamino-dicyclohexyl methane), 2,4- and/or

2,6-diaminotoluene and 2,4'- and/or 4,4'-diaminodiphenyl methane, or mixtures thereof.

[0051] In certain embodiments of the present invention, the secondary amine

includes an aliphatic amine, such as a cycloaliphatic diamine. Such amines are

available commercially from Huntsman Corporation (Houston, TX) under the

designation of JEFFLINK such as JEFFLINK 754. Alternatively, the amine can be

provided as an amine-functional resin. Such an amine-functional resin can be a

relatively low viscosity, amine-functional resin suitable for use in the formulation of high

solids polyurea coatings. While any of a number of different amine-functional resins

may be suitable, in particular embodiments of the invention, the amine-functional resin

comprises an ester of an organic acid, for example, an aspartic ester-based aminefunctional

reactive resin that is compatible with isocyanates; e.g., one that is solventfree,

and/or has a mole ratio of amine-functionality to the ester of no more than 1:1 so

there remains no excess primary amine upon reaction. One example of such

polyaspartic esters is the derivative of diethyl maleate and 1,5-diamino-2-

methylpentane, available commercially from Bayer Corporation of Pittsburgh, PA, under

the trade name DESMOPHEN NH1220. Other suitable compounds containing

aspartate groups may be employed as well. Additionally, the secondary polyamines

can include polyaspartic esters, which can include derivatives of compounds such as

maleic acid, fumaric acid esters, aliphatic polyamines and the like.

[0052] The amine-functional component also may include high molecular weight

primary amines, such as polyoxyalkyleneamines. The polyoxyalkyleneamines can

contain two or more primary amino groups attached to a backbone, derived, for

example, from propylene oxide, ethylene oxide, or a mixture thereof. Examples of such

amines include those available under the designation JEFFAMINE from Huntsman

Corporation. Such amines typically have a molecular weight ranging from 200 to 7500,

such as, without limitation, JEFFAMINE D-230, 0-400, 0-2000, T-403 and T-5000.

[0053] In certain embodiments of the present invention, the topcoat is deposited

from a film-forming composition comprising a fluorinated acrylic polymer. Nonlimiting

examples of suitable fluoropolymers include fluoroethylene-alkyl vinyl ether alternating

copolymers (such as those described in U.S. Patent No. 4,345,057, incorporated by

reference herein in its entirety) available from Asahi Glass Company under the name

LUMIFLON; fluoroaliphatic polymeric esters commercially available from 3M of S1. Paul,

Minnesota under the name FLUORAD; and perfluorinated hydroxyl functional

(meth)acrylate resins.

[0054] The topcoat composition further comprises a curing agent having

isocyanate and/or anhydride functional groups.

[0055] Anhydrides may include any of those known to be useful in the art as

curing agents, for example, maleic anhydride, phthalic anhydride, tetrahydrophthalic

anhydride, hexahydrophthalic anhydride, methylhexahydrophthalic anhydride,

chlorendic anhydride, and the like. Mixtures of anhydrides may also be used.

[0056] When the curing agent comprises isocyanate, it may be a polyisocyanate,

and it may be selected from one or more polyisocyanates such as diisocyanates and

triisocyanates including biurets and isocyanurates. Oiisocyanates include toluene

diisocyanate, 4,4'-methylene-bis(cyclohexyl isocyanate), isophorone diisocyanate, an

isomeric mixture of 2,2,4- and 2,4,4-trirnethyl hexamethylene diisocyanate,

1 ,6-hexamethylene diisocyanate, tetramethyl xylylene diisocyanate and/or

4,4'-diphenylmethylene diisocyanate. Biurets of any suitable diisocyanate including 1,4-

tetramethylene diisocyanate and 1 ,6-hexamethylene diisocyanate may be used. Also,

Page 16 of 30

biurets of cycloaliphatic diisocyanates such as isophorone diisocyanate and 4,4'methylene-

bis-(cyclohexyl isocyanate) can be employed. Examples of suitable aralkyl

diisocyanates from which biurets may be prepared are meta-xylylene diisocyanate and

a,a,a:,a'-tetramethylmeta-xylylene diisocyanate.

[0057] Trifunctional isocyanates may also be used as the curing agent, for

example, trimers of isophorone diisocyanate, triisocyanato nonane, triphenylmethane

trjisocyanate, 1 ,3,5-benzene triisocyanate, 2,4,6-toluene triisocyanate, an adduct of

trimethylol and tetramethyl xylene diisocyanate sold under the name CYTHANE 3160

by CYTEC Industries, and DESMODUR N 3300, which is the isocyanurate of

hexamethylene diisocyanate, available from Bayer Corporation. Specifically used

polyisocyanates are cyclic isocyanates, particularly, isocyanurates of diisocyanates

such as hexamethylene diisocyanate and isophorone diisocyanate.

[0058] The polyisocyanate may also be one of those disclosed above, chain

extended with one or more polyamines and/or polyols using suitable materials and

techniques known to those skilled in the art.

[0059] When the curing agent has isocyanate functional groups and the topcoat

has hydroxyl or amine groups, the amount of isocyanate used is in relative excess to

the hydroxyl and/or amine groups in the topcoat composition. For example, the

equivalent ratio of isocyanate groups in the curing agent to hydroxyl/amine groups is

greater than 1 to 1 (i.e. > 1 :1). Thus isocyanate is in stoichiometric excess. In
