Repository: anandvc/allindianpatents

File: patents/206680-organophosphorus-compounds-for-dental-polymerizable-compositions.html (part 2 of 3)
Indian Patents. 206680:ORGANOPHOSPHORUS COMPOUNDS FOR DENTAL POLYMERIZABLE COMPOSITIONS
acid and a diol at 130°C or less in absence of a solvent or in an inert solvent such as benzene, toluene or a halogenated benzene, in the presence of an acid catalyst. The molar ratio of the (meth)acrylic acid monoester of the diol/(meth)acrylic acid diester of the diol in the resulting reaction mixture is preferably adjusted to 2 to 8, from the viewpoint of improving the yield of the phosphate monoester to be obtained finally.  When the initial amount of the diol is very small in the proportion to the (meth)acrylic acid; the (meth)acrylic acid diester

•which is unnecessary at the final stage is likely to be formed, so that the molar ratio of the monoesrer/diester in the resulting (meth)acrylic acid ester mixture is undesirably likely to be 2 or less.  Therefore, it is desired that the initial amount of the diol is 1 to 5 moles, preferably 1 to 3 moles, per one mole of the (meth)acrylic acid.

As the acid catalyst, there may be employed a strong acid such as sulfuric acid, sulfonic acid or phosphoric acid, and the acid catalyst is added in an amount of 0.1% to 15% by weight to the entire initial amounts of raw materials.  In addition, in order to inhibit polymerization during esterification reaction, there may be added a polymerization inhibitor or suppressor such as hydroquinone monomethyl ether (abbreviated: MEHQ), hydroquinone and 2,6-di-tert-butyl-p-cresol (abbreviated; BHT), in an amount of 50 to 10000 ppm to the (meth)acrylic acid.  Further, the polymerization inhibition is also achieved by blowing air or oxygen into a reaction mixture, but there is still a risk of polymerization when the reaction temperature exceeds 130°C.  Therefore, it is preferable that the reaction is carried out at 130°C or lower, preferably 100°C or lower.  In addition, the reaction may be carried out at ambient pressure, and it

may be also carried out under reduced pressure in order to

quicken the progress of the reaction by promoting the removal of formed water by distillation.

The mixture during the reaction is sequentially monitored by using analyzing means such as liquid chromatography or gas chromatography.  The formation of the (meth)acrylic acid monoester and diester initiates at the same time as the initiation of the reaction, and the formation rate of the monoester is fast in the beginning stage of the reaction, and the formation rate of the diester, on the other hand, rather quickens as the reaction progresses.  As a result of the studies, the present inventors have found that when the (meth)acrylic acid added initially is used for the reaction in the proportion of from 60 to 90%, further preferably from 75 to 90%, an increase in the monoester stops, so that an increase in the diester becomes the main reaction thereafter.

By stopping the reaction at this stage, the (meth)acrylic acid monoester, essential in the preparation of a phosphate monoester, can be obtained at a high yield to an unnecessary (meth)acrylic acid diester, wherein the ratio of (meth)acrylic acid monoester/(meth)acrylic acid diester is from 2 to 8 as a molar formation ratio.

An unreacted diol is removed in accordance with step (II) from an organic solvent containing the reaction

mixture.  This unreacted diol can be recovered to be reused.  The organic layer obtained by removing the aqueous layer may be optionally subjected to decolorizing treatment with activated charcoal.  Further, simultaneously with the decolorizing treatment, sodium sulfate, magnesium sulfate, molecular sieves, and the like may be added to also carry out dehydration procedures.

Thereafter, the decolorizing agent, the desiccant and the solvents are removed, to give a mixture comprising the (meth)acrylic acid monoester and diester of the diol.

The (meth)acrylic acid monoester may be also prepared by transesterification reaction of a diol and a methyl (meth)acrylate or HCl-removing condensation of a diol and a (meth)acrylic acid chloride, as well as by esterification reaction of a diol and a (meth)acrylic acid The object of the present invention can be similarly achieved by reacting the diol in an amount of 1 to 5 moles per one mole of the methyl (meth)acrylate or the (meth)acrylic acid chloride, and adjusting a reaction ratio of the methyl (meth)acrylate or the (meth)acrylic acid chloride to 60 to 90%.

(B)  Preparation of Phosphate Monoester

The unreacted diol is recovered, and thereafter a hydroxyl group of the (meth) acrylic acid monoester is

subjected to phosphate esterification.  Although any of known techniques which are numerously known, may be basically utilized, there is the following process utilizing phosphorus oxychloride as a simple process with high yield.  This process can be considered to be divided into the following two steps (i) and (ii).

(i)  Preparation of Compound having -P(0)Cl2 Group (First Dropping Step of Amine)

The reaction process is represented by the following chemical equation (m).

X-O-R-OH + P(0)Cl3  -  X-0-R-0-P(0)Cl2 + HCl  (m)

wherein X-O-R-OH is a (meth)acrylic acid monoester; X is a (meth)acroyl group; and R is an organic residue having 4 to 30 carbon atoms.

As shown in the chemical equation (m), the (meth)acrylic acid monoester is reacted with phosphorus oxychloride.  As the (meth)acrylic acid monoester, it is preferable to use those having high purity, and it may be subjected to reaction as a mixture with the (meth)acrylic acid diester prepared in (A) described above.  When the reaction is carried out at O^C or more, the phosphate diestzer is likely to be formed as a by-product, and when the reaction is carried out at -60°C or less, the reaction

rate is drastically slowed.  Therefore, the reaction is carried out at preferably from -60°C to 0°C, more preferably from -50° to -10°C.

In addition, in this reaction, in order to recover the formed hydrogen chloride, an amine compound is added as a reaction aid.  The amine compound is preferably a tertiary amine such as triethylamine, tributylamine or pyridine, from the viewpoint of easily forming hydrochloride owing to its strong basicity.  In particular, triethylamine is more preferably used from the viewpoint of easy removal during purification.

When the phosphorus oxychloride and the amine compound are used in exceedingly large amounts, ionic substances increase, thereby leading to occurrence of poor storage stability of a phosphate monoester, the final product, as described above.  Therefore, it is preferable that the amount of each of the phosphorus oxychloride used and the amine compound used is equimolar or in slight excess to one mole of the (meth) acrylic acid monoester.

Concretely, 1 to 2 moles of phosphorus oxychloride and 1 to 1.2 moles of the amine compound, preferably triethylamine, are reacted to the mixture of the monoester and diester of (m.eth) acrylic acid prepared above per one mole of the monoester in the mixture at a temperature of -60° to 0°C.

The phosphorus oxychloride is diluted with a solvent such as ethyl ether, tetrahydrofuran, 1,4-dioxane, ethyl acetate, dichloromethane, chloroform and benzene, and preferably kept at a temperature of -50° to -10°C.  The (meth)acrylic acid monoester and the amine compound may be used without dilution or by appropriately diluting with a solvent such as an ether, and added to the phosphorus oxychloride.  At this point, the (meth)acrylic acid monoester and the amine compound may be added in that order, or they may be previously mixed, and then added. In addition, after the addition, the reaction mixture is kept at "50° to -10°C and continued stirring for 30 to 60 minutes.

At this stage, a chloride of a phosphate monoester having -P(0)Cl2 group shown in the chemical equation (m) is formed.

(ii) Preparation of Phosphate Monoester by Hydrolysis of

Chloride of Phosphate Monoester (Second Dropping Step of Amine)

The reaction process is represented by the following chemical equation (n).

X-O-R-O-P(O)Cl2 + H2O  -  X-O-R-O-P(O) (0H)2 + 2HC1

(n)

wherein X and R are as defined in the chemical equation (m) .

As shown in the chemical equation (n), the chloride of a phosphate monoester is allowed to hydrolyze to prepare a phosphate monoester.  In this step, in order to smoothly progress the reaction, the reaction temperature is elevated to be higher than that of First Dropping Step of Amine.  However, since the reaction products cannot be controlled if the reaction temperature is too high, the reaction temperature is preferably 20*^0 or less, more preferably from 0° to 10°C.  Water is added in excess  to phosphorus oxychloride, but when the amount of water is extremely large, the resulting reaction mixture is undesirably likely to be inhomogeneous.  Therefore, it is preferable that water is added in an amount of 3 to 30 moles or so.

Also in this reaction, an.amine compound is added in order to recover the formed hydrogen chloride.  It is preferable to use triethylamine as the amine compound for the same reasons given in the reaction of (i) above.  The amine compound is added so that an entire amine amount of First Dropping and Second Dropping Steps is from 2.5 to 2.9 moles per one mole of phosphorus oxychloride.  In addition, water and the amine compound may be added in that order, or a liquid mixture of water and the amine

compound may be added dropwise.

In this stage, a desired product phosphate monoester is formed, and an amine salt formed by reaction with hydrogen chloride as a by-product is also contained in the reaction mixture.  In addition, when the (meth)acrylic acid monoester in First Dropping Step of Amine is subjected to the reaction as a mixture with the (meth)acrylic acid diester, the (meth)acrylic acid diester is also admixed as an impurity.  Further, since an entire amount of the amine is adjusted to an amount less than the stoichiometric amount (3-folds by mole of the phosphorus oxychloride), a trace amount of an unreacted chloride of a phosphate monoester remains in the reaction mixture.

Incidentally, in a case, for instance, where a phosphate monomer is prepared according to the above process with the monohydroxy(meth)acrylic acid ester exemplified above and the like, a (meth)acrylic acid ester moiety is not necessarily one in the desired product, in v/hich case the product is a (meth) acrylic acid ester monophosphate ester, and a trace amount of an unreacted chloride of a (meth)acrylic acid ester monophosphate ester rem.ains in the reaction mixture as in the case of the phosphate m.onoester described above.

As a result of intensive studies, the present inventors have found that when a purification process for

removing the amine salt in the manner described below in the presence of a trace amount of the chloride of a phosphate monoester is carried out, the formation of ionic substances can be suppressed, thereby giving a phosphate monoester having excellent storage stability. Incidentally, when the product is the (meth)acrylic acid ester monophosphate ester, the same purification procedures may be employed.

(C)  Purification Process of Phosphate Monoester

In the reaction mixture obtained in steps (i) and

(ii), ionic substances such as salts formed from a phosphate monoester and an alkali metal or an amine, an amine hydrochloride, hydrochloric acid and phosphoric acid are contained, and particularly it is found that the salt of the phosphate monoester is present in the largest amount.

When the ionic substances are removed, the amine salts which precipitate with the progress of the reaction can be removed by filtration after hydrolysis, and there may be also employed purification and isolation by column chromatography using silica gel or the like as a carrier, or a process of treating with an adsorbent such as activated charcoal or molecular sieves.  By repeating these purification procedures or using them in combination.

the ionic substances are quickly removed so that the electric conductivity of the reaction mixture can be adjusted to 0.5 mS/cm or less.  However, the simplest and most economically advantageous process for removing ionic substances from a reaction mixture containing large amounts of the ionic substances is a process comprising washing the reaction mixture with water to remove the ionic substances to an aqueous layer by extraction. .For instance, a general process comprises dissolving a phosphate monoester in an organic solvent such as an ether or toluene, stirring and shaking the resulting solution together with distilled water, thereby removing the ionic substances to an aqueous layer by extraction.  In addition, as a similar process, there is a process comprising stirring and dispersing a reaction mixture with a great excess of water for a long period of time, and adding an organic solvent to the resulting suspension, thereby extracting only a phosphate monoester to an organic layer. As described above, when the ionic substances are removed by extraction with water, it is highly effective that a similar extraction procedure is carried out with an aqueous solution of a strong acid at a lov/ concentration, and thereafter v/ashing with distilled water.  This is deducibly because cations in the phosphate monoester are incorporated as a salt of phosphate group of a phosphate

monoester, and the cations are dissociated by adding a strong acid and likely to be easily transferred to .an aqueous layer.  However, in this process, the used strong acid needs to be sufficiently removed in the subsequent process.  When an acid which is gaseous at an ambient temperature, such as hydrochloric acid, is used, hydrochloric acid can be also removed when an organic solvent is removed by distillation under reduced pressure.

However, according to the above process, although there may be carried out a process comprising washing a reaction mixture with an aqueous acid solution to remove an amine salt to an aqueous layer by extraction, thereby isolating a phosphate monoester to an organic layer [when a (meth)acrylic acid diester is present, the diester is similarly migrated to the organic layer]; and thereafter washing the organic layer with an aqueous solvent to remove the ionic substances contained in the added acid and the reaction mixture, it has been difficult to allow layer separation of the reaction mixture because the reaction mixture becomes turbid in white (near emulsion state) at the final stage.

The present inventors have found that when washing a reaction mixture with an aqueous solvent is carried out by washing with an aqueous solution of electrolytes such as a salt solution, the reaction mixture is allowed to readily

cause layer separation, thereby enabling to wash the organic layer.  As a result of further studies, the present inventors have found that cations of the electrolytes in the aqueous solution of electrolytes migrate to the organic layer containing the phosphate monoester, thereby forming ionic substances.

This ionic substance comprises as a main component a salt (hereinafter referred to as "salt of a phosphate monoester") comprising a phosphate monomer and cations of electrolytes, and such a salt gives rise to an increase in the electric conductivity of the final product phosphate monoester, thereby causing poor storage stability as described above.  As a result of intensive studies, the present inventors have found that when a pH of the reaction mixture during washing with an aqueous solution of electrolytes is 3.0 or less, preferably 1.5 or less, it would be difficult to form a salt of a phosphate monoester, and that as such means it is effective to have some of the chlorides of a phosphate monoester remaining without hydrolyzing all the chlorides of a phosphate monoester in Second Dropping Step of Amine as described above.  In this principle, the present inventors have found that a pH of the reaction mixture is lowered by the hydrogen chloride formed by hydrolysis of the chloride of a phosphate monoester during washing, so that incorporation of cations

is controlled, thereby preventing formation of a salt of a phosphate monoester.  Alternatively, a different acid may be added to decrease a pH of the reaction mixture, but ionic substances undesirably increase.  In addition, since the hydrogen chloride formed by this process is very small amount, it is found that there would be no problem if remained in the desired product.

The present inventors have found that the formation of the ionic substances is lowered by washing with an aqueous solution of an acid and electrolytes as described above, so that the amine salt can be removed by extraction. However, when the concentration of the washing liquid is too high, the acid and the electrolytes tend to remain in the extract, thereby causing an increase in the ionic substances.  In addition, since the phosphate monoester is likely to be hydrolyzed in water, particularly an aqueous solution of an acid, the aqueous solution of an acid such as hydrochloric acid is preferably used at 0.1 to 2.0 N, and an aqueous solution of electrolytes, such as brine, is preferably used at a concentration of 0.1 to 5% by weight. In addition, when the number of wash is small, the washing is insufficient, and when the number of wash is too large, an increase in the ionic substances is likely to be caused. Therefore, the washing is preferably carried out twice or thrice.

In addition, the remaining chloride of a phosphate monoester is considered to be converted to a phosphate monoester of which entire amount is substantially hydrolyzed in the washing step with aqueous solutions of an acid and electrolytes.  However, when the chloride of a phosphate monoester remains, the process may further comprise a step of hydrolyzing with water.  Incidentally, in the hydrolysis employed at this stage, an amine is not used in order to omit the purification step described above.

After the washing step with the aqueous solutions of an acid and electrolytes, decolorizing treatment may be optionally carried out such that the reaction mixture is subjected to purification and isolation by column chromatography with a silica gel or the like as a carrier, or subjected to treatment with an adsorbent such as activated charcoal and molecular sieves.  By repeating these purification procedures or using them in combination, the light transmittance at 455 nm of the purified product can be adjusted to 90% or more.  In addition, when a (meth)acrylic acid diester is contained in the final product phosphate monoester, a phosphate monoester having high purity is obtained by removing the (meth)acrylic acid diester according to step (IV) described above.

After the final product phosphate monoester is obtained, an organic solvent is removed by distillation. During removal by distillation, a polymerization inhibitor such as BHT is added as occasion demands.  The removal by distillation may be carried out by any means such as heating, reduced pressure, or a combination of heating and reduced pressure, and it is preferable to remove the solvent by distillation under reduced pressure at an ambient temperature, from the viewpoint of efficiently removing the solvent by distillation with suppressing the decomposition of the phosphate monoester.  In addition, by removing the solvent by distillation at the final stage of the removal by distillation with keeping reduced pressure

at 40° to 60°C, the hydrogen chloride formed as a byproduct by hydrolysis can be removed in a short period of

time.

In addition, the moisture of a phosphate monoester is

removed by drying the product obtained under reduced

pressure after removal of the solvent by distillation or

by introducing a dry air to the product.  A general

dehydration procedure is carried out by supplying sodium

sulfate, magnesium sulfate, molecular sieves, or the like,

prior to removal of the solvent by distillation.  However,

this procedure is not desirable, because the present

inventors found that when these desiccants are used at the

stage of preparing the phosphate monoester, there causes the formation of ionic substances.

The process for preparing a phosphate monoester according to the present invention yields a higher product rate of a (meth)acrylic acid monoester required for the preparation of the phosphate monoester than that of a conventional process, so that the product rate of an unnecessary (meth)acrylic acid diester is lowered.  When the amount of a diol used for reaction is reduced, an unreacted diol may be recovered and the diol may be reused repeatedly, thereby improving a yield of a phosphate monoester formed from the diol added in the first reaction It is industrially effective to repeat a cycle comprising subjecting the recovered diol to (meth)acrylic acid esterification several times, and collecting a mixture comprising a monoester and a diester obtained after each repetition to be used for the subsequent phosphate esterification.

In addition, in step (IV) comprising removing a (meth)acrylic acid diester to isolate a phosphate monoester, when the reaction mixture is purified by removing the diester by extraction with, for instance, hexane or the like, the amount of a solvent used for extraction and the number of extractions can be reduced.

so that a phosphate monoester having high purity can be obtained very economically advantageously and efficiently.

The phosphate monomer of the present invention is useful for an adhesive composition, especially as a main ingredient of a dental polymerizable composition.  The phosphate monomer may be used alone as a dental adhesive primer or a dental adhesive, or it may be used as a dental polymerizable composition prepared by mixing the phosphate monomer and a polymerizable monomer capable of copolymerizing with the phosphate monomer, in order to adjust the viscosity, improve the mechanical strength of a cured product, and regulate other physical properties.  In addition, the phosphate monomer can be also used for other dental material which is expected to have functions of both a phosphate residue and a polymerizable group. Further, the phosphate monomer can be used as an ingredient for various industrial adhesives.

The polymerizable monomer may be a known one without particular limitation, and usually a (meth)acrylate-based monomer is preferably used.  Preferred examples of the (meth)acrylate-based monomer include monofunctional (meth)acrylates such as methyl (meth)acrylate, 2-hydroxyethyl (meth)acrylate, (meth) acrylic acid and 4-(meth)acryloyloxyethoxycarbonyl phthalic anhydride; bifunctional (meth)acrylates such as triethylene glycol

di(meth)acrylate, 1,6-hexanediol di(meth)acrylate, bisphenol A glycidyl di(meth)acrylate (generally referred to as 'Bis-GMA") and 2 moles of 2-hydroxyethyl (meth)acrylate adduct of 2,2,4-trimethylhexamethylene diisocyanate (generally referred to as 'UDMA") ; trifunctional (meth)acrylates such as trimethylolmethane tri(meth)acrylate; and tetrafunctional (meth)acrylates such as 2 moles of glycerol di(meth)acrylate adduct of 2,2,4-trimethylhexamethylene diisocyanate,

In the dental polymerizable composition of the present invention, a known polymerization initiator may be further added in accordance with its purposes.  For instance, such an initiator includes a heat-polymerization catalyst such as benzoyl peroxide, especially when the ambient-temperature polymerization (chemical polymerization} is carried out, redox systems such as benzoyl peroxide/amine system and an organosulfinic acid (or a salt thereof)/amine/peroxide system can be preferably used.

In addition, a photopolymerization catalyst includes, for instance, a-diketone/reducing agent systems, or ultraviolet polymerization catalysts such as benzyl dimethyl ketal and acyl phosphite oxide.

On the other hand, there can be also provided a dental polymerizable composition without containing a

polymerization initiator.  For instance, in a method of treatment comprising applying the polymerizable composition of the present invention as a primer to a cavity surface formed by removing dental caries, packing a composite resin thereon in the cavity, and polymerizing and curing the composite resin, even if the polymerization initiator were not contained in the polymerizable composition, the polymerizable composition is polymerized and cured, thereby exhibiting an adhesion function thereof, by allowing a polymerization initiator contained in the composite resin or radicals formed during polymerization of the composite resin to migrate to the composition layer.

The application of the dental polymerizable composition comprising the phosphate monomer of the present invention includes dental adhesive primers, dental adhesives, dental cement, pit and fissure sealant, dental composite resins, resins for denture base, and the like.

An example of the dental adhesive includes a liquid polymerizable composition comprising the phosphate monomer according to the present invention, a (meth)acrylate-based monomer, and a known polymerization initiator,  A homogenous composition comprising water and a hydrophilic (meth)acrylate-based monomer is especially useful for a self-etching primer exhibiting excellent adhesion to the dentine tissues.

In addition, when the dental adhesive is used as a dental composite or cement, a composition comprising a monomer composition comprising the phosphate monomer of the present invention and a filler is preferable.

The filler includes inorganic fillers such as silica, glass comprising silica as a main component, such as barium boroaluminosilicate glass, strontium boroaluminosilicate glass and fluoroaluminosilicate glass, and alumina; powder of organic compounds such as polymethyl methacrylates; organic-inorganic composite fillers, and the like.

In such compositions, a pasty composition prepared by previously mixing the monomer composition (liquid) and the filler (powder) may be provided, or alternatively, an oxidizing agent and a reducing agent are added to each of the filler and the monomer composition, and the filler and the monomer composition are well mixed just prior to use to activate the catalyst for chemical polymerization.

The dental polymerizable composition using the phosphate monomer of the present invention may further comprise a solvent, a polymerization inhibitor, an ultraviolet absorbent, a coloring agent, an antibacterial agent, and the like as occasion demands.  In addition, aside from dental applications, the composition comprising the phosphate monomer of the present invention is useful

for bone cement, architectural adhesives, chinaware adhesives, sealants, and the like.

The present invention will be explained by the following working examples, without intending to limit the scope or spirit of the present invention thereto.  Here, the methods for measuring various properties in the working examples are collectively shown below.  In the working examples and comparative examples, the diol compound and amine compound used are referred to as only "diol" and "amine," where necessary.

(1)  Measurement of Electric Conductivity

Methanol (Wako Pure Chemical, Special Grade Chemical) was added to 1 g of a phosphate monoester to prepare a 10%

by weight diluti on.  With keeping the dilution at 25°C, the electric conductivity was measured.  As to the measurement device, a digital electric conductmetric device "Model CM-117" (manufactured by Kyoto Denshi Kogyo) was used.

(2)  Light Transmittance of Phosphate Monoester

An appropriate amount of a phosphate monoester stored

at 45°C for 14 days was placed in a glass cell for spectrophotometer having an optical path of 10 mm, and

light transmittance (%) at 455 nm was measured at 25°C by a

visible-ultraviolet  spectrophotometer  "Model  UV-2400 (manufactured by Shimadzu  Corporation).

//

(3)  Quantitation of Carbonyl Compound in Diol (Carbonyl

Value)

Forty grams of a diol was accurately measured, and the diol was added to 160 ml of a mixed solvent of toluene and neutral ethanol (volume ratio of toluene:neutral ethanol = 1:1), and dissolved with stirring.

Ten milliliters-of a 5 wt/v% hydroxylamine hydrochloride

solution was added to this solution.  After the mixture

was allowed to stand for one hour, titration was carried out with 1/10 N alcoholic KOH by using a potentiometric automatic titrator "Model AT-410" (manufactured by Kyoto Denshi Kogyo) , and the molar ratio (%) as the number of carbonyl groups to the diol was calculated by the following equation.

Molar Ratio of Carbonyl Compounds (as Number of Carbonyl

Groups) to Diol (%)

= [ (A -- B) X f X M] (100 X S)

wherein A is a titer of a sample (ml); B is a titer of the blank (ml); S is an amount of the sample collected;

M is a molecular weight of a diol; and f is a factor of 1/10 N alcoholic KOH,

(4)  Evaluation of Color Tone Suitability of Dental Adhesive

A cured product of composite resin for dental filler 'CLEARFIL AP-X" (manufactured by Kuraray Co., Ltd.) having

a cavity of 150µm in width (hereinafter referred to as "resin cured product") was prepared, and a dental adhesive comprising a phosphate monoester was packed in the cavity of the dental resin cured product mentioned above. Irradiation was carried out for 10 seconds using a dental visible light irradiation device "LIGHTEL II" (manufactured by Ushio Electric) over the cavity to cure the dental adhesive.  The color tone suitability was evaluated in two ranks of excellent and poor by whether or not the cured product of the dental adhesive was visibly outstanding against the resin cured product in about 1000 Lx under fluorescent lamp.

(5)  Number of Days for Gelation of Dental Adhesive

Five grams of a dental adhesive comprising a phosphate monoester was placed in a glass bottle, and

stored under indoor environmental conditions at 25°C for daily observation.  Gel-like, transparent impurities were

precipitated as fine particles with the passage of time, and the point at which such an insoluble product was visibly observed was referred to as the number of days for gelation.

(6)  Measurement of Adhesive Strength to Dentine

An ethanol solution having the following composition

was prepared.

Components	Parts by Weight

Ethanol	100

N,N-Diethanol-p-toluidine	2

Sodium benzenesulfinate	4

A tape with a hole of 3 mm in diameter was adhered to the bovine tooth dentine surface abraded with #1000 abrasive paper under pouring water to set an adhesive surface.  A 40% aqueous phosphoric acid solution was applied to the adhesive surface, and the adhesive surface was allowed to stand for 20 seconds, and thereafter water-rinsed.  A dental adhesive comprising a phosphate monoester and the above ethanol solution were mixed in an equal volume, and the mixture was applied onto the adhesive surface, and shortly air-blowed with a dental air syringe, Photopolymerization was carried out by irradiating

.visible light for 20 seconds using the LIGHTEL II.  A dental composite resin "AP-X" was laminated thereon in a thickness of 1 mm, and photo-cured by irradiating visible light for 40 seconds using the LIGHTEL II.  A stainless rod was bonded on the cured composite resin surface with a dental adhesive cement "PANAVIA 21" (manufactured by Kuraray Co., Ltd.) to prepare an adhesive test specimen.

The adhesive test specimen was immersed in water at 37oC for 24 hours, and thereafter adhesive strength was measured by using an INSTRON universal testing instrument (cross head speed at 2 mm/min).  The value for the adhesive strength is an average of five test specimens.

Example 1-1 [Preparation of 10-Methacryloyloxydecyl dihydrogenphosphate (MDP)]

A separable flask fitted with a mechanical stirrer and a dropping funnel was charged with a mixed solution of 18,4 g (0.12 mole) of phosphorus oxychloride in 100 ml of diethyl ether, and the mixed solution was cooled to -40°

to -30°C (internal temperature).  A mixed solution of 24.2 g (0.1 mole) of 10-hydroxydecyl methacrylate and

12.1 g (0,12 mole) of triethylamine in 100 ml of diethyl

ether was placed in the dropping funnel, and added

dropwise with stirring to the above cooled mixed solution

over a period of one hour (First Dropping Step).

The internal temperature was raised to 0°C, with stirring the reaction mixture for one hour, and a mixed solution of 6.3 g (0.35 mole) of distilled water and 20.2 g (0.2 mole) of triethylamine was further added dropwise with stirring (Second Dropping Step) .  After the dropwise addition, the reaction mixture was stirred for additional 2 hours, and the precipitated hydrochloride of triethylamine was separated by filtration with a glass filter.  The filtrate (organic layer) was washed twice with water, and once with 1% salt solution.

After separation of the organic layer, 100 mg of hydroquinone monomethyl ether was added as a polymerization inhibitor, and thereafter the ether was distilled off under reduced pressure, to give an oily product.  One-hundred grams of n-hexane was added to the oily product to wash the oily product.  Thereafter, hexane dissolved in a hexane-insoluble component was distilled off under reduced pressure, to give 25 g of a desired phosphate monoester (10-Methacryloyloxydecyl dihydrogenphosphate, hereinafter simply referred to as MDP) .

The oily product was analyzed by HPLC [column: CAPCELL PAK C18-SG120, mobile phase: water/methanol = 2/8 (containing 0.005 M phosphoric acid), detection wavelength: 254 nm].  The purity of MDP was 93.5%.

Methanol (Wako Pure Chemical, Special Grade Chemical) was added to 1 g of the MDP to prepare a 10% by weight

dilution.  With keeping the dilution at 25°C, the electric conductivity was measured and found to be 0.308 mS/cm.

Examples 1--2 to 1-4 and Comparative Examples 1-1 to 1-3 The same procedures as in Example 1-1 were carried out to prepare MDP, except for using each of phosphorus oxychloride and triethylamine in amounts shown in Table 1, which were the same as those used in First Dropping Step and Second Dropping Step described above.  The purity as determined by HPLC and the electric conductivity for each of the resulting MDPs are summarized in Table 1.

Example 1-5

Two-hundred milliliters of distilled water was added to 10 g of the MDP having a high electric conductivity, which was obtained in the method of Comparative Example 1-1, and the mixture was vigorously stirred, to give a colloidal suspension.  After stirring this suspension at room temperature for 10 hours, diethyl ether was added to the resulting suspension to extract the MDP into an ether layer.  The ether was distilled off under reduced pressure, and about 9 g of MDP was recovered.  This procedure was repeated twice to remove ionic substances, and as a result,

•the MDP having an electric conductivity of 0.356 mS/cm was obtained.

Example 1-6

In the same manner as in Example 1-1/ 48.4 g (0.2 mole) of 10-hydroxydecyl methacrylate was reacted with 36.8 g (0.24 mole) of phosphorus oxychloride in the presence of 24.3 g (0,24 mole) of triethylamine using diethyl ether as a solvent (First Dropping Step), Subsequently, Second Dropping Step was further carried out by adding dropwise 12.6 g (0.7 mole) of distilled water and 40.5 g (0.4 mole) of triethylamine to the reaction mixture.

The reaction mixture was added to 0.4 N dilute aqueous hydrochloric acid, and the mixture was stirred, and the ether was further added to allow separation of an organic layer.  Using a separatory funnel, the organic layer was further washed thrice with 0.4 N dilute aqueous hydrochloric acid, and subsequently twice with 1% salt solution.

Two-hundred milliliters of ion-exchanged water was added to the organic layer, and the mixture was stirred at room temperature for 12 hours, to convert a trace amount of unreacted P-Cl compound to P-OH (hydrolysis).  Five grams of activated charcoal (Wako Pure Chemical) was added

to the organic layer to decolorize the organic layer, and thereafter, the ether was distilled off under reduced pressure, to give a desired phosphate monoester (MDP) as an oily product.  The purity of the MDP in this oily product as determined by HPLC was 94.0%, and the electric conductivity was 0.245 mS/cra.

Comparative Example 1-4

In the same scale and manner as in Example 1-6, the procedures were carried out up to Second Dropping Step. After the dropwise addition was terminated, a reaction mixture was stirred in this state for additional 2 hours. The hydrochloride of triethylamine was subjected to suction filtration with a filter paper, and the obtained filtrate was washed with water (thrice with 200 ml each of water) by using a separatory funnel.  The organic layer was dehydrated and dried with anhydrous sodium sulfate, and the ether was distilled off from the organic layer under reduced pressure, to give a phosphate monoester comprising MDP as a main component.  The electric conductivity of the resulting product was 0.632 mS/cm.

The following dental adhesives were prepared using each of these phosphate monoesters.  Specifically, there were mixed and dissolved 50 parts by weight of 2,2-bis[methacryloyloxy polyethoxyphenyl]propane (having

ethoxy groups in an average number of 2.6 in a molecule, hereinafter referred to as D-2.6E), 10 parts by weight of neopentyl glycol dimethacrylate (hereinafter referred to as NPG), 15 parts by weight of hydroxyethyl methacrylate (HEMA), 25 parts by weight of the phosphate monoester (MDP) prepared in Examples 1-1 to 1-6 and Comparative Examples 1-1 to 1-4, 1,5 parts by weight of benzoyl peroxide (BPO) as a polymerization catalyst, 0.5 parts by weight of camphorquinone, 0,02 parts by weight of dibutylhydroxytoluene (BHT) as a stabilizer, and 0.01 parts by weight of hydroquinone monomethyl ether, to give a dental adhesive.  The number of days for gelation for each of these dental adhesives was obtained by the method described above.

In addition, the adhesive strength to dentine for each of the dental adhesives was measured by the method described above.  In this test, the adhesion test was carried out after storing the dental adhesive comprising

the phosphate monoester at 45°C for 30 days.  The resulting adhesive strength was compared with the adhesive strength immediately after preparation of the adhesive (before storage).  The results are also shown in Table 2.

It is clear from Table 2 that there is found a remarkable correlation between the electric conductivity of the MDP contained in the dental adhesive and the number

of days for gelation, and the dental adhesives comprising MDP of which electric conductivity is 0.5 mS/cm or less have excellent storage stability.  In addition, the lower the electric conductivity, the smaller the degree of lowering the adhesive strength of the dental adhesive after storage.

*:  Amount added to 0.1 moles of hydroxydecylmethacrylate.

Table 2

Example 2-1 (Preparation of MDP)

(1)  Preparation of Monohyaroxy(meth)acrylate Compound (10-Methacryloyloxydecan-l-ol) as Raw Material There were reacted 21.8 g (0.25 mole) of methacrylic

acid and 52.9 g (0.30 mole) of 1, 10-decanediol at 80oC to prepare an ester.  In this reaction, 3,6 g of

p-toluenesulfonic acid as a catalyst and 0.2 g of

2,2'-methylenebis(4-ethyl-6-tert-butylphenol) as a

polymerization inhibitor were added.

The filtration and the washing with an aqueous alkali

solution were carried out to remove an unreacted diol,

methacrylic acid, and a catalyst acid.  After the solvent

was distilled off, 51.5 g of a mixture comprising a

methacrylic acid monoester (= 10-methacryloyloxydecan-l-ol,

which is a raw material for the preparation of the

phosphate monoester) and a methacrylic acid diester as a

by-product was obtained.  The above ester mixture was

identified by liquid chromatography, and as a result, the

mixture contained 71 mole% monoester and 29 mole% diester.

(2)  Preparation of Compound Having -P(0)Cl2 Group (First

Dropping Step of Amine)
