Repository: anandvc/allindianpatents

File: patents/259424-process-for-making-polysiloxane-polyimide-copolymer-blends.html (part 2 of 3)
Indian Patents. 259424:"PROCESS FOR MAKING POLYSILOXANE/POLYIMIDE COPOLYMER BLENDS"
The thermoplastic composition can be prepared melt mixing or a combination of dry blending and melt mixing. Melt mixing can be performed in single or twin screw type extruders or similar mixing devices which can apply a shear and heat to the components. Melt mixing can be performed at temperatures greater than or equal to

the melting temperatures of the block copolymers and less than the degradation temperatures of either of the block copolymers.

All of the ingredients may be added initially to the processing system. In some embodiments, the ingredients may be added sequentially or through the use of one or more master batches. It can be advantageous to apply a vacuum to the melt through one or more vent ports in the extruder to remove volatile impurities in the composition.

In one embodiment the composition comprises a reaction product of melt mixing the block copolymers.

In some embodiments melt mixing is performed using an extruder and the composition exits the extruder in a strand or multiple strands. The shape of the strand is dependent upon the shape of the die used and has no particular limitation.

In one embodiment, a conductive wire comprises a conductor and a covering disposed over the conductor. The covering comprises a thermoplastic composition and the thermoplastic composition comprises two polysiloxane/polyimide block copolymers as described above. The composition is applied to the conductor by a suitable method such as extrusion coating to form a conductive wire. For example, a coating extruder equipped with a screw, crosshead, breaker plate, distributor, nipple, and die can be used. The melted thermoplastic composition forms a covering disposed over a circumference of the conductor. Extrusion coating may employ a single taper die, a double taper die, other appropriate die or combination of dies to position the conductor centrally and avoid die lip build up.

In some embodiments it may be useful to dry the thermoplastic composition before extrusion coating. Exemplary drying conditions are 60 to 90°C for 2 to 20 hours. Additionally, in one embodiment, during extrusion coating, the thermoplastic composition is melt filtered, prior to formation of the coating, through one or more filters. In some embodiments the thermoplastic composition will have substantially no particles greater than 80 micrometers in size. In some embodiments any particulates present will be less than or equal to 40 micrometers in size.  In some embodiments

there will be substantially no particulates greater than 20 micrometers in size. The presence and size of particulates can be determined using a solution of 1 gram of thermoplastic composition dissolved in 10 milliliters of a solvent, such as chloroform, and analyzing it using microscopy or light scattering techniques. Substantially no particulates is defined as having less than or equal to 3 particulates, or, more specifically, less than or equal to 2 particulates, or, even more specifically, less than or equal to 1 particulate per one gram sample. Low levels of particulates are beneficial for giving a layer of insulation on a conductive wire that will not have electrically conductive defects as well as giving coatings with improved mechanical properties, for instance elongation.

The extruder temperature during extrusion coating is generally less than the degradation temperature of the block copolymers. Additionally the processing temperature is adjusted to provide a sufficiently fluid molten composition to afford a covering for the conductor, for example, higher than the softening point of the thermoplastic composition, or more specifically at least 30°C higher than the melting point of the thermoplastic composition.

After extrusion coating the conductive wire is usually cooled using a water bath, water spray, air jets or a combination comprising one or more of the foregoing cooling methods. Exemplary water bath temperatures are 20 to 85°C.

In one embodiment, the composition is applied to the conductor to form a covering disposed over and in physical contact with the conductor. Additional layers may be applied to the covering. Methods of coating a conductor which may be used are well known in the art and are discussed for example in U.S. Patent Nos.: 4,588,546 to Feil et al.; 4,038,237 to Snyder et al.; 3,986,477 to Bigland et al.; and, 4,414,355 to Pokorny et al.

In one embodiment the composition is applied to a conductor having one or more intervening layers between the conductor and the covering to form a covering disposed over the conductor. For instance, an optional adhesion promoting layer may be disposed between the conductor and covering.  In another example the conductor

may be coated with a metal deactivator prior to applying the covering. Alternatively, a metal deactivator can be mixed with the polysiloxane/polyimide block copolymers. In another example the intervening layer comprises a thermoplastic or thermoset composition that, in some cases, is foamed.

The conductor may comprise a single strand or a plurality of strands. In some cases, a plurality of strands may be bundled, twisted, braided, or a combination of the foregoing to form a conductor. Additionally, the conductor may have various shapes such as round or oblong. Suitable conductors include, but are not limited to, copper wire, aluminum wire, lead wire, and wires of alloys comprising one or more of the foregoing metals. The conductor may also be coated with, e.g., tin, gold or silver. In some embodiments the conductor comprises optical fibers.

The cross-sectional area of the conductor and thickness of the covering may vary and is typically determined by the end use of the conductive wire. The conductive wire can be used as conductive wire without limitation, including, for example, for harness wire for automobiles, wire for household electrical appliances, wire for electric power, wire for instruments, wire for information communication, wire for electric cars, as well as ships, airplanes, and the like.

In some embodiments the covering may have a thickness of 0.01 to 10 millimeters (mm) or, more specifically, 0.05 to 5 mm, or, even more specifically 1 to 3 mm.

A cross-section of an exemplary conductive wire is seen in Figure 1. Figure 1 shows a covering, 4, disposed over a conductor, 2. In one embodiment, the covering, 4, comprises a foamed thermoplastic composition. Perspective views of exemplary conductive wires are shown in Figures 2 and 3. Figure 2 shows a covering, 4, disposed over a conductor, 2, comprising a plurality of strands and an optional additional layer, 6, disposed over the covering, 4, and the conductor, 2. In one embodiment, the covering, 4, comprises a foamed thermoplastic composition. Conductor, 2, can also comprise a unitary conductor. Figure 3 shows a covering, 4, disposed over a unitary conductor, 2, and an intervening layer, 6. In one embodiment,

the intervening layer, 6, comprises a foamed composition. Conductor, 2, can also comprise a plurality of strands.

Multiple conductive wires may be combined to form a cable. The cable may comprise additional protective elements, structural elements, or a combination thereof. An exemplary protective element is a jacket which surrounds the group of conductive wires. The jacket and the covering on the conductive wires, singly or in combination, may comprise the thermoplastic composition described herein. A structural element is a typically non conductive portion which provides additional stiffness, strength, shape retention capability or the like.

A color concentrate or master batch may be added to the composition prior to or

during extrusion coating. When a color concentrate is used it is typically present in an

amount less than or equal to 3 weight percent, based on the total weight of the

composition.	In  one  embodiment  the  master  batch  comprises  a

polysiloxane/polyimide block copolymer.

Further information is provided by the following non-limiting examples.

EXAMPLES

Preparation of polysiloxane/polyimide block copolymer 1 (BC1)

Preparation of extended siloxane oligomer for BC1. A mixture of 1158 liters (306 gallons) of o-dichlorobenzene (oDCB) was combined with 166 kilograms (465 pounds) of bisphenol A dianhydride (BPADA) and 295 kilograms (650 pounds) of a diamino propyl capped methyl siloxane having 10 repeating siloxane units (G10) and 2 kilograms (4.7 pounds) phthalic anhydride. The G10 diamino siloxane had an average molecular weight of about 867. This mixture was heated with stirring to about 180°C with the removal of water.

The extended siloxane oligomer solution was then mixed with 204 kilograms (449.8 pounds) of BPADA, 51 kilograms (112.1 pounds) of m-phenylene diamine (mPD) and 2 kilograms (4.7 pounds) of phthalic anhydride which had been dissolved in 568 liters (150 gallons) of oDCB.  The mixture was heated with removal of water until

imidization was essentially completed. The temperature was raised above 180°C and most of the oDCB solvent was distilled off. The polymer mixture was then passed through two wiped film evaporators at 200 to 320 °C to reduce the oDCB content to below 500 ppm. The polymer was pumped from the wiped film evaporator ttirough a die which formed it into continuous strands. The strands were cooled in a water bath and chopped into pellets. Mn was 26,000 Daltons; weight average molecular weight (Mw) was 90,000 Daltons as determined using gel permeation chromatography (GPC) as per ASTM method D5296. The melt flow rate at 295°C, using a 6.6 kilogram weight, was 27 grams/10 minutes.

Preparation of polysiloxane/polyimide block copolymer BC2

Preparation of extended siloxane oligomer. A mixture of 712 liters (188 gallons) of oDCB was combined with 131 kilograms (289 pounds) of BPADA and 170 kilograms (374 pounds) of a diamino propyl capped methyl siloxane having 10 repeating siloxane units (G10) and 3.5 kilograms (7.8 pounds) phthalic anhydride. The G10 diamino siloxane had an average molecular weight of about 897. This mixture was heated with stirring to about 180°C with the removal of water.

The extended siloxane oligomer solution was then mixed with 407 kilograms (898 pounds) of BPADA, 93 kilograms (205 pounds) of m-phenylene diamine (mPD) and 3.5 kilograms (7.8 pounds) of phthalic anhydride which had been dissolved in 1181 liters (312 gallons) of oDCB. The mixture was heated with removal of water until imidization was essentially complete. The temperature was raised above 180°C and most of the oDCB was distilled off. The polymer mixture was then passed through two wiped film evaporators at 200 to 320 °C to reduce the oDCB content to below 500 ppm. The polymer was pumped from the wiped film evaporator through a die which formed it into continuous strands. The strands were cooled in a water bath and chopped into pellets. Mn was 14,600 Daltons; Mw was 44,000 Daltons as determined using gel permeation chromatography (GPC) as per ASTM method D5296. The melt flow rate at 295°C, using a 6.6 kilogram weight, was 3.3 grams/10 minutes.

Preparation of polysiloxane/polyimide block copolymer BC3

Preparation of extended siloxane oligomer. A mixture of 848 liters (224 gallons) of oDCB was combined with 227 kilograms (500 pounds) of BPADA and 140 kilograms (309 pounds) of a diamino propyl capped methyl siloxane having 10 repeating siloxane units (G10). The G10 diamino siloxane had an average molecular weight of about 897. This mixture was heated with stirring to about 180°C with the removal of water.

The extended siloxane oligomer solution was then mixed with 227 kilograms (500 pounds) of BPADA, 78 kilograms (173 pounds) of mPD and 5.6 kilograms (12.3 pounds) of phthalic anhydride which had been dissolved in 662 liters (175 gallons) of oDCB. This mixture was heated with removal of water until imidization was essentially complete. The temperature was raised above 180°C and most of the oDCB solvent was distilled off. The polymer mixture was then passed through two wiped film evaporators at 200 to 320°C to reduce the oDCB content to below 500 ppm. The polymer was pumped from the wiped film evaporator through a die which formed it into continuous strands. The strands were cooled in a water bath and chopped into pellets. Mn was 14,500 Daltons; Mw was 43,000 Daltons as determined using gel permeation chromatography (GPC) as per ASTM method D5296. The melt flow rate at 295°C, using a 6.6 kilogram weight, was 7.1 grams/10 minutes.

In the following examples three polysiloxane/polyimide block copolymers as

prepared  above  were  used.	All  three  block  copolymers  are

polysiloxane/polyemerimide block copolymers and were made using extended siloxane oligomers. Details are provided in Table 1. The siloxane content includes total functionality of the diamino alkyl siloxane incorporated into the copolymer.

(Table Removed)

The polysiloxane/polyimide block copolymers and blends of the block copolymers were tested for glass transition temperature (Tg) by differential scanning calorimetry (DSC) in a nitrogen atmosphere; results are in °C. Heat distortion temperature (HDT) was determined by ASTM D 648 at 0.46 Megapascals (Mpa) (66 pounds per square inch (psi)) and 1.82 MPa (264 psi) on 3 millimeter bars; results are in °C. Notched Izod was determined according to ASTM D 256 at 23°C and at -20°C on 3 millimeter thick bars; results are reported in foot-pounds per inch (ft-lb/in) and Joules per meter (J/m). Tensile modulus and tensile strength were determined according to ASTM D 638 on 3 millimeter thick type I bars and results are reported in Kpsi and MPa. Tensile strength is reported at yield. Flexural modulus and flexural strength were determined according to ASTM method D790 and results are reported in Kpsi and MPa. Compositions and data are shown in Table 2. Amounts are given in weight percent based on the total weight of the composition. The blends were made by melt mixing in a vacuum vented twin screw extruder at 290 to 320°C at 200 to 300 rotations per minute (rpm). Test parts were injection molded at 290 to 310°C using a 30 second cycle time from resin dried for at least 4 hours at 100 to 150°C. All molded samples were conditioned for at least 48 hours at 50% relative humidity prior to testing.

(Table Removed)

The room temperature notched Izod impact data from Table 2 is presented graphically in Figures 4, 5, and 6. Figure 4 is a graph of the notched Izod impact values of Examples 1 through 4 and Comparative Example 1 (CE 1). As can be seen from the graph, the impact strength of the blends (Examples 2 through 4) exceeds the impact strength of either of individual components (Example 1 and Comparative Example 1). Thus the blend of two polysiloxane/polyimide block copolymers results having differing siloxane contents and degrees of polymerization yields thermoplastic compositions having surprising impact strength.

Figure 5 is a graph of the room temperature notched Izod values of Examples 8 through 11 and Comparative Example 1. Example 8, a polysiloxane/polyimide block copolymer having a siloxane content of 22.9 wt% and a degree of chain extension of 4 demonstrates remarkably high impact strength. Furthermore, blend of this polysiloxane/polyimide block copolymer with another polysiloxane/polyimide block copolymer having the same degree of chain extension but a different siloxane content yields a thermoplastic composition with remarkably high impact strength, particularly when compared to blends of block copolymers having different degrees of polymerization and the same siloxane content as shown in Figure 6.

As an additional observation, only the blends of polysiloxane/polyimide block copolymers with each other appear clear and have haze below 25% by visual inspection. When any of the polysiloxane/polyimide block copolymers are blended with a non-siloxane containing polyetherimides the polymer blends are very hazy percent (haze >25% by visual inspection) or are opaque.

While the invention has been described with reference to some embodiments, it will be understood by those skilled in the art that various changes may be made and equivalents may be substituted for elements thereof without departing from the scope of the invention. In addition, many modifications may be made to adapt a particular situation or material to the teachings of the invention without departing from essential scope thereof. Therefore, it is intended that the invention not be limited to the particular embodiments disclosed as the best mode contemplated for carrying out this

invention, but that the invention will include all embodiments falling within the scope of the appended claims.

All cited patents, patent applications, and other references are incorporated herein by reference in their entirety as though set forth in full.

PROCESS FOR MAKING POLYSILOXANE/POLYIMIDE COPOLYMER

BLENDS

BACKGROUND OF INVENTION

The disclosure relates to polysiloxane/polyimide block copolymers. In particular, the disclosure relates to polysiloxane/polyetherimide block copolymers.

Polysiloxane/polyimide block copolymers have been used due to their flame resistance and high temperature stability. In some applications a greater impact strength, particularly in combination with a low flexural modulus and a high tensile elongation is desirable. Accordingly, a need remains for polysiloxane/polyimide block copolymer compositions having a desired combination of low flammability, high temperature stability, low flexural modulus, high tensile elongation and high impact strength.

BRIEF DESCRIPTION OF THE INVENTION

A method of making a thermoplastic composition comprises melt blending:

a first polysiloxane/polyimide block copolymer having a first siloxane content, based on the total weight of the first block copolymer, and comprising repeating units of Formula (I)

(Formula Removed)

a second polysiloxane/polyimide block copolymer having a second siloxane content, based on the total weight of the second block copolymer, and comprising repeating units of Formula (I)

(Formula Removed)

wherein R1-6 are independently at each occurrence selected from the group consisting of substituted or unsubstituted, saturated, unsaturated or aromatic monocyclic and polycyclic groups having 5 to 30 carbon atoms, substituted or unsubstituted alkyl groups having 1 to 30 carbon atoms and substituted or unsubstituted alkenyl groups having 2 to 30 carbon atoms,

V is a tetravalent linker selected from the group consisting of substituted or unsubstituted, saturated, unsaturated or aromatic monocyclic and polycyclic groups having 5 to 50 carbon atoms, substituted or unsubstituted alkyl groups having 1 to 30 carbon atoms, substituted or unsubstituted alkenyl groups having 2 to 30 carbon atoms and combinations comprising at least one of the foregoing linkers,

g equals 1 to 30, and

d is greater than or equal to 1 and

the first siloxane content does not equal the second siloxane content.

A method of making a thermoplastic composition comprising melt blending

a first polysiloxane/polyimide block copolymer having a first siloxane content, based on the total weight of the first block copolymer, and comprising repeating units of Formula (I)

(Formula Removed)

a second polysiloxane/polyimide block copolymer having a second siloxane content, based on the total weight of the second block copolymer, and comprising repeating units of Formula (I)

(Formula Removed)

wherein R1-6 are independently at each occurrence selected from the group consisting of substituted or unsubstituted, saturated, unsaturated or aromatic monocyclic and polycyclic groups having 5 to 30 carbon atoms, substituted or unsubstituted alkyl groups having 1 to 30 carbon atoms and substituted or unsubstituted alkenyl groups having 2 to 30 carbon atoms,

V is a tetravalent linker selected from the group consisting of substituted or unsubstituted, saturated, unsaturated or aromatic monocyclic and polycyclic groups having 5 to 50 carbon atoms, substituted or unsubstituted alkyl groups having 1 to 30 carbon atoms, substituted or unsubstituted alkenyl groups having 2 to 30 carbon atoms and combinations comprising at least one of the foregoing linkers,

g equals 1 to 30, and

d is greater than or equal to 1 and

the first siloxane content equals the second siloxane content and the value of d for the first polysiloxane/polyimide block copolymer does not equal the value of d for the second polysiloxane/polyimide block copolymer.

Also described herein are reaction products produced by melt blending two polysiloxane/polyimide block copolymers as described above as well as articles comprising the thermoplastic composition..

BRIEF DESCRIPTION OF THE DRAWINGS

Figure 1 is a schematic representation of a cross-section of conductive wire.

Figures 2 and 3 are perspective views of a conductive wire having multiple layers.

Figures 4-6 are graphs of data from the Examples.

DETAILED DESCRIPTION

The terms "first," "second," and the like, "primary," "secondary," and the like, as used herein do not denote any order, quantity, or importance, but rather are used to distinguish one element from another.

The terms "a" and "an" do not denote a limitation of quantity, but rather denote the presence of at least one of the referenced item.

"Optional" or "optionally" means that the subsequently described event or circumstance may or may not occur, and that the description includes instances where the event occurs and instances where it does not.

The term "alky!" is intended to include both C1-.30 branched and straight-chain, unsaturated aliphatic hydrocarbon groups having the specified number of carbon atoms. Examples of alkyl include but are not limited to, methyl, ethyl, n-propyl, i-propyl, n-butyl, s-butyl, t-butyl, n-pentyl, s-pentyl, n- and s-hexyl, n-and s-heptyl, and, n- and s-octyl.

The term "alkenyl" is defined as a C2-30 branched or straight-chain unsaturated aliphatic hydrocarbon groups having one or more double bonds between two or more carbon atoms. Examples of alkenyl groups include ethenyl, propenyl, butenyl, pentenyl, hexenyl, heptenyl, octenyl and nonenyl and the corresponding C2-10 dienes, trienes and quadenes.

The term "alkynyl" is defined as a C2-10 branched or straight-chain unsaturated aliphatic hydrocarbon groups having one or more triple bonds between two or more

carbon atoms. Examples of alkynes include ethynyl, propynyl, butynyl, pentynyl, hexynyl, heptynyl, octynyl and nonynyl.

[0011] The term "substituted" means that one or more hydrogens on the molecule, portion of the molecule, or atom are replaced with substitution groups provided that an atom's normal valency is not exceeded, and that the substitution results in a stable compound. Such "substitution groups" may be selected from the group consisting of:, -OR, -NR'R,, -C(O)R, -SR, -halo, -CN, -NO2, -SO2, phosphoryl, imino, thioester, carbocyclic, aryl, heteroaryl, alkyl, alkenyl, bicyclic and tricyclic groups. When a substitution group is a keto (i.e., =0) group, then 2 hydrogens on the atom are replaced. Keto substituents are not present on aromatic moieties. The terms R and R' refer to alkyl groups that may be the same or different.

The description is intended to include all permutations and combinations of the substitution groups on the backbone units specified by Formulas I above with the proviso that each permutation or combination can be selected by specifying the appropriate R or substitution groups.

Thus, for example, the term "substituted C1-10 alkyl " refers to alkyl moieties containing saturated bonds and having one or more hydrogens replaced by, for example, halogen, carbonyl, alkoxy, ester, ether, cyano, phosphoryl, , imino, , alkylthio, thioester, sulfonyl, nitro, heterocyclo, aryl, or heteroaryl.

The terms "halo" or "halogen" as used herein refer to fluoro, chloro, bromo and iodo.

The term "monocyclic" as used herein refers to groups comprising a single ring system. The ring system may be aromatic, heterocyclic, aromatic heterocyclic, a saturated cycloalkyl, or an unsaturated cycloalkyl. The monocyclic group may be substituted or unsubstituted. Monocyclic alkyl groups may have 5 to 12 ring members.

The term "polycyclic" as used herein refers to groups comprising multiple ring systems. The rings may be fused or unfused. The polycyclic group may be aromatic, heterocyclic, aromatic heterocyclic, a saturated cycloalkyl, an unsaturated cycloalkyl,

or a combination of two or more of the foregoing. The polycyclic group may be substituted or unsubstituted. Polycyclic groups may have 6 to 20 ring members.

The term "aryl" is intended to mean an aromatic moiety containing the specified number of carbon atoms, such as, but not limited to phenyl, tropone, indanyl or naphthyl.

The terms "cycloalkyl" are intended to mean any stable ring system, which may be saturated or partially unsaturated. Examples of such include, but are not limited to, cyclopropyl, cyclopentyl, cyclohexyl, norbornyl, bicyclo[2.2.2]nonane, adamantyl, or tetrahydronaphthyl (tetralin).

As used herein, the term "heterocycle" or "heterocyclic system" is intended to mean a stable 5- to 7-membered monocyclic or 7- to 10-membered bicyclic heterocyclic ring which is saturated, partially unsaturated, unsaturated or aromatic, and which consists of carbon atoms and 1 to 4 heteroatoms independently selected from the group consisting of N, O and S and including any bicyclic group in which any of the above-defined heterocyclic rings is fused to a benzene ring. The nitrogen and sulfur heteroatoms may optionally be oxidized. The heterocyclic ring may be attached to its pendant group at any heteroatom or carbon atom that results in a stable structure. In this regard, a nitrogen in the heterocycle may optionally be quatemized. When the total number of S and O atoms in the heterocycle exceeds 1, then these heteroatoms are not adjacent to one another. In some embodiments the total number of S and O atoms in the heterocycle is not more than 1.

As used herein, the term "aromatic heterocyclic system" is intended to mean a stable 5- to 7-membered monocyclic or 7- to 10-membered bicyclic heterocyclic aromatic ring which consists of carbon atoms and from 1 to 4 heteroatoms independently selected from the group consisting of N, O and S. In some embodiments the total number of S and O atoms in the aromatic heterocycle is not more than 1.

Examples of heterocycles include, but are not limited to, lH-indazole, 2-pyrrolidonyl, 2H,6H-l,5,2-dithiazinyl, 2H-pyrrolyl, 3H-indolyl, 4-piperidonyl, 4alphaH-carbazole, 4H-quinolizinyl,  6H-l,2,5-thiadiazinyl,  5  acridinyl,  azocinyl,  benzimidazolyl,

benzofuranyl, benzothiofuranyl, benzothiophenyl, benzoxazolyl, benzthiazolyl, benztriazolyl, benztetrazolyl, benzisoxazolyl, benzisothiazolyl, benzimidazalonyl, carbazolyl, 4alphaH-carbazolyl, beta-carbolinyl, chromanyl, chromenyl, cinnolinyl, decahydroquinolinyl, 2H,6H-1,5,2-dithiazinyl, dihydrofuro[2,3-beta]tetrahydrofuran, furanyl, furazanyl, imidazolidinyl, imidazolinyl, imidazolyl, lH-indazolyl, indolenyl, indolinyl, indolizinyl, indolyl, isobenzofuranyl, isochromanyl, isoindazolyl, isoindolinyl, isoindolyl, isoquinolinyl, isothiazolyl, isoxazolyl, morpholinyl, naphthyridinyl, octahydroisoquinolinyl, oxadiazolyl, 1,2,3-oxadiazolyl, 1,2,4-oxadiazolyl, 1,2,5-oxadiazolyl, 1,3,4-oxadiazolyl, oxazolidinyl, oxazolyl, oxazolidinylperiimdinyl, phenanthridinyl, phenanthrolinyl, phenarsazinyl, phcnazinyl, phenothiazinyl, phenoxathiinyl, phenoxazinyl, phthalazinyl, piperazinyl, piperidinyl, pteridinyl, piperidonyl, 4-piperidonyl, pteridinyl, purinyl, pyranyl, pyrazinyl, pyrazolidinyl, pyrazolinyl, pyrazolyl, pyridazinyl, pyridooxazole, pyridoimidazole, pyridothiazole, pyridinyl, pyridyl, pyrimidinyl, pyrrolidinyl, pyrrolinyl, pyrrolyl, quinazolinyl, quinolinyl, 4H-quinolizinyl, quinoxalinyl, quinuclidinyl, carbolinyl, tetrahydrofuranyl, tetrahydroisoquinolinyl, tetrahydroquinolinyl, 6H-1,2,5-thiadiazinyl, 1,2,3-thiadiazolyl, 1,2,4-thiadiazolyl, 1,2,5-thiadiazolyl, 1,3,4-thiadiazolyl, thianthrenyl, thiazolyl, thienyl, thienothiazolyl, thienooxazolyl, thienoimidazolyl, thiophenyl, triazinyl, 1,2,3-triazolyl, 1,2,4-triazolyl, 1,2,5-triazolyl, 1,3,4-triazolyl, xanthenyl. Preferred heterocycles include, but are not limited to, pyridinyl, furanyl, thienyl, pyrrolyl, pyrazolyl, imidazolyl, indolyl, benzimidazolyl, lH-indazolyl, oxazolidinyl, benzotriazolyl, benzisoxazolyl, oxindolyl, benzoxazolinyl, or isatinoyl. Also included are fused ring and spiro compounds containing, for example, the above heterocycles.

The term "independently selected from", "independently, at each occurence" or similar language, means that the labeled R substitution groups may appear more than once and may be the same or different when appearing multiple times in the same structure. Thus the R1 may be the same or different than the R6 and if the labeled R6 substitution group appears four times in a given permutation of Formula I, then each of those labeled R6 substitution groups may be, for example, a different alkyl group falling within the definition of R6.

Polysiloxane/polyimide block copolymers comprise polysiloxane blocks and polyimide blocks. In random polysiloxane/polyimide block copolymers the size of the siloxane block is determined by the number of siloxy units (analogous to g in Formula (I)) in the monomer used to form the block copolymer. In some non-random polysiloxane/polyimide block copolymers the order of the polyimide blocks and polysiloxane blocks is determined but the size of the siloxane block is still determined by the number of siloxy units in the monomer. In contrast, the polysiloxane/polyimide block copolymers described herein have extended siloxane blocks. Two or more siloxane monomers are linked together to form an extended siloxane oligomer which is then used to form the block copolymer. Polysiloxane/polyimide block copolymers having extended siloxane blocks and a siloxane content of 5 weight percent to 30 weight percent, based on the total weight of the block copolymer, have surprisingly high impact strength.

Polysiloxane/polyimide block copolymers having extended siloxane blocks are made by forming an extended siloxane oligomer and then using the extended siloxane oligomer to make the block copolymer. The extended siloxane oligomer is made by reacting a diamino siloxane and a dianhydride wherein either the diamino siloxane or the dianhydride is present in 10 to 50% molar excess, or, more specifically, 10 to 25% molar excess. "Molar excess" as used in this context is defined as being in excess of the other reactant. For example, if the diamino siloxane is present in 10% molar excess then for 100 moles of dianhydride are present there are 110 moles of diamino siloxane.

Diamino siloxanes have Formula (II)

wherein R1-6 and g are defined as above. In one embodiment R2"5 are methyl groups and R1 and R6 are alkylene groups. The synthesis of diamino siloxanes is known in the art and is taught, for example, in U.S. Patent Nos. 3,185,719 and 4,808,686. In one embodiment R1 and R6 are alkylene groups having 3 to 10 carbons. In some embodiments R1 and R6 are the same and in some embodiments R1 and R6 are different.

Dianhydrides useful for forming the extended siloxane oligomer have the Formula 

(Formula Removed)

wherein V is a tetravalent linker as described above. Suitable substitutions and/or linkers include, but are not limited to, carbocyclic groups, aryl groups, ethers, sulfones, sulfides amides, esters, and combinations comprising at least one of the foregoing. Exemplary linkers include, but are not limited to, tetravalent aromatic radicals of Formula (IV), such as:

(Formula Removed)

wherein W is a divalent moiety such as -O-, -S-, -C(O)-, -SO2-, -SO-, -CyH2y- (y being an integer of 1 to 20), and halogenated derivatives thereof, including perfluoroalkylene groups, or a group of the Formula -O-Z-O- wherein the divalent bonds of the -0- or the -

O-Z-O- group are in the 3,3', 3,4', 4,3', or the 4,4' positions, and wherein Z includes, but is not limited to, divalent moieties of Formula (V).

(Formula Removed)

wherein Q includes, but is not limited to, a divalent moiety comprising -0-, -S-, -C(O)-, -SO2-, -SO-, -CyH2y- (y being an integer from 1 to 20), and halogenated derivatives thereof, including perfluoroalkylene groups. In some embodiments the tetravalent linker V is free of halogens.

In one embodiment, the dianhydride comprises an aromatic bis(ether anhydride).

Examples of specific aromatic bis(ether anhydride)s are disclosed, for example, in

U.S. Patent Nos. 3,972,902 and 4,455,410. Illustrative examples of aromatic bis(ether

anhydride)s include: 2,2-bis[4-(3,4-dicarboxyphenoxy)phenyl]propane dianhydride;

4,4'-bis(3,4-dicarboxyphenoxy)diphenyl ether dianhydride; 4,4'-bis(3,4-

dicarboxyphenoxy)diphenyl	sulfide	dianhydride;	4,4'-bis(3,4-

dicarboxyphenoxy)benzophenone	dianhydride;	4,4'-bis(3,4-

dicarboxyphenoxy)diphenyl	sulfone	dianhydride;	2,2-bis[4-(2,3-

dicarboxyphenoxy)phenyl]propane	dianhydride;	4,4'-bis(2,3-

dicarboxyphenoxy)diphenyl	ether	dianhydride;	4,4'-bis(2,3-

dicarboxyphenoxy)diphenyl	sulfide	dianhydride;	4,4'-bis(2,3-

dicarboxyphenoxy)benzophenone	dianhydride;	4,4'-bis(2,3-

dicarboxyphenoxy)diphenyl sulfone dianhydride; 4-(2,3-dicarboxyphenoxy)-4'-(3,4-dicarboxyphenoxy)diphenyl-2,2-propane dianhydride; 4-(2,3-dicarboxyphenoxy)-4'-(3,4-dicarboxyphenoxy)diphenyl ether dianhydride; 4-(2,3-dicarboxyphenoxy)-4'-(3,4-dicarboxyphenoxy)diphenyl sulfide dianhydride; 4-(2,3-dicarboxyphenoxy)-4'-(3,4-dicarboxyphenoxy)benzophenone dianhydride and 4-(2,3-dicarboxyphenoxy)-4'-(3,4-dicarboxyphenoxy)diphenyl sulfone dianhydride, as well as mixtures comprising at least two of the foregoing.

The bis(ether anhydride)s can be prepared by the hydrolysis, followed by dehydration, of the reaction product of a nitro substituted phenyl dinitrile with a metal salt of dihydric phenol compound in the presence of a dipolar, aprotic solvent.

A chemical equivalent to a dianhydride may also be used. Examples of dianhydride chemical equivalents include tetra-functional carboxylic acids capable of forming a dianhydride and ester or partial ester derivatives of the tetra functional carboxylic acids. Mixed anhydride acids or anhydride esters may also be used as an equivalent to the dianhydride. As used throughout the specification and claims "dianhydride" will refer to dianhydrides and their chemical equivalents.

The diamino siloxane and dianhydride can be reacted in a suitable solvent, such as a halogenated aromatic solvent, for example orthodichlorobenzene, optionally in the presence of a polymerization catalyst such as an alkali metal aryl phosphinate or alkali metal aryl phosphonate, for example, sodium phenylphosphonate. In some instances the solvent will be an aprotic polar solvent with a molecular weight less than or equal to 500 to facilitate removal of the solvent from the polymer. The temperature of the reaction can be greater than or equal to 100°C and the reaction may run under azeotropic conditions to remove the water formed by the reaction.  In some

embodiments the polysiloxane/polyimide block copolymer has a residual solvent content less than or equal to 500 parts by weight of solvent per million parts by weight of polymer (ppm), or, more specifically, less than or equal to 250 ppm, or, even more specifically, less than or equal to 100 ppm. Residual solvent content may be determined by a number of methods including, for example, gas chromatography.

The stoichiometric ratio of the diamino siloxane and dianhydride in the reaction to form the siloxane oligomer determines the degree of chain extension, (d in Formula (I) +1) in the extended siloxane oligomer. For example, a stoichiometric ratio of 4 diamino siloxane to 6 dianhydride will yield a siloxane oligomer with a value for d+1 of 4. As understood by one of ordinary skill in the art, d+1 is an average value for the siloxane containing portion of the block copolymer and the value for d+1 is generally rounded to the nearest whole number. For example a value for d+1 of 4 includes values of 3.5 to 4.5.

In some embodiments d is less than or equal to 50, or, more specifically, less than or equal to 25, or, even more specifically, less than or equal to 10.

The extended siloxane oligomers described above are further reacted with non-siloxane diamines and additional dianhydrides to make the polysiloxane/polyimide block copolymer. The overall molar ratio of the total amount of dianhydride and diamine (the total of both the siloxane and non-siloxane containing diamines) used to make the polysiloxane/polyimide block copolymer should be about equal so that the copolymer can polymerize to a high molecule weight. In some embodiments the ratio of total diamine to total dianhydride is 0.9 to 1.1, or, more specifically 0.95 to 1.05. In some embodiments the polysiloxane/polyimide block copolymer will have a number average molecular weight (Mn) of 5,000 to 50,000 Daltons, or, more specifically, 10,000 to 30,000 Daltons. The additional dianhydride may be the same or different from the dianhydride used to form the extended siloxane oligomer.

The non-siloxane polyimide block comprises repeating units having the general Formula (IX):

(Formula Removed)

wherein a is more than 1, typically 10 to 1,000 or more, and can specifically be 10 to 500; and wherein U is a tetravalent linker without limitation, as long as the linker does not impede synthesis of the polyimide oligomer. Suitable linkers include, but are not limited to: (a) substituted or unsubstituted, saturated, unsaturated or aromatic monocyclic and polycyclic groups having 5 to 50 carbon atoms, (b) substituted or unsubstituted, linear or branched, saturated or unsaturated alkyl groups having 1 to 30 carbon atoms; and combinations comprising at least one of the foregoing linkers. Suitable substitutions and/or linkers include, but are not limited to, carbocyclic groups, aryl groups, ethers, sulfones, sulfides amides, esters, and combinations comprising at least one of the foregoing. Exemplary linkers include, but are not limited to, tetravalent aromatic radicals of Formula (IV), such as:

(Formula Removed)

wherein W is a divalent moiety such as -O-, -S-, -C(O)-, -SO2-, -SO-, -CyH2y- (y being an integer of 1 to 20), and halogenated derivatives thereof, including perfluoroalkylene groups, or a group of the Formula -O-Z-O- wherein the divalent bonds of the -O- or the -O-Z-O- group are in the 3,3', 3,4', 4,3', or the 4,4' positions, and wherein Z includes, but is not limited to, divalent moieties of Formula (V).

(Formula Removed)

wherein Q includes, but is not limited to, a divalent moiety comprising -0-, -S-, -C(O)-, -SO2-, -SO-, -CyH2y- (y being an integer from 1 to 20), and halogenated derivatives thereof, including perfluoroalkylene groups. In some embodiments the tetravalent linker U is free of halogens.

In some embodiments V in the polysiloxane block and U in the polyimide block are the same. In some embodiments V and U are different.

R10 in formula (IX) includes, but is not limited to, substituted or unsubstituted divalent organic moieties such as: aromatic hydrocarbon moieties having 6 to 20 carbons and halogenated derivatives thereof; straight or branched chain alkylene moieties having 2 to 20 carbons; cycloalkylene moieties having 3 to 20 carbon atom; or divalent moieties of the general formula (VIII)

(Formula Removed)

wherein Q is defined as above. In some embodiments R9 and R10 are the same and in some embodiments R9 and R10 are different.
