Repository: anandvc/allindianpatents

File: patents/233382-pressure-swing-adsorption-process-for-separating-para-xylene-and-ethylbenzene-from-mixed-c8-aromatics.html (part 7 of 8)
Indian Patents. 233382:"PRESSURE SWING ADSORPTION PROCESS FOR SEPARATING PARA -XYLENE AND ETHYLBENZENE FROM MIXED C8 AROMATICS"
Figure 23 shows a schematic of a state of the art process for the production of PX from a toluene-containing feed in stream (1) 71 and, optionally, an additional feed in stream (2) 72 which typically may include hydrogen, C9 aromatics, mixtures of carbon oxides, or mixtures of hydrogen and the previous components.. Stream (1) 71 most preferably comprises pure toluene, but would typically comprise about 97 wt% to about 98 wt% toluene. The main impurities would be paraffins and naphthenes that boil in the same range, in addition to some benzene, xylenes, and ethylbenzene. Though not preferable, the composition of the toluene feed can be as low as 90 wt% toluene with the above-mentioned impurities. Non-limiting examples for the feeds in stream (2)72 include hydrogen methanol, C9 aromatics, mixtures of carbon oxides and hydrogen, or mixtures of hydrogen and the previous components. When the total feed (3) 73 is combined with a recycle stream comprising unreacted toluene feed (6) 76 which may also contain hydrogen and unreacted feed components from stream (2) 72, it is then fed to a toluene conversion reactor R1 81. Any of the toluene conversion processes disclosed above can be used in the toluene conversion process in reactor (R1) 81 and contacted with a toluene conversion catalyst to covert the feed to a mixture of xylenes. Some ethylbenzene may also be formed; however, it is preferable to avoid production of ethylbenzene to the extent possible. The effluent (5) 75 which comprises xylenes and unreacted toluene feed is then sent to a separation process unit F1 82. Perhaps the most common example of a separation process for unit F1 82 is distillation, but both crystallization, SiMBAC or combinations of distillation with either crystallization or SiMBAC can also be employed in this role to achieve various benefits. The separation process conducted in F1 82 generates a recycle stream (6) 76 comprising unreacted toluene as well as hydrogen and any other unreacted feed components which is fed back to toluene conversion reactor R1 81; a by-product stream (7) 77, and a PX-conteining

stream (8) 78 which may also contain meta-xylene, ortho-xylene, ethylbenzene, with trace benzene, toluene and heavy aromatics. The by-products in stream (7) 77, of course, depend on the nature of the process feed and type of catalyst, but one of the most common by-products is benzene. Para-xylene-containing stream (8) 78 is then sent to purification process unit F2 83 where the PX product (9) in line 79 is purified and any of the meta-xylene (MX), ortho-xylene (OX), ethylbenzene (EB), and other impurities, and possibly also a portion of the PX, are rejected in stream (10) 80. The purification process used in F2 83 may be crystallization or a SimBAC-based process.

The process depicted in Figure 23 adequately captures the state of the art for PX production from toluene. Both conventional and selective toluene processes are described by Figure 23, and depending on the type of purification step used in F2 83, both crystallization and SiMBAC-based processes are described in the process design scheme illustrated in Figure 23. For example if the purification process used in F2 83 is crystallization, Figure 23 depicts a crystallization-based process that could be either conventional or pX-selective. If the purification process used in F2 83 is SiMBAC, Figure 23 equally depicts a Parex-type process that is also either conventional or pX-selective. It is further understood that many toluene conversion-based, PX-producing facilities which use a process such as that illustrated in Figure 23 are integrated with xylene isomerization or other petrochemical processes. Thus, portions of the respective processes can overlap within common equipment or various streams can be exchanged between the processes to improve overall yields and lower production costs for the integrated complex as a whole. The most common example involves the recycle and isomerization of the reject stream (10) 80 which comprises meta-xylene (MX), ortho-xylene (OX), ethylbenzene (EB), and other impurities, and possibly also a portion of the PX, to ultimately produce more PX.

Toluene Conversion with PSA Embodiment 1 -

An embodiment of the present invention is shown in Figure 24.  This process

represents one embodiment where the PSA technology has been incorporated to perform

a bulk separation of the PX-containing stream (8) 78a from the separation unit (F1) 82a

prior to purification of the PX-rich product stream (9A) 79a.  Provided the production of

EB is negligible, the process in Figure 24 would function for a selective or conventional

toluene conversion process .  The stream identification and process layout is generally

similar to that described in Figure 23; however, following the separation of the unreacted

toluene, by-products, and other unconverted reactants from the mixed pX-containing

stream produced by conversion of toluene, a PSA unit is incorporated to perform a bulk separation of pX/EB and produce a pX-ricb effluent stream (9A) in line 79a having an enriched pX content. The PX-containing stream (8) 78a produced by conversion of a toluene-containing feedstream (1) 71a followed by separation of the xylenes-containing effluent stream from the toluene conversion in separation process F1 82a is combined with a recycle stream (10A) 87a comprising MX, OX, and EB and is then sent to the PSA process which produces a PX-rich stream (9A) 86a. The PX-rich effluent(9A) in line 86a from the PSA process is then sent to a purification process unit F2 83a for purification while the impurities from the PSA process (which may include meta-xylene (MX), ortho-xylene (OX), ethylbenzene (EB), and other impurities, and possibly also a portion of the PX, are rejected in stream (10) 80a and recycle stream (10A) 87a.

Toluene Conversion-PSA Embodiment 2

Another embodiment is shown in Figure 25.  While this embodiment can also

accommodate both conventional and selective toluene processes, it is particularly suited

for use with a  selective toluene processes which  produces  an  effluent primarily

comprising PX. .  In the process embodiment of the present invention illustrated in Fig.

25, the main departure from the process shown in Fig. 24 is that the PX containing

stream (8) 78b is fed directly to the PSA without combining it with a recycle stream.

Subjecting the PX-containing effluent stream (8) 78b to pressure swing adsorption

produces product grade PX (9) 79b and a reject stream of impurities (10) 80b comprising

meta-xylene (MX), ortho-xylene (OX), ethylbenzene (EB), and other impurities, and

possibly also a portion of the PX.

Toluene Conversion-PSA Embodiment 3

Figure 26 depicts an embodiment of the present invention where a xylene

isomerization reactor is included.  Such an embodiment, wherein the reject streams (10)

80c and (10A) 89c from the PSA process and purification step are isomerized to produce

an effluent comprising C8 aromatics which contains an equilibrium mixture of xylenes

and EB which is combined with the effluent stream from the toluene conversion process

and sent to the separation process F1 82c, increases overall yield of PX.  The reject

stream (10) 80c will contain significant amounts of MX and OX. The reject stream (10A)

89c will also contain MX and OX, perhaps in addition to EB and some heavier aromatics.

The combination of these streams (11) 90c is well suited for isomerization in a xylene

isomerization reactor R2; the effluent of which (12) 94c is fed in combination with the

toluene conversion reactor effluent (5) 75c into separation process F1 82c.  Typical

xylene reactor systems are described in isomerization reactor systems are described in patents US 5,705,726; US 4,899,011; WO 97/45385; and US 6,051,744 all of which are incorporated herein by reference in their entireties. If the amount of EB fed and produced in the process is negligible, it would then be possible to combine the xylene isomerization reactor effluent (12) 94c with stream (8) 78c as feed to the PSA process. In such a case, an effective debottleneck could be accomplished without modification of the separation process F1.

Toluene Conversion-PSA Embodiment 4

The embodiment shown in Figure 27 recognizes that the reject streams (10) 80d

and (10A) 89d from the PSA process 84d and from the purification process F2 83d will

have a different composition.  The PSA reject stream (10) 80d will be predominantly

composed of MX and OX while the reject stream from the F2 83d purification process

(10A) 89d may have EB as a significant component.  Catalyst reactor R2 91d can then

be optimized to perform xylene isomerization under relatively mild conditions and catalyst

reactor R3 93d can be optimized to perform xylene isomerization under more severe

conditions necessary to convert EB and other impurities.  Thus, the R2 92d effluent

stream (11) 90d can be recycled to the PSA unit while the R3 93d effluent stream (12)

94d is recycled to separation process F1 82d.  The advantage of this configuration over

that presented in Embodiment 3 is that a smaller recycle stream (12) 94d is sent to

separation process F1 82d and more specialized reactors can be employed to produce

PX with a higher overall yield structure.

Catalysts suitable for use in isomerization reactor R2 and EB conversion reactor R3 are disclosed in U.S. Patent Re 31,782, US 4,899,011 and EP 0 923 512 all of which are incorporated herein by reference in their entireties. The catalyst was an aluminosilicate/borosilicate catalyst system with a molybdenum hydrogenation metal. Such catalysts are described in EP 0 923 512 incorporated herein by reference in its entirety.

The xylene isomerization catalyst is a catalyst that will catalyze the conversion of

one xylene, such as meta-xylene or ortho-xylene, to another xylene, such as para-xylene.

In particular, effective xylene isomerization catalysts will isomerize a mixture of xylenes

where the xylenes are present in non-equilibrium amounts to a mixture containing, or very

nearly containing, the xylenes in equilibrium amounts at the temperature used for the

isomerization reaction.  For example, a mixture of xylenes containing ortho-xyiene.jrieta-

xylene and para-xylene, where the para-xylene is present in less than the equilibrium

amount, can be converted by an effective xylene isomerization catalyst to a mixture of xylenes where the ortho-, meta- and para-xyfenes are present at or very near their equilibrium amounts.

The isomerization catalyst having activity for the isomerization of xylene is preferably, an acidic molecular sieve which is characterized by a constraint index in the approximate range of about 1 to about 12. Preferred molecular sieves are borosilicate molecular sieves or ZSM-type zeolite molecular sieves. The molecular sieve used is preferably dispersed on alumina, silica or another suitable matrix. The xylene isomerization catalyst may contain a hydrogenation metal selected from metals of groups VI and VIII of the Periodic Table of Elements.

The catalyst having activity for the conversion of ethylbenzene is preferably an acidic molecular sieve which is characterized by a constraint index in the approximate range of about 1 to about 12, more preferably it is a zeolite, preferably a crystalline aluminosilicate zeolite having a particle size of at least about 1 micron. The EB conversion catalyst may contain a hydrogenation metal selected from metals of groups VI and VIII of the Periodic Table of Elements.

The ethylbenzene conversion catalyst is a catalyst that selectively catalyzes the conversion of ethylbenzene in the feed mixture to another compound or compounds that can easily be removed from the product mixture. For example, within the scope of the invention, ethylbenzene conversion can occur by, but is not limited to, a transalkylation or disproportionation reaction whereby the ethylbenzene is catalytically converted to benzene and diethylbenzene, or an ethyl group from ethylbenzene is transferred to a xylene molecule thereby forming conversion products that are easily removed from the product mixture. Ethylbenzene conversion can also occur by a deethylation reaction, whereby the ethylbenzene is catalytically converted to benzene and a mixture of ethylene and ethane.

Ethylbenzene conversion catalysts suitable for use in the present invention include but are not limited to AI-MFI molecular sieve dispersed on silica and large particle size molecular sieves, particularly a ZSM-5-type of molecular sieve having a particle size of at least about 1 micron, dispersed on silica, alumina, silica/alumina or other suitable support. The support material is preferably silica. Suitable catalysts based on a ZSM-type molecular sieve, for example, ZSM-5 molecular sieves, are described in U. S. Patent Re. 31,782, which is incorporated herein by reference in its entirety. Other methods known to those skilled in the art, for example reaction of or coating with silicones,

resulting in an XIA_parameter to EBA_parameter ratio of no more than 10, are also within the scope of the invention.

The isomerization catalyst and EB conversion catalysts used in the above embodiments of the present invention preferably contain a hydrogenation metal, such as molybdenum, platinum, palladium, rhodium, ruthenium, nickel, iron, osmium, iridium, tungsten, rhenium, and the like, dispersed on a suitable matrix. Suitable matrix materials include, but are not limited to, alumina and silica.

The following examples will serve to illustrate certain embodiments of the invention

disclosed herein.  These examples should not, however, be construed as limiting the scope of

the novel invention as there are many variations which may be made thereon without departing

from the spirit of the disclosed invention, as those of skill in the art will recognize.

EXPERIMENTAL EQUIPMENT A mass flow controller determines the Helium flow rate.  A saturated flow of He, which

contains EB and xylenes, is passed over the bed of adsorbent heated to the adsorption

temperature.  At the outlet of the bed, the gas stream is analyzed by gas chromatography to

determine the composition. Any compounds not adsorbed are collected in a trap filled with silica

gel with pores large enough to adsorb all compounds. After the adsorbent bed is saturated, the

saturator is by-passed delivering only He to the adsorbent bed. The sample receiver is switched

to a second silica gel adsorbent bed and the temperature is increased to 250°C to affect

desorption.  After desorption, the receivers are removed and weighed.  The receivers are then

heated  to desorb  the adsorbed  hydrocarbons,  which  are collected  in  a  cold  trap  and

subsequently analyzed by gas chromatography.

ADSORBENTS

(1)	HZSM-5

H-ZSM-5 containing 2% Al was a commercial sample (CBV-3020) obtained from PQ

Corporation (Valley Forge Executive Mali, PO Box 840, Valley Forge, PA 19482).).

(2)	HZSM-5

A second sample of HZSM-5 was prepared according to the following procedure:

20.66 g of NaOH was dissolved in 560.3 g distilled water, followed by 10.6 g of sodium

aluminate (Na2OAI203*3H20) and 98.13 g tetrapropylammonium bromide (TPABr). The

mixture was stirred until a clear solution formed. 485.9 g Nalco 2327 silica sol (40 wt%

Si02) was then added and the mixture stirred for two hours. The pH of the resulting

mixture was 12.5. The mixture was transferred to a Teflon-lined Parr reactor and heated

at 300°F (150°C) for seven days with stirring (275 rpm). The reaction mixture was cooled

and filtered, and the solid product washed with 10 L of distilled water. The zeolite powder

was calcined to remove the template using the following program: Dry at 329°F (165°C) for 4 hr.; ramp to 950°F (510°C) over 4 hr.; hold at 950°F (510°C) for 12 hr.; ramp back to ambient temperature over 4 hr.

(3)	Na-ZSM-5

Sample (2) was Na+ exchanged by heating 50 g of the sieve in a solution of NaN03 (50 g in 500 ml distilled water) at 175°F (80°C) with stirring. The sieve was filtered and the exchange repeated with the addition of adjusting the pH to 9.5 with 50% NaOH solution. Again, the sieve was filtered and then washed by stirring for one hour in distilled water (500 ml) heated at 175°F (80°C). The sample was calcined using the same temperature program described above, except holding at 950°F (510°C) for four hours. Elemental analysis of this sample gave 1.84 wt% Na and 1.3 wt% Al. The washing step was repeated three more times to remove the excess Na+. The final sample was dried for 5 hours at 220°F (105°C). Elemental analysis by ICP showed the washed zeolite to have 1.3 wt% Al and 1.2 wt% Na, which is a 5% molar excess of Na.

(4)	Silicatite

Silicalite was prepared by adding 18.4g NaOH to 227.6 g H20.  After dissolution, 12.8
tetrapropylammonium bromide was dissolved and 122.6 g Nalco 2327 silica sol was added am stirred for 2 hours. Concentrated H2S04 was slowly added to achieve a pH of 13. The resultint solution was heated under autogenous pressure in a Teflon-lined autoclave for 1-7 days a 300°F(150°C). The crystals were filtered and washed to a neutral pH filtrate.

(5)	Silicalite

A second sample of silicalite comprising crystals ~ 0.1 micron in size was prepared according to the following procedure: 1.72 g of NaOH was dissolved in 120 ml of a 1.0 M solution of tetrapropylammonium hydroxide (TPAOH). 30.0 g Cab-o-Sil M-5 silica was then added to the solution, forming a slurry. The slurry was stirred at 175 °F (80°C) until a clear solution formed. Additional distilled water was added to make up any losses due to evaporation. The solution was transferred to a Teflon-lined Parr reactor and heated at 300°F (150°C) for 24 hours. The resulting mixture was centrifuged and the solids layer redispersed in distilled water. This process was repeated until the pH of the silicalite sol was 
182.4 g of tetraethylorthosilicate and 2.53 g of tetraethylorthotitanate were mixed

with 400.23 g of tetrapropylammonium hydroxide (20% in water). In order to remove the

ethanol, the mixture was heated at 175-195°F (80-90°C) for 5 hours with stirring. After cooling the mixture to ambient temperature, the volume of the mixture was diluted to 600 ml with distilled water. The mixture (pH = 12) was heated at 350°F (176 °C) for 14 days with stirring (- 270 rpm). The white powder was washed with distilled water and calcined using the procedure described for sample (2). (7) ZSM-22

4.7 g of NaOH was dissolved in 119 g of distilled water. 640 g of MeOH and 220 g of Nalco 2327 silica sol (nominally 40 wt% Si02) were then added. The mixture was transferred to a 2 L autoclave and heated at 320°F (160°C) for 28 hours with stirring (~ 150 rpm). The product was collected by filtration and washed with 16 L of distilled water and calcined using the procedure described for sample (2).

EXAMPLE 1: Determination of C* Aromatic Adsotption Capacity of Silicalite

When a saturated stream of pX (or EB) is passed over H-ZSM-5 or silicalite at low

temperature there is nearly complete adsorption.  At the inlet to the reactor the concentration is

equivalent to the vapor pressure, while at the outlet of the bed little pX can be detected.  At

saturation, the bed can no longer adsorb pX, and the concentration at the bed outlet quickly

increases to the inlet concentration, as shown in Figure 6. The amount adsorbed is proportional

to the product of the flow rate, concentration and time, equation 1.

(Equation Removed)

With increasing temperature the amount of pX adsorbed on silicalite decreases as shown in Table 1. At 50°C and a pX partial pressure of 6 torr (0.8 kPa), the saturation adsorption capacity was measured to be 9.2 wt% (92 mg/g) pX on silicalite (Adsorbent 4), while at 250°C the adsorption capacity decreases to 0.3 wt% (3 mg/g).

(Table Removed)

Single component adsorption capacities were also measured for mX, oX and EB. A comparison of the single component saturation adsorption capacity of pX, EB, mX and oX measured at 50°C is shown in Table 2. The data demonstrates that silicalite (Adsorbent 4) has a much higher adsorption capacity for pX and EB than it does for mX and oX.

I		Table 2

(Table Removed)

EXAMPLE 2: Separation of para-Xvlene from ortho-Xvlene with SiBcaitte (Adsorbent 4)

A 1:1 mixture (3 torr:3 torr) of para-xylene and ortho-xylene was passed over the silicalite (4) adsorbent at 50°C. Monitoring the outlet stream by gas chromatography (GC) indicated that pX was adsorbed by the silicalite. Essentially ortho-xylene was not adsorbed by the silicalite, but rather passed through and was collected in a downstream trap containing amorphous silica adsorbent. Before the siiicalite bed was completely saturated with para-xylene (i. e., pX breakthrough was not yet observed), the flow of xylenes was discontinued and He purged through the bed. The effluent stream was then directed to a second amorphous silica-containing trap, and the temperature of the silicalite bed was increased to 300°C to desorb the

xylenes. The adsorbed materials were recovered from the two amorphous silica traps and analyzed for xylenes by GC. The analyses are given in Table 3. The results show that para-xylene is selectively adsorbed on silicalite while ortho-xylene is essentially not adsorbed. The amount of para-xylene adsorbed was 89 mg/g which is slightly below the adsorption capacity.

Table 3 Silicalite: Separation of pX/oX (3 torr/3torr)at 50°C and Atmospheric Pressure

(Table Removed)

EXAMPLE 3: Separation of Cg Aromatic Mixtures with SilicaKte (Adsorbent 4^

A 1:1:1:1 mixture of pX:EB:mX:oX (8 torr total C6) produced by bubbling He through an equimolar mixture of pX, EB, mX, and oX at atmospheric pressure)was passed over the silicalite (4) adsorbent at 50°C. Essentially mX and oX were not adsorbed on the silicalite, but passed through and were collected into the first silica trap. When the silicalite bed became saturated with pX and EB, the flow of xylenes was discontinued and He purged through the bed. The effluent was then switched to the second silica trap and the temperature of the silicalite bed increased to 300°C to desorb the adsorbed hydrocarbons. The adsorbed materials were recovered from the two silica beds and analyzed for Cs aromatics. The analysis is given in Table 4. The results show that in a mixture of EB and xylenes, pX and EB are selectively adsorbed on silicalite, while mX and oX are essentially not adsorbed.

Table 4 Silicalite: Separation of C8 Aromatics at 50°C and atmospheric pressure

 (8 torr)

(Table Removed) 

EXAMPLE 4: Comparison with HZSM-5: Adsorption of EB and xylenes on H-ZSM-5 (Adsorbent 1HCBV-3020I

Following the procedure described in Example 1, the saturation adsorption capacity of H-

ZSM-5 (Adsorbent 1) was determined. Table 5 compares the saturation adsorption capacity of

pX, EB, mX and oX at 50°C  The table demonstrates that for H-ZSM-5, pX and EB have a

much higher adsorption capacity than mX and oX, although there is significant adsorption of the

latter two.

Table 5

	(Table Removed)

EXAMPLE 5: Separation of Mixtures with H-ZSM-5 (Adsorbent 1). Prior Art

A 1:1:1:1 mixture (8 torr total) of pX:EB:mX:oX was passed over the H-ZSM-5 (Adsorbent 1^ adsorbent at 50°C. After saturation, the flow of xylenes was discontinued and He purged through the bed. The effluent was switched to the second bed of silica and the temperature in the H-ZSM-5 bed was increased to 300°C to desorb the xylenes adsorbed. The products were recovered and analyzed for xylenes. The analysis of the Cs aromatics adsorbed on H-ZSM-5 are given in Table 6 along with results for silicaiite (Adsorbent 4). under the same conditions. The results show that for the material desorbed from H-ZSM-5, the pX and EB concentrations are much lower, mX and oX are higher, and small amounts of benzene (Bz), toluene (Tol) and C9 aromatics are present, indicating that some adsorbed xylenes reacted on the acid sites during high temperature desorption.

Table 6

Separation of C8 Aromatics at 50°C and atmospheric pressure (6 torr)

(Table Removed)

EXAMPLE 6: Comparison: Reaction of adsorbed &» aromatics on H-ZSM-5 (Adsorbent

Desorption products from H-ZSM-5 (Example 5) suggest that aromatics react with acid sites in H-ZSM-5 at high desorption temperatures. To confirm, para-xylene was adsorbed at 50°C, atmospheric pressure and 6 torr partial pressure on silicalite (Adsorbent 4). and H-ZSM-5 (Adsorbent 1),. The adsorbed pX was recovered by heating to 300°C. Analysis of the reaction products is given in Table 7 and indicates that there is substantial isomerization (pX to mX and oX) and transmethylation [pX to toluene and Cg, such as trimethylbenzene (TMB)] over H-ZSM-5, whereas, no reaction occurred over silicalite.

Table 7: Reactivity of Adsorbed pX

(Table Removed)

EXAMPLE 7: Adsorption/desorption of olefins on Silicalite and H-ZSM-5

The effect of trace olefins, which are always present in the reactants in commercial feedstreams, on the adsorption capacity was evaluated by saturation of H-ZSM-5 (Adsorbent 1). and silicalite (Adsorbent 4V at room temperature with propylene, Table 8. The quantity of adsorbed hydrocarbon was determined at temperatures up to 200°C. H-ZSM-5 readily adsorbs about 7 wt% propylene at room temperature.  As the temperature increases, some propylene

desorbs. Even at 200°C, however, 10% of the initial amount adsorbed remains. In order to keep olefins from lowering the adsorption capacity of H-ZSM-5 it will be necessary to operate at temperatures of above about 450°F (about 230°C). At these temperatures, however, significant reactions occur leading to poor selectivity. At lower temperature, desorption times are very long and olefins will reduce the adsorption capacity. In contrast silicalite does not adsorb olefins even at room temperature, thus the adsorption capacity will be unchanged with repeated adsorption/desorption cycles. The adsorption capacity of silicalite is unchanged after more than 25 adsorption/desorption cycles.

Table 8:	Adsorption of Propylene

(Table Removed)

EXAMPLE 8: Effect of Xylene Partial Pressure on Adsorption Capacity at Elevated Pressure

In order to rapidly desorb para-xylene and ethylbenzene, the desorption temperature should be above about 450°F (about 230°C). At low partial pressure, however, the adsorption capacity is low, as seen in Table 1. The adsorption capacity at elevated temperature can be increased by increasing the adsorbate (pX and EB) partial pressure. In order to increase the pX partial pressure, the xylene saturator was replaced by an ISCO syringe pump. Additionally, a 6-way valve, heat tracing and other minor modifications were required to give instant vaporization of the xylene.

Table 9 gives the adsorption capacity of pX on silicalite (Adsorbent 4) at different temperatures and partial pressures. The data show that at constant partial pressure, the amount of pX adsorbed decreases with increasing temperature. Whereas, at high temperature, the amount of pX adsorbed can be increased by increasing the partial pressure of pX.

Table 9

	(Table Removed)

EXAMPLE 9: Separation of Cg Aromatic Mixtures with Silicalite at Elevated Pressure

A 1:1:1:1 mixture of pX:EB:mX:oX at a total pressure of 89 psig and 38.6 psia partial pressure of Ce aromatics (1995 torr) was passed over the silicalite (4) adsorbent at 250°C. The effluent composition was monitored by gas chromatography (GC). As in Example 1, when the silicalite adsorbent bed is saturated with a given isomer, the concentration of that isomer in the vapor phase at the bed outlet quickly increased to the inlet vapor phase concentration. The time required to detect that isomer at the bed Outlet is proportional to the amount adsorbed on the bed.

The amount of mX and oX adsorbed was relatively small, while significantly larger amounts of pX and EB were adsorbed, Table 10. The results show that pX and EB can be selectively adsorbed at elevated temperatures and pressures in an amount comparable to pX alone (Example 8) at the same partial pressure.

(Table Removed)

EXAMPLE 10 - Comparison of Silicalite and NaZSM-5

Non-Acidic NaZSM-5 - Since HZSM-5 isomerizes and transmethylates the adsorbed xylenes, a non-acidic, sodium exchanged sample was prepared and tested. It was found that CBV-3020  could  not  be  completely  exchanged;  therefore,  another  sample  of  HZSM-5

(Adsorbent 2). was prepared containing 1.3 wt% AI. This material was completely exchanged with Na, such that no acid sites remained to give Na-ZSM-5(Adsorbent 3).. The adsorption capacity for pX was 115 mg/g at 50°C and atmospheric pressure. Increasing the temperature to 250°C decreased the adsorption capacity to 26.3 mg/g. Furthermore, at 250°C, only pX was observed in the effluent, confirming complete exchange of the acid sites with Na+.

This sample was also tested with a saturated gas mixture (1 atm) of C8 aromatics in He at 50°C, as was done with silicalite and HZSM-5. The adsorbate was desorbed and analyzed by GC. A comparison of these results with those obtained for sWcaWte (Adsorbent 4) is given in Table 11. The mX and oX present in the desorbate for NaZSM-5 is not due to isomerization (as verified with the feed containing only pX). Thus, the NaZSM-5 sample has a lower pX adsorption selectivity than the silicalite sample tested, but a greater total capacity at these conditions.

To determine whether the decrease in pX selectivity is due to decreasing crystal size, a silicalite sample (Adsorbent 5). having a crystal size of approximately 0.1 nm was also prepared and tested. The composition of the adsorbate is compared with that of the adsorbates obtained for large crystal silicalite (Adsorbent 4). small crystal HZSM-5 (Adsorbent 1 >. and small crystal NaZSM-5 (Adsorbent 3) in Table 12. The size of the small crystal silicalite sample was determined by Transmission Electron Microscopy (TEM) to be approximately 0.1 /zm. The crystal size of the two ZSM-5 samples was determined by Scanning Electron Microscopy (SEM) to be approximately 0.1-0.4 /xm, The size of the large crystal silicalite sample was also determined by SEM to have an average minimum dimension of greater than 0.5 \xm.

Table 11. Comparison of Silicalite and NaZSM-5

(Feed is a He stream saturated with C8 aromatics (oX, mX, pX, and EB);

adsorbed at 50°C and 1 atm)

(Table Removed)

Table 12. Comparison of Adsorbates for Large Crystal Silicalite with Small Crystal

Silicalite, HZSM-5, and NaZSM-5 at 50°C and 1 atm.

(Feed is a He stream saturated with C8 aromatics (oX, mX, pX, and EB);

The selectivities for the small silicaHte, HZSM-5 and NaZSM-5 are very similar, with the selectivity of the NaZSM-5 sample for pX being somewhat better. All of these selectivities are significantly lower than that obtained for the large crystal silicalite. These results are consistent with a crystal size effect on selectivity.

Example 11 - Selective Adsorption with TS-1 (Ti-MFH and ZSM-22

Using the same method as given in Example 3, the adsorption capacity at 50°C and 8 torr total C8 aromatics was measured for TS-1 (Adsorbent 6) and ZSM-22 (Adsorbent 7). Both samples showed selective adsorption of pX and EB over mX and oX. Results are given in Table 13.

(Table Removed)

Table 13. Adsorption on TS-1 and ZSM-22 Feed is a He stream saturated with C8 aromatics (oX, mX, pX, and EB);

Calculations of performance in the following examples illustrating the energy

efficient performance of the crystallization process schemes illustrated in Fig. 7 and Fig.

8 and the crystallization process scheme illustrated in Fig. 9  are made according to

standard engineering practices. Although the examples using the crystallization process

illustrated in Fig. 9 are labeled as "comparison examples" for the purposes of showing

the superiority of the crystallization schemes of Fig. 7 and Fig. 8 over that of Fig. 9, it is to

be understood that the crystallization process scheme of Fig. 9 is also suitable for

integration with PSA and that the present invention includes processes in which pressure

swing adsorption is used to produce a para-xylene-enriched feed that is then purified by

crystallization using the process illustrated in Fig. 9.  For a particular comparison, the

feed and the product were identical between each comparable example.  Each example

had three refrigeration levels available. The effluent from the coldest crystallizer was set

at -5°F in each case, ensuring that the overall para-xylene recovery for each comparable

example was nearly identical.  The temperature for the other two crystallization stages

was chosen to shift as much duty to the warmest crystallizer while still maintaining a

reasonable balance between the stages.  Overriding this criterion was the need to keep

the first stage of crystallizers warm enough to allow for the production of high purity

product from the first set of separation devices for the designs based on FIG 7 and FIG.

8.  One would expect that keeping the first stage crystallizers at a warmer temperature

would shift more refrigeration duty to the lower temperature crystallizers (which it did).

One would also expect that this would increase the refrigeration compressor power

requirements relative to the comparative example; however, this, unexpectedly, was not

the case.  The process designs of FIG. 7 and FIG. 8 required less compressor power,

and this was surprising and non-obvious.  This shows that the process of the present

invention has the advantage of being more energy efficient, and, therefore, will also be expected to be less costly.

Example 12, Example 13, and Comparison Example 14 compare the performance of three different processes all producing 115,840 Ib/hr of para-xylene product having a purity of 99.80 wt% para-xylene. Examples 12 and 13 illustrate preferred embodiments of the crystallization component @f the present inversion in which a portion of the total high purity para-xylene product is made from the effluent from the first crystallization without subjecting it to a reslurry step or a partial melting step, and Comparison Example 14 illustrates a less energy efficient embodiment of the invention in which the crystalline para-xylene cake from the first crystallization/separation does not go to product, but instead is combined with the crystalline para-xylene cakes from subsequent lower temperature crystallization/separation steps and subjected to a reslurry step.

For each process, a feed containing 90 wt% para-xylene is used, and the high purity para-xylene product contains 99.8 wt% para-xylene. The overall para-xylene recovery for each example is 91%. Centrifuges are used for all liquid/solid separations. When Example 12, Example 13, and Comparison Example 14 are compared, the process of Example 12 is the most energy efficient and the process of Example 13 is the next most energy efficient. The process design of Example 13, illustrated by FIG. 8, requires about 3% more refrigeration compressor power for the same production rate of 115,840 Ib/hr of para-xylene product having a purity of 99.80 wt% para-xylene than the process of Example 12, whereas the process of Comparison Example 14 requires about 5% more refrigeration compressor power than the process of Example 12.

EXAMPLE 12

For this example, the operation of an embodiment of the process illustrated in the flow scheme of FIG. 7 is shown to be the most energy efficient of the three process (i.e., Example 12, Example 13, and Comparison Example 14) designs based on the power consumption of the propylene refrigeration compressor. A feed containing 90% para-xylene is cooled in crystallizer 100 to a temperature of 40.5°F. The crystallizer effluent is sent to a separation unit 30 comprising two centrifuges. The crystalline para-xylene cake is washed inside the centrifuges using high purity para-xylene material. The centrifuges produce 63,120 Ib/hr of high purity product, stream 5, and two filtrate streams (streams 3 and 4). Stream 4 is the wash filtrate, and it has a greater para-xylene concentration than the reject filtrate, stream 3. All of the wash filtrate (stream 4) is sent to the reslurry drum 32 to provide some of the liquid necessary for the reslurry operation.  All of the reject

filtrate (stream 3) is sent to crystalfizer 200. Crystallizer 200 is operated at 25°F. The effluent from crystallizer 200 is sent to a separation unit 33 comprising a centrifuge. The crystalline para-xyiene cake from the centrifuge is dropped into the reslurry drum, 32, while the reject filtrate is sent via line 7 to crystallizer 300, which operates at -5°F. The effluent from this crystallizer is also sent to a separation unit 34 comprising a centrifuge. The crystalline para-xylene cake from centrifuge 34 is dropped into reslurry drum 32. The reject filtrate stream in line 10 contains about 45% para-xylene and is heat exchanged with the feed, stream 1, before being sent elsewhere in the unit. The slurry from reslurry drum 32 is sent to separation unit 31 comprising two centrifuges. The crystalline para-xylene cake is washed inside these centrifuges using high purity para-xylene material. These centrifuges produce an additional 52,720 Ib/hr of high purity para-xylene product (stream 15), which is combined with the high purity para-xylene product in line 5 (stream 5), melted, and collected via line 16. Stream 14 is the wash filtrate and is more concentrated in para-xylene than the reject filtrate, stream 13. All of the wash filtrate is sent via line 14 to the reslurry drum, 32, to provide some of the liquid for the reslurry operation. About 32% of the reject filtrate is sent to the reslurry drum, 32, to provide the rest of the liquid for the reslurry operation. The reslurry drum operates at 42°F. The remaining reject filtrate from separation unit 31 is combined with stream 3 upstream of crystallizer 200 and sent to crystallizer 200. Three levels of propylene refrigeration are used in this example at pressures of about 66, 48 and 26 psia. The refrigeration compressor requires about 2707 horsepower (hp).

EXAMPLE 13 The process design illustrated by FIG. 8 requires about 3% more refrigeration compressor power for the same production rate of 115,840 Ib/hr of para-xylene product having a purity of 99.80 wt% para-xylene. A feed containing 90% para-xylene (stream 102) is sent to crystallizer 150 which operates at a temperature of 40°F. The crystallizer effluent is sent to a separation unit 130 comprising three centrifuges. The crystalline para-xylene cake is washed inside the centrifuges using high purity para-xylene material. The centrifuges 130 produce 69,100 Ib/hr of high purity product (stream 106), and two filtrate streams (streams 104 and 105). Stream 105 is the wash filtrate and is more concentrated in para-xylene than the reject filtrate, stream 104. All of the wash filtrate is sent to the reslurry drum 132 to provide some of the liquid necessary for the reslurry operation. All of the reject filtrate is sent to crystallizer 250. Crystallizer 250 is operated at 25°F.  The effluent is sent to separation unit 133 comprising one centrifuge.  The
