Repository: anandvc/allindianpatents

File: patents/266052-nanofabricated-polypeptide-multilayer-films-coatings-and-microcapsules.html (part 1 of 3)
Indian Patents. 266052:NANOFABRICATED POLYPEPTIDE MULTILAYER FILMS, COATINGS AND MICROCAPSULES

Indian Patents

Recently Granted Patents

  Recently Published Patents

Title of Invention	NANOFABRICATED POLYPEPTIDE MULTILAYER FILMS, COATINGS AND MICROCAPSULES

Abstract	A method for designing polypeptides for the nanofabrication of thin films, coatings, and microcapsules by ELBL for applications in biomedicine and other fields	

Full Text	I.  Title of Invention

Method for Designing Polypeptides for the Nanofabrication of Thin Films, Coatings, and Microcapsules by Electrostatic Layer-by-Layer Self Assembly, II.  Cross-reference to Related Application

None. III.  Statement Regarding Federally Sponsored Research or Development

None. IV.  Background of the Invention

A.	Field of the Invention

The present invention relates to the fabrication of ultrathin multilayered films on suitable surfaces by electrostatic layer-by-layer self assembly ("ELBL"). More specifically, the present invention relates to a method for designing polypeprides for the nanofabrication of thin films, coatings, and microcapsules by ELBL for applications in biomedicine and other fields.

B.	Description of Related Art

ELBL is an established technique in which ultrathin films are assembled by alternating the adsorption of oppositely-charged polyelectrolytes. The process is based on the reversal of the surface charge of the film after the deposition of each layer. Figure 1 shows a schematic diagram of the general ELBL process: films of oppositely charged polyions (cationic polyions 10 and anionic polyions 11) are assembled in successive layers on a negatively-charged planar surface 12; the surface charge is reversed after the deposition of each layer. This process is repeated until a film of desired thickness is formed. The physical basis of association is electrostatics—gravitation and nuclear forces play effectively no role. Because of the generality and relative simplicity of the process, ELBL allows for the deposition of many different types of materials onto many different types of surface. There is, therefore, a vast number of possible useful combinations of materials and surfaces. For a general discussion of ELBL, including its history, see Yuri Lvov, "Electrostatic Layer-by-Layer Assembly of Proteins and Polyions" in Protein Architecture: Interfacial Molecular Assembly and Immobilization Biotechnology, Y. Lvov & H. M6hwald eds. (New York: Marcel Dekker, 1999), pp.125-167, which is incorporated herein by reference hi its entirety.

ELBL has recently become a focus area in the field of nanotechnology because it can be used to fabricate films substantially less than 1 micron in thickness. Moreover, ELBL permits exceptional control over the film fabrication process, enabling the use of nanoscale materials and permitting nanoscale structural modifications. Because each layer has a

thickness on the order of a few nanometers or less, depending on the type of material used and the specific adsorption process, multilayer assemblies of precisely repeatable thickness can be formed.

A number of synthetic polyelectrolytes have been employed in ELBL applications, including sodium poly(styrene sulfonate) ("PSS"), poly(aUylamine hydrochloride) ("PAH"), poly(diallyldimethylammonium chloride) ("PDDA"), poly(acrylamide-co-diallyldimethylammonium chloride), poly(ethyleneimine) ("PEI"), poly(acrylic acid) " ("PAA"), poly(anetholesulfonic acid,poly (vinyl sulfate) ('TVS"), and poly(vinylsulfonic acid). Such materials, however, are not generally useful for biomedical applications because they are antigenic or toxic.

Proteins, being polymers with side chains having ionizable groups, can be used in ELBL for various applications, including biomedical ones. Examples of proteins that have been used in ELBL include cytochrome c, hen egg white lysozyrne, immunoglobulin G, myoglobin, hemoglobin, and serum albumin (ibid.). There are, however, difficulties with using proteins for this purpose. These include limited control over multilayer structure (because the surface of the protein is highly irregular and proteins will not ordinarily adsorb on a surface in a regular pattern), restrictions on pH due to the pH-dependence of protein solubility and structural stability, lack of biocompatibility when using exogenous proteins, and the cost of scaling up production if the gene has not been cloned; unless the protein were identical in a readily available source, e.g. a cow, the protein would have to be obtained from the organism in which it was intended for use, making the cost of large-scale production of the protein prohibitive.

By contrast polypeptides, which are generally smaller and less complex than proteins, constitute an excellent class of material for ELBL assembly, and polypeptide film structures formed by ELBL will be useful in a broad range of applications. The present invention provides a method for designing polypeptides for the nanofabrication of thin films, coatings, and microcapsules by ELBL. Polypeptides designed using the method of the present invention should exhibit several useful properties, including, without limitation, completely determined primary structure, minimal secondary structure in aqueous solution, monodispersity, completely controlled net charge per unit length, ability to form cross-links on demand, ability to reverse cross-link formation, ability to form more organized thin films than is possible with proteins, and relatively inexpensive large-scale production cost (assuming gene design, synthesis, cloning, and host expression in E. coli or yeast, or peptide synthesis).

Polypeptides designed using the method of the present invention have been shown useful for ELBL of thin film structures with targeted or possible applications in biomedical technology, food technology, and environmental technology. Such polypeptides could be used, for example, to fabricate artificial red blood cells, drug delivery devices, and antimicrobial films. V.  Brief Summary of the Invention

The present invention provides a novel method for identifying "sequence motifs" of a defined length and net charge at neutral pH in amino acid sequence information for use in ELBL, and recording a desired number of the motifs. The method comprises the steps of: (a) Obtaining an amino acid sequence for a peptide or a protein from a particular organism; (b) Locating a starter amino acid in the amino acid sequence; (c) Examining the starter amino acid and the following n amino acids to determine the number of charged amino acids having a polarity opposite the certain polarity; (d) If the number of the charged amino acids having a polarity opposite the certain polarity is one or more, continuing the method at step g; (e) Examining the starter amino acid and the following n amino acids to determine the number of charged amino acids having the certain polarity; (f) If the number of charged amino acids having the certain polarity is equal to or greater than x, recording the amino acid sequence motif consisting of the starter amino acid and the following n amino acids; (g) Locating another starter amino acid in the amino acid sequence; and (h) Repeating the method beginning at step c until the desired number of amino acid sequence motifs have been identified or all of the amino acids in the amino acid sequence have been used as the starter amino acid in step c; wherein x is greater than or equal to approximately one-half of n.

The present invention also provides a novel method for designing a polypeptide for use in ELBL, comprising the steps of: (a) Identifying and recording one or more amino acid sequence motifs having a net charge of a certain polarity using the steps mentioned in the preceding paragraph and (b) Joining a plurality of said recorded amino acid sequence motifs to form a polypeptide.

The present invention also provides a novel method for designing a polypeptide for use in ELBL comprising the following steps: (a) Designing de novo a plurality of amino acid sequence motifs, wherein said amino acid sequence motifs consist of n amino acids, at least* of which are positively charged and none is negatively charged, or at least x of which are negatively charged and none is positively charged, wherein x is greater than or equal to approximately one-half of n; and (b) Joining said plurality of said amino acid sequence motifs. The amino acid sequence motifs can comprise the 20 usual amino acids or non-

natural amino acids, and the amino acids can be either left-handed (L-amino acids) or right handed (D-amino acids).

The present invention also provides a thin film, the film comprising a plurality of layers of polypeptides, the layers of polypeptides having alternating charges, wherein the polypeptides comprise at least one amino acid sequence motif consisting of n amino acids, at least x of which are positively charged and none is negatively charged, or at least* of which are negatively charged and none is positively charged, wherein x is greater than or equal to approximately one-half of n. The motifs in these polypeptides may be selected using either of me methods described above.

The present invention also provides a novel process for using cysteine or other sulfhydryl-containing amino acid types to "lock" and "unlock" the layers of polypeptide ELBL films. This process enables the films to remain stable at extremes of pH ,giving greater control over the mechanical stability and diffusive properties of films nanofabricated from designed polypeptides and increasing their utility in a broad range of applications. VI.  Brief Description of the Several Views of the Drawings

Figure 1 is a schematic diagram of the general ELBL process.

Figure 2 is a graph of the cumulative secondary structure propensities of the amino acid sequence motifs identified in human amino acid sequence information using the method of the present invention, compared with the distribution of structure propensities of 105 random amino acid sequences.

Figure 3 (a) shows adsorption data as monitored by the quartz crystal microbalance technique ("QCM") for a combination of amino acid sequences designed according to the present invention.

Figure 3(b) shows a comparison of adsorption data as monitored by QCM for different combinations of amino acid sequences designed according to the present invention.

Figure 3(c) shows a graph of adsorbed mass in nanograms versus layer number for amino acid sequences designed and fabricated according to the present invention.

Figure 4(a) illustrates intra-layer disulfide bonds according to the cysteine locking method of the present invention.

Figure 4(b) illustrates inter-layer disulfide bonds according to the cysteine locking method of the present invention.

Figure 4(c) illustrates the oxidation and reduction of disulfide bonds in microcapsules fabricated from polypeptides designed according to the method of the present invention.

Figure 5 is a schematic of the selection process of the present invention used to identify in existing amino acid sequence information amino acid sequence motifs having suitable electrostatic properties for ELBL.

Figure 6 shows the number of non-redundant sequence motifs identified in available human amino acid sequence data.

Figure 7 shows the ELBL adsorption of poly-L-glutamate and poly-L-lysine from an aqueous medium as a function of ionic strength.

Figure 8 shows the adsorption of polypeptides designed according to the method of the present invention for experiments to probe the effect of disulfide bond formation.

Figure 9 shows the percentage of material remaining during thin film disassembly at acidic pH as discussed with reference to Figure 8.

Figure 10 shows the percentage of material lost during the acidic pH disassembly step of an experiment involving de now-designed polypeptides containing cysteine.

Figure 11 (a) illustrates the role of solution structure of peptides on film assembly, showing how the assembly behavior of poly-L-glutamate and poty-L-lysine depends on pH. QCM resonant frequency is plotted against adsorption layer. The average molecular mass of poly-L-glutamate was 84,600 Da, while that of poly-L-lysine was 84,000 Da. The numbers refer to pH values. E = Glu, K = Lys. The peptide concentration used for assembly was 2 rng/rnL.

Figure 1 l(b) illustrates the role of solution structure of peptides on film assembly, showing how the solution structure of poly-L-glutamate and poly-L-lysine depends on pH. Mean molar residue ellipticity is plotted as a function of pH. The peptide concentration was 0.05 mg/mL.

Figure 12 shows adsorption data for polyelectrolytes of different lengths, illustrating that long polyelectrolytes adsorb better than short ones. Vfl.  Detailed Description of the Invention

A.  Explanations of Terms

For convenience in the ensuing description, the following explanations of terms are adopted. However, these explanations are intended to be exemplary only. They are not intended to limit the terms as they are described or referred to throughout the specification. Rather, these explanations are meant to include any additional aspects and/or examples of the terms as described and claimed herein.

As used herein, "biocompatibility" means causing no adverse health effect upon ingestion, contact with the skin, or introduction to the bloodstream.

As used herein, "immune response" means the response of the human immune system to the presence of a substance in the bloodstream. An immune response can he characterized in a number of ways, for example, by an increase in the bloodstream of the number of antibodies that recognize a certain antigen. (Antibodies are proteins made by the immune system, and an antigen is an entity that generates an immune response.) The human body fights infection and inhibits reinfection by increasing the number of antibodies in the bloodstream. The specific immune response depends somewhat on the individual, though general patterns of response are the norm.

As used herein, "epitope" means the structure of a protein that is recognized by an antibody. Ordinarily an epitope will be on the surface of a protein. A "continuous epitope" is one that involves several amino acids in a row, not one that involves amino acid residues that happen to be in contact in a folded protein.

As used herein, "sequence motif and "motif mean an amino acid sequence of a given number of residues identified using the method of the current invention. In a preferred embodiment, the number of residues is 7.

As used herein, "amino acid sequence" and "sequence" mean any length of polypeptide chain that is at least two amino residues long.

As used herein, "residue" means an amino acid in a polymer; it is the residue of the amino acid monomer from which (lie polymer was formed. Polypeptide .synthesis involves dehydration—a single water molecule is "lost" on addition of the amino acid to a polypeptide chain.

As used herein, "designed polypeptide" means a polypeptide designed using the method of the present invention, and the terms "peptide" and "polypeptide" are used interchangeably.

As used herein, "primary structure" means the linear sequence of amino acids in a polypeptide chain, and "secondary structure" means the more or less regular types of structure stabilized by non-covalent interactions, usually hydrogen bonds—examples include α-helix, ß-sheet, and ß-turn.

As used herein, "amino acid" is not limited to the 20 naturally occurring amino acids;

the term also refers to D-amino acids, L-amino acids, and non-natural amino acids, as the context permits.

As used herein, "non-natural amino acids" means amino acids other than the 20 naturally occurring ones.

The following three-letter abbreviations are used herein for the 20 usual umino acids:

Ala = alanine	Cys = cysteine	Asp = aspartic acid

Glu = glutamic acid	Phe = phenylalanine	Gly = glycine

His = histidine	Ile = isoleucine	Lys = lysine

Leu = leucine	Met = methionine	Asn = asparagine

Pro = proline	Gln = glutamine	Arg = arginine

Ser = serine	Thr = threonine	Val = valine

Trp = tryptophan	Tyr = tyrosine ,

B.  Description of the Invention

The present invention provides a method for designing polypeptides for the nanofabrication by ELBL of thin films, coatings, and microcapsules for applications in biomedicine and other fields. The method involves 5 primary design concerns: (l)the electrostatic properties of the polypeptides; (2) the physical structure of the polypeptides; (3) the physical stability of the films formed from the polypeptides; (4) the biocompatibility of the polypeptides and films; and (5) the bioactivity of the polypeptides and films. The first design concern, electrostatics, is perhaps the most important because it is the basis of ELBL. Without suitable charge properties, a polypeptide will not be soluble in aqueous solution and cannot be used for the ELBL nanofabrication of films. We have devised a novel process for identifying in amino acid sequence information amino acid sequence motifs having electrostatic properties suitable for ELBL.

The secondary structure of the polypeptides used for ELBL is also important, because the physical properties of the film, including its stability, will depend on how the solution structure of the peptide translates into its structure in the film. Figure 11 illustrates how the solution structure of certain polypeptides correlates with film assembly. Panel (a) shows how the assembly behavior of poly-L-glutamate and poly-L-lysine depends on pH. It is clear that the α-helix conformation correlates with a greater extent of deposited material than the $-sheet conformation. The precise molecular interpretation of this behavior remains to be elucidated. Panel (b) shows how the solution structure of these peptides depends on pH. At pH 4.2 poly-L-glutamate is largely α-helical, as is poly-L-lysine at pH 10.5. Both polypeptides are in a largely unstructured coil-like conformation at pH 7.3.

The remaining concerns relate to the applications of the polypeptide films. In practicing the invention, more or less weight will be placed on these other concerns depending on the design requirements of a particular application.

By using the selection process of the present invention to identify in amino acid sequence information amino acid sequence motifs having suitable charge characteristics, and using the other design concerns to select particular motifs, one can design polypeptides suitable for the ELBL fabrication of nano-organized films for applications in biomedicine arid other fields. Alternatively, one can use the method of the present invention to design polypeptides de novo for use in ELBL. The approach to de novo design is essentially the same as identifying motifs in existing amino acid sequence information, except that each residue in an amino acid sequence motif is selected by the practitioner rather than an entire motif being identified in the genomic or proteomic information of a specific organism. It must be emphasized that the fundamental polypeptide design principles adduced in the present invention are independent of whether the amino acids involved are the 20 naturally-occuring ones, non-natural amino acids, or some novel combination of these, in the case of de novo polypeptide design. Further, both D-amino acids and L-amino acids could be used.

The design concerns of the present invention are discussed in more detail below. 1.  Electrostatics

We have devised a novel process for identifying in amino acid sequence information amino acid sequence motifs having electrostatic properties suitable for ELBL. Using this process, we have identified 88,315 non-redundant amino acid sequence motifs in human proteome data—the translation of the portion of the genome that encodes all known proteins in the human body. This information is publicly available at the National Center for Biotechnology Information's ("NCBI") Web site: , among other places. Such information is constantly being updated as the human genome is further analyzed. As the amount of such information increases, the number of amino acid sequence motifs that could be identified in human sequence information by the selection process of the present invention as having suitable electrostatic properties for ELBL will also increase. The same is true for any organism. Accepted biochemical and physics principles, as well as the experimental results described below, indicate that the identified sequence motifs will be useful for the design of polypeptides for the nanofabrication of ELBL structures.

The key selection criterion is the average charge per unit length at neutral pH (pH 7, close to the pH of human blood). In addition, there are several structural preferences. First, it is preferred that each amino acid sequence motif consist of only 7 residues.

a.  Total Number of Residues in the Motif

The motif length of 7 was chosen in an effort to optimize biocompatibility, physical structure, and the number of non-redundant sequence motifs in available amino acid sequence data.

As discussed below, it is preferred that at least half of the amino acid residues in each sequence motif be charged. Moreover, it is preferred that all of the charged residues in each motif be of the same charge. These requirements ensure that each motif will be sufficiently soluble in aqueous solvent and have sufficient charge at neutral pH to be useful for ELBL. Because only a relatively small percentage of amino acid types are charged, as the length of a given amino acid sequence increases, the odds decrease that the sequence will have a sufficient percentage of appropriately charged amino acids for ELBL. 4 charged amino acids is the preferred minimum for a motif size of 7, because fewer than 4 charges yields substantially decreased peptide solubility and decreased control over ELBL.

Regarding biocompatibility (discussed further below), each identified sequence motif is long enough at 7 residues to constitute a continuous epitope (relevant to the possible immune response of an organism into which a designed peptide might be introduced), but not so long as to correspond substantially to residues both on the surface of a protein and in its interior, the charge requirements help to ensure that the sequence motif occurs on the surface of the folded protein; a charged residue cannot be formed in the core of a folded protein. By contrast, a very short motif could appear to the body to be a random sequence, or one not specifically "self," and therefore elicit an immune response. Although the ideal length of a peptide for generating antibodies is a point of some dispute, most peptide antigens range in length from 12 to 16 residues, Peptides that are 9 residues or shorter can be effective antigens; peptides longer than 12 to 16 amino acids may contain multiple epitopes (Angeletti, R.H. (1999) Design of Useful Peptide Antigens, J. Biomol. Tech. 10:2-10, which is hereby incorporated by reference in its entirety). Thus, to minimize antigenicity one would prefer a peptide shorter than 12 and, better yet, shorter than 9 residues.

The preferred motifs should not be too long for another reason: to minimize secondary structure formation. Secondary structure decreases control of the physical structure of the polypeptides (see below) and the films made from them.

Furthermore, the maximum number of non-redundant motifs is found when the number of residues in each motif is 7. Figure 6 sbows the number of non-redundant sequence motifs in available human amino acid sequence information. The greatest number of positive motifs is for a 5-residue length, while the greatest number of negative motifs is for a 7-

residue length. The greatest number of positive and negative motifs is about the same for 5 and 7. Thus, a motif length of 7 residues would appear to maximize the number of non-redundant motifs.

For all of the above reasons, 7 residues is the preferred length of motif to optimize polypeptide design for ELBL. Nevertheless, it is possible that in some cases either slightly shorter or slightly longer motifs will work equally as well. For example, motifs 5 or 6 residues long may be employed, and motifs on the order of 8 to 15 residues in length could also be useful.

b.  Number of Charged Residues

Second, it is preferred that at least 4 positively-charged (basic) arnino acids (Arg, His, or Lys) or at least 4 negatively-charged (acidic) amino acids (Glu or Asp) are present in each 7-residue motif at neutral pH. Combinations of positive and negative charges are disfavored in an effort to ensure a sufficiently high charge density at neutral pH. It is possible, however, that a motif containing both positive and negative amino acids could be useful for ELBL. For example, a slightly longer motif, say of 9 residues, could have 6 positively charged amino acids and 1 negatively charged amino acid. It is the balance of charge that is important—the overall peptide must be either sufficiently positively charged or sufficiently negatively charged at neutral pH. Preferred embodiments of me motifs, however, will contain only Glu or Asp or only Arg, His, or Lys as (he charged amino acids (although other non-charged amino acids could, and ordinarily do, form part of the motifs), unless non-natural amino acids are admitted as acidic or basic amino acids.

Figure 5 is a flow chart showing the steps involved in the selection process for identifying amino acid sequences having suitable electrostatic properties. It is assumed that only the 20 usual arnino acids are involved. If searching for negatively-charged motifs, the process begins by locating an amino acid in the sequence data. This amino acid will be called the "starter amino acid" because it is the starting point for the analysis of the surrounding amino acids (i.e., it will begin the motif). Next, the starter amino acid and the following 6 residues are examined for occurrences of Arg, His, or Lys. If one or more Arg, His, or Lys is located in these 7 amino acids, the process is begun anew at another starter amino acid. If no Arg, His, or Lys is found, the 7 arnino acids are examined to determine the number of occurrences of Glu and/or Asp. If there are at least 4 occurrences of Glu and/or Asp in the 7 residues, the sequence motif is cataloged. The selection process is essentially the same for positively charged amino acids, except that Glu and Asp are replaced by Arg, His, and Lys, and Arg, His, and Lys are replaced by Glu and Asp, respectively. Obviously, one could also

begin the method at the beginning of the amino acid sequence (amino terminus) and proceed to the end (carboxyl terminus), or, alternatively, one could begin at a random point and work through all of the amino acids in the sequence, randomly or systematically in either direction. Moreover, one could use the method to identify motifs in sequence information containing non-natural amino acids, for example, if codes were used for each non-natural amino acid type. In such a case, one would search for non-natural acidic or basic amino acids instead of Glu and Asp, and Arg, Lys, and His, respectively.

The remaining design concerns, namely, physical structure, physical stability, biocompntibility, and biofimctionality, deal primarily with the particular application for which the designed polypeptides will be used. As noted above, more or less weight will be placed on these concerns during the design process, depending on the desired peptide properties for a particular application.

2.  'Physical Structure

A design concern regarding the amino acid sequence motifs is their propensity to form secondary structures, notably α-helix or /3-sheet We have sought in several ways to control, notably minimize, secondary structure formation of designed polypeptides in an aqueous medium in order to maximize control over thin film layer formation. First, it is preferred that the sequence motifs be relatively short, because long motifs are more likely to adopt a stable toe-dimensional structure in solution. Second, we place a glycine residue between each motif in preferred embodiments of the polypeptide designs. Glycine has a very low a-helix propensity and a very low /3-sheet propensity, making it energetically very unfavorable for a glycine and its neighboring amino acids to form regular secondary structure in aqueous solution. Proline has similar properties in some respects and could be used as an altemative to glycine to join motifs. Third, we have sought to minimize the a-helix and ß-sheet propensity of the designed polypeptides themselves by focusing on motifs for which the summed α-helix propensity is less than 7.5 and the summed ß-sheet propensity is less than 8. ("Summed" propensity means the sum of the o^elix or /J-sheet propensities of all amino acids in a motif.) It is possible, however, that amino acid sequences having a somewhat higher summed o-helix propensity and/or summed ß-sheet propensity would be suitable for ELBL under some circumstances, as the Gly (or Pro) residues between motifs will play a key role in inhibiting stable secondary structure formation in the designed polypeptide. In fact, it may be desirable in certain applications for the propensity of a polypeptide to form secondary structure to be relatively high, as a specific design feature of thin film fabrication; the necessary electrostatic charge requirements for ELBL must still be met, as discussed above.

In order to be able to select amino acid sequences with desired secondary structure propensities, we first calculated the secondary structure propensities for all 20 amino acids using the method of Chou and Fasman (see P. Chou and G. Fasman Biochemistry 13:211 (1974), which is incorporated by reference herein in its entirety) using structural information from more than 1,800 high-resolution X-ray crystallographic structures (1,334 containing a.-helices and 1,221 containing ß-strands). Structures were selected from the Protein Data Bank (a publicly-accessible repository of protein structures) based on:  (a) method of structure determination (X-ray diffraction); (b) resolution (better than 2.0 A)—"resolution" in this context refers to the minimurn size of a structure one can resolve, as in the Rayleigh criterion; and (c) structural diversity (less than 50 % sequence identity between the protein crystallographic structures used to compute the helix and sheet propensities of the various amino acids). The rationale was to choose high resolution structures determined by the most reliable methodology and not to bias the propensity calculation by having similar structures. Next, for comparison 100,000 non-redundant random sequences were produced using a random number generator in a personal computer. We then calculated the secondary structure propensities for the 88,315 amino acid sequences identified using the selection process described in part VII(B)(1) above (59,385 non-redundant basic sequence motifs and 28,930 non-redundant acidic sequence motifs). The propensities for the random sequences were then compared to the propensities of the selected sequences. Figure 2 shows the distribution of secondary structure formation propensities in these sequence motifs. The rectangle in Figure 2 highlights the sequence motifs we have identified as least likely to form secondary structure on the basis of secondary structure propensities. 3.  Physical Stability

Another design concern is control of the stability of the polypeptide ELBL films. Ionic bonds, hydrogen bonds, van der Waals interactions, and hydrophobic interactions provide some, albeit relatively limited, stability to ELBL films. By contrast, covalent disulfide bonds could provide exceptional structural strength. We have devised a novel process for using cystcine (or some other type of sulfhydryl-containing amino acid) to "lock" and "unlock" adjacent layers of polypeptide ELBL film. This process enables a polypeptide nanofabricated film to remain stable at extremes of pH, giving greater control over its mechanical stability and diffusive properties (for discussions of porosity of multilayer films made of non-polypeptide polyelectrolytes, see Caruso, F., Niikura, K, Furlong, N. and Okahata (1997) Langmuir 13:3427 and Caruso, F., Furlong, N., Ariga, K., Ichinose, I., and Kunitake, T. (1998) Langmuir 14:4559, both of which are incorporated herein by reference in

their entireties). Also, the incorporation of cysteine (or some other type of sulfhydryl-containing amino acid) in a sequence motif of a designed polypeptide enables the use of relatively short peptides in thin film fabrication, by virtue of intermolecular disulfide bond formation. Without cysteine, such peptides would not generally yield sufficiently stable films (see figure 12, discussed below). Thus, our novel use of cysteine will obviate the need to produce expensive long versions of the designed polypeptides in a substantial percentage of possible applications. This will be particularly advantageous in situations where the thin film is to be fabricated over material to be encapsulated, for example a small crystal of a drug, a small spherical hemoglobin crystal, or a solution containing hemoglobin.

For applications in which the physical stability of the films is important, amino acid sequence motifs containing cysteine (or some other type of sulfhydryl-containing amino acid) may be selected from the library of motifs identified using the methods discussed above, or designed de novo using the principles described above. Polypeptides can then be designed and fabricated based on the selected or designed amino acid sequence motifs. Once the polypeptides have been synthesized chemically or produced in a host organism, ELBL assembly of cysteine-containing peptides is done in the presence of a reducing agent, to prevent premature disulfide bond formation. Following assembly, the reducing agent is removed and an oxidizing agent is added, In the presence of the oxidizing agent disulfide bonds form between cysteine residues, thereby "locking" together the polypeptide layers that contain them.

This "locking" method may be further illustrated using the following specific example of microcapsule fabrication. First, designed polypeptides containing cysteine are used to form multilayers by ELBL on a suitably charged spherical surface, normally in aqueous solution at neutral pH and in the presence of dithiothreitol ("DTT"), a reducing agent. Next, DTT is removed by filtration, diffusion, or some other similar method known in the art, causing cystine to form from pairs of cysteine side chains and thereby stabilizing the film. If the peptide multilayers are constructed on a core particle containing the materials one wishes to encapsulate, for instance a crystalline material, the fabrication process is complete and the core particle can thereafter be made to dissolve in the encapsulated environment, for example by a change of pH. If, however, the multilayers are constructed on a "dummy" core particle, the core must be removed. In the case of melamine formaldehyde particles ("MF"), for example, the core is ordinarily dissolved by decreasing the pH—dissolution is acid-catalyzed. Following dissolution of the core, the pH of solution is adjusted to 4, where partial charge on the peptide polyanions makes the microcapsules semi-permeable (compare Lvov et al. (2001)

Nano Letters 1:125, which is hereby incorporated herein in its entirety). Next, 10 mM DTT is added to the microcapsule solution to reduce cystine to cysteine. The microcapsules may then be "loaded" by transferring them to a concentrated solution of the material to be encapsulated, for example a protein (ibid.). The protein enters the microcapsules by moving down its concentration gradient. The encapsulated protein is "locked in" by removal of reductant and addition of oxidant, thereby promoting the reformation of disulfide bonds.

A schematic of the cysteine "locking" and "unlocking" method of the present invention is shown in Figure 4. Cysteine can form both intra- and inter-molecular disulfide bonds. Further, disulfide bonds can be formed between molecules in the same layer or adjacent layers, depending on the location of cyslcinc-conlaining popt ides in the film. Referring to Figure 4(a), basic polypeptides 2 are linked by disulfide bonds 3 in all layers in which the basic peptides contain cysteine. The acidic peptides of the intervening layer (represented in the figure by a translucent layer 4) do not contain cysteine. However, alternating layers continue to attract each other electrostatically, if the acidic and basic side chains are charged at the pH of the surrounding environment. Referring to Figure 4(b), disulfide bonds are shown between layers. Such structures will form when both the acidic and basic polypeptides (i.e., alternating polypeptide layers) used for ELBL contain cysteine and the procedure used has been suitable for disulfide bond formation. Referring to Figure 4(c), reduction and oxidation reactions are used to regulate the release of encapsulated compounds 5 by breaking and forming disulfide bonds 3, respectively, and thereby regulating the diffusion of particles through the capsule wall.

The cysteine "locking" and "unlocking" is a novel way of regulating the structural integrity and permeability of ELBL films. It is known in the art that glutaraldehyde can be used to cross-link proteins, and this chemical could therefore be used to stabilize polypeptide films. Glutaraldehyde cross-linking, however, is irreversible. In contrast, the cysteine "locking" and "unlocking" method of the present invention is reversible and, therefore, offers better control over structure formation and, importantly, use of the films and capsules that can be fabricated using the present invention. Blood is an oxidizing environment. Thus, in certain biomedical applications, for example artificial red blood cells or drug delivery systems fabricated from designed polypeptides, exposing Cys-crosslnked polypeptide film to the blood or some other oxidizing environment after the formation of disulfide bonds is not expected to cause those bonds to be broken. Finally, it should also be noted that applications involving non-natural amino acids would replace Cys with some other sulfhydryl-containing amino acid type. For example, a sulfhydryl could be added toß-amino acids such as D,L-/3-

amino-ß-cylohexyl propionic acid; D,L-3-aminobutanoic acid; or 5-(methylthio)-3-aminopentanoic acid (see http://www.synthatex.com). 4.  Biocompatibility

Biocompatibility is a major design concern in biomedical applications. In such applications, the practitioner of the present invention will aim to identify genomic or proteomic information that will yield "immune inert" polypeptides., particularly if the fabricated or coated object will make contact with circulating blood. For purposes of the present invention, it is preferred that the selection process discussed in Part VII(B)(1) above be used to analyze the amino acid sequences of blood proteins. This will maximize the odds of minimizing the immune response of an organism.
