Repository: anandvc/allindianpatents

File: patents/266052-nanofabricated-polypeptide-multilayer-films-coatings-and-microcapsules.html (part 2 of 3)
Indian Patents. 266052:NANOFABRICATED POLYPEPTIDE MULTILAYER FILMS, COATINGS AND MICROCAPSULES
Computer algorithms exist for predicting the antigenicity of an amino acid sequence. Such methods, however, are known in the art to be semi-reliable at best. In the present invention, the sequence motifs identified using the selection method discussed above in Part VII(B)(1) are highly polar. The motifs must, therefore, occur on the surface of the native state of the proteins of which they are part of the sequence. The "surface" is that part of a folded protein that is in contact with the solvent or inaccessible to the solvent solely because of the granular nature of water. The "interior" is that part of a folded protein mat is inaccessible to solvent for any other reason. A folded globular soluble protein is like an organic crystal, the interior being as densely packed as in a crystal lattice and the exterior being in contact with the solvent, water. Because of their charge properties, the polypeptide sequence motifs identified using the method of the present invention must occur mostly, if not exclusively, on the surface of a protein. Thus, all of the sequence motifs identified in human blood proteins using the selection process of the current invention are effectively always in contact with the immune system while uie protein is in the blood. This holds for all conformations of the protein that might become populated in the bloodstream, including denatured states, because it is highly energetically unfavorable to transfer a charge from an aqueous medium to one of low dielectric (as occurs in a protein interior). Accepted biochemical principles indicate, therefore, that the polypeptides designed from blood proteins using the method of me present invention will either not illicit an immune response or will elicit a minimal immune response. For the same reasons, polypeptides designed using the method of the present invention should be biocompatible. All sequence motifs identified from genomic data using the selection process of the current invention, not only those in blood proteins, should be biocompatible, though the extent of immune response or any other type of biological response may well depend on specific details of a sequence motif.

(Because the polypeptide sequences on which the motifs are based actually occur in the organism for which the film as been fabricated, this approach will, at least in principle, work equally well for any type of organism. For instance, the approach may be of significant value to veterinary science.) Both immune response andbiocompatibility are important regarding the use of the designed peptides in biomedical applications, including, without limitation, the manufacture of artificial red blood cells, drug delivery systems, or polypeptides for fabrication of biocompatible films to coat implants for short-term or long-term introduction into an organism.

5.  Bioactivity

In some applications of polypeptide thin films, coatings, or microcapsules, it may be desirable to modify the design of the polypeptides to include a functional domain for use in some layer of the structure, often the outermost A functional domain in this context is an independently thermostable region of a protein that has specific biofunctionality (e.g. binding phosphotyrosine). It is well known in the art that such biofunctionality may be integrated with other functionalities in a multi-domain protein, as for example in the protein tensin, which encompasses a phosphotyrosine binding domain and a protein tyrosine phosphatase domain. The inclusion of such a domain in a designed polypeptide could function in a number of ways, including without limitation specific ligand binding, targeting in vivo, biosensing, or biocatalysis.

C.  Uses for Polypeptides Designed Using the Method of the Present Invention

As noted above, polypeptides of suitable design are excellent materials for ELBL, and polypeptide film structures formed using ELBL will be useful in a large number of different types of applications. Polypeptides designed using the method of the present, invention have been shown to be useful for ELBL of film structures for possible applications in biomedical technology, food technology, and environmental technology. For example, such polypeptides could be used to fabricate artificial red blood cells, 1.  Artificial Red Blood Cells

A number of different approaches have been taken to red blood cell substitute development. One approach involves the use of perfluorocarbons. Perfluorocarbon emulsions contain synthetic fluorinated hydrocarbons capable of binding oxygen and delivering it to tissues. This approach however, increases reticulo-endothelial cell blockage. The perfluorocarbons can become trapped in the reticulo-endothelial system, which may result in adverse consequences.

Another approach focuses on antigen camouflaging, which involves coating red blood cells with a biocompatible polymer called polyethylene glycol (PEG). The PEG molecules form permanent covalent bonds on the surface of the cell. The coating effectively hides the antigenic molecules on the surface of the red blood cells, so that the blood recipient's antibodies do not recognize the cells as foreign. For example, the immune system of a normal person who has type A blood will naturally have antibodies that recognize antigens on the surface of type B red blood cells, leading to cell destruction. The attachment of PEG to the surface of a type B red blood cell"camouflages" the surface of the cell, so that its surface antigens can no longer be recognized by the immune system and the antigenically-foreign red blood cells will not be destroyed as quickly (see Pargaonkar, N.A., G. Sharma, and ELK. Vistakula. (2001) "Artificial Blood: Current Research Report," which is hereby incorporated by reference in its entirety).

A number of diseases, including thalassemia, that require repeated blood transfusions are often complicated by the development of antibodies to "minor" red cell antigens. This "allosensitization" can render these patients almost impossible to transfuse, rendering the situation life-threatening. In in vitro testing, the PEG-modified red cells appear not to trigger allosensitization and may also be useful in clinical situations where allosensitization has already occurred (see Scott, M.D. et al. (1997) "Chemical camouflage of antigenic dcterminants:: Stealth erythrocytes," Proc.. Natl Acad. Sci. USA. 94 (14): 7566-7571, which is hereby incorporated by reference in its entirety).

Other approaches involve purified hemoglobin. Unmodified cell-free hemoglobin has known limitations. These include oxygen affinity that is too high for effective tissue oxygenation, a half-life within the intravascular space that is too short to be clinically useful, and a tendency to undergo dissociation into dimers with resultant renal tubular damage and toxicity. Because of these limitations, hemoglobin used to make a cell-free red blood cell substitute must be modified. A number of modification techniques have been developed. Hemoglobin can be cross-linked (a covalent bond between two molecules is made by chemical modification) and polymerized using reagents such as glutaraldehyde. Such modifications result in a product that has a higher P

 (partial pressure of oxygen at which 50 % of all oxygen-binding sites are occupied) than that of normal hemoglobin, and an increase in the plasma half-life of up to 30 hours. The source of the hemoglobin for this purpose can be human (outdated donated blood), bovine, or human recombinant. The solution of modified hemoglobin is prepared from highly purified hemoglobin and taken through various biochemical processes, to eliminate phospholipids, endotoxins, and viral contaminants (see

Nester, T. and Simpson, M (2000) "Transfusion medicine update," Blood Substitutes, which is hereby incorporated by reference in its entirety). Biopure Corporation (Cambridge, MA) has been using modified hemoglobin for their product, Hemopure.

The main potential adverse effect of modified hemoglobin solutions is an increase in systemic and pulmonary vascular resistance that may lead to a decrease in cardiac index. Decreases in the cardiac index may impair optimum oxygen delivery and outweigh the advantage of an oxygen-carrying solution (see Kasper S.M. et al. (1998) "The effects of increased doses of bovine hemoglobin on hemodynamics and oxygen transport in patients undergoing preoperative hemodilution for elective abdominal aortic surgery," Anesth. Analg. 87: 284-91, which is hereby incorporated by reference in its entirety). One study has examined the utility of these solutions in the acute resuscitation phase of unstable trauma patients. Design of the study, however, was poor, and any role of the solutions in influencing ultimate patient outcome was unclear (see Koenigsberg D. et al. (1999) "The efficacy trial of diaspirin cross-linked hemoglobin in the treatment of severe traumatic hemorrhagic shock," Acad. Emerg. Med. 6: 379-80, which is hereby incorporated by reference in its entirety).

Many of the problems of cell-free hemoglobin can be overcome by encapsulating it ' with an artificial membrane. Liposomes are being used to encapsulate hemoglobin for use as a blood substitute. The approach is technically challenging because not only must the hemoglobin be prepared, it must be encapsulated in relatively high concentration and yield. The final products must be sterile and the liposomes must be relatively uniform in size.

Encapsulated hemoglobin has several advantages over cell-free hemoglobin. Firstly, the artificial cell membrane protects hemoglobin from degradative and oxidative forces in the plasma. Secondly, the membrane protects the vascular endothelium from toxic effects of hemoglobin. These relate to heme loss, the production Oj free radicals and vasoconstrictor effects of NO binding. Thirdly, encapsulation greatly increases the circulating persistence of the hemoglobin. Moreover, encapsulated hemoglobin can be freeze-dried for convenient storage.

Liposomal encapsulation involves phospholipids, as in cell membranes. One major problem associated with liposomal encapsulation, however, is that it is very difficult to regulate the average size and distribution of liposomes. Another is that unlike red blood cells, liposomes are often not very stable, as they ordinarily lack an organized cytoskeleton. Yet another problem is that liposomes often consist of multiple layers of phospholipid. (A recent review of blood substitute development is presented in S to we 11 et al. (2001) Progress in the development of RBC substitutes, Transfusion 41:287-299, which is hereby

incorporated by reference in its entirety. See also Chang, T. 1998 "Modified hemoglobin-based blood substitutes: cross linked, recombinant and encapsulated hemoglobin," Artificial Cell 74 Suppl 2:233-41, which is hereby incorporated by reference in its entirety.)

Red blood cell substitutes employing polypeptides designed using the method of the present invention should offer several advantages over approaches to the development of red blood cell substitutes known in the art, including, without limitation, superior oxygen and carbon dioxide binding functionality, lower production cost (large-scale and therefore low-cost production is possible because bacteria can be used to mass-produce the peptides and because peptide ELBL can be automated), the possibility of using suitable preparations of hemoglobin as a template for ELBL, polypeptide biodegradability, the immune "inertness" of designed polypeptides based on blood protein structure, and the structural stability exhibited by designed polypeptide films, which exceeds that of liposomes. Polypeptide ELBL assembly yields semi-porous films, minimizing the amount of material required for fabricating a means of encapsulation and enabling glucose, oxygen, carbon dioxide, and various metabolites to diffuse as freely through the films as a lipid bilayer. In contrast, other polymers potentially suitable for this purpose have undesirable side effects—for example, polylactide degrades into lactic acid, the substance that causes muscle cramps, and poly (styrene sulfonate) is not biocompatible.

Microcapsules could be formed of designed polypeptides to encapsulate hemoglobin to serve as a red blood cell substitute. Hemoglobin polypeptide microcapsules could also be engineered to incorporate enzymes, including superoxide dismutase, catalase, and methemoglobin reductase, which are ordinarily important for red blood cell function. Moreover, the nanofabricated microcapsules can predictably be dehydrated, suggesting that artificial red blood cells made as described herein could be dehydrated, without loss of function, particularly because hemoglobin can be lyophilized (i.e., freeze-dried) and reconstituted without loss of function, and polyion films are stable to dehydration. This will be important for long-term storage, transport of blood substitutes, battlefield applications (particularly in remote locations), and space exploration.

Polypeptides designed using the method of the present invention could also be used for drug delivery.

2.  Drug Delivery

Mioron-sized "cores" of a suitable therapeutic material in "crystalline" form can be encapsulated by designed polypeptides, and the resulting microcapsules could be used for drug delivery. The core must be insoluble under some conditions, for instance high pH or

low temperature, and soluble under the conditions where controlled release will occur. The surface charge on the crystals can be determined by f-potential measurements (used to determine the charge in electrostatic units on colloidal particles in a liquid medium). The rate at which microcapsule contents are released from the interior of the microcapsule to the surrounding environment will depend on a number of factors, including the thickness of the encapsulating shell, the polypeptides used in the shell, the presence of disulfi.de bonds, the extent of cross-Hnking of peptides, temperature, ionic strength, and the method used to assemble the peptides. Generally, the thicker the capsule, the longer the release time—the principle resembles that of gel filtration chromatography.

Some work has been done on sustained release from ELBL microcapsules (see Antipov, A., Sukhorukov, G.B., Donath, E., andMohwald, H. (2001) J. Phys.Chem. B, 105:2281-2284 and Freemantle, M. (2002) Polyelectrolyte multilayers, Chem. Eng. News, 80: 44-48, both of which are incorporated herein by reference in their entireties). Polyelectrolytes that have been used are PSS, PAH, PAA, PVS, PEI, and PDDA.

Polypeptides designed using the method of the present invention should offer a number of advantages in the context of drug delivery, including without limitation control over the physical, chemical, and biological characteristics of the microcapsule; the ability to make capsules with a diameter of less than 1 mm, making the capsules suitable for injection; low likelihood of eliciting an immune response; generally high bioconipatibility of capsules; control over the diffusive properties of the microcapsules by varying the thickness of the layers and using cysteine, as discussed below; the ability to target specific locations by modification of the microcapsule surface using the highly reactive sulfhydryl groups in cysteine (as is well known in the art, free sulfhydryl groups, free amino groups, and free carboxyl groups are sites to which molecules for specific targeting could be attached), or by incorporation of a specific functional domain in the design of the polypeptide; and the ability of microstructures to be taken up by cells using either endocytosis or pinocytosis.

Polypeptides designed using the method of the present invention could also be used for antimicrobial coatings.

3.  Antimicrobial Coatings

The method of the present invention could be used to manufacture films encompassing antimicrobial peptides. For example, one suitable sequence might be Histatin 5, which occurs in humans:

Asp Ser His Ala Lys Arg His His Gly Tyr Lys Arg Lys His Glu

Lys His His Ser His Arg Gly Tyr	(SEQ ID NO: 8)

The preponderance of positive charge at slightly basic pH makes this sequence quite suitable for ELBL. It could be appended to a peptide designed using the method of the present invention, resulting in an antimicrobial peptide suitable for use in ELBL. This peptide could be used as an anti-biofouling coating. For instance, the peptide could be used to form a coating on devices used for implantation.

There are also a number of other areas in which polypeptides designed using the method of the present invention could be useful. 4.  Other Uses

Other possible uses for peptides designed using the method of the present invention include without limitation food covers, wraps, and separation layers; food casings, pouches, bags, and labels; food coatings; food ingredient microcapsules; drug coatings, capsules, and microcapsules; disposable food service items (plates, cups, cutlery); trash bags; water-soluble bags for fertilizer and pesticides; microcapsules for fertilizer and pesticides; agricultural mulches; paper coatings; loose-fill packaging; disposable medical products (e.g. gloves and gowns); and disposable diapers.

D.  Fabrication

Once amino acid sequence motifs have been selected from those identified using the method discussed in Part VII(B)(1) above or designed de novo, the designed polypeptide is synthesized using methods well known in the art, such as solid phase synthesis and F-moc chemistry orheterologous expression following gene cloning and transformation. Designed polypeptides may be synthesized by a peptide synthesis company, for example SynPep Corp. (Dublin, California), produced in the laboratory using a peptide synthesizer, or produced by recombinant methods.

In one embodiment, a designed polypeptide consists of individual amino acid sequence motifs joined in tandem, The same motif may be repeated, or different motifs may be joined in designing a polypeptide for ELBL. Moreover, functional domains may be included, as discussed above. Other amino acids than glycine could be used to link the sequence motifs, and amino acids other than the 20 usual ones could be included in the motifs themselves, depending on the properties desired of the polypeptide. Other properties could likewise be specified by design requirements, using methods known in the art. For example, proline could be included for turn formation, glycine for chain flexibility, and histidine for pH-sensitive charge properties near neutral pH. "Hydrophobic" amino acids could also be

included—hydrophobic residue content could play a role in assembly behavior and contribute to layer stability in a way resembling the hydrophobic stabilization of globular proteins.

It is preferred that fabricated polypeptides be at least 15 amino acids long, although it is more preferred that the fabricated polypeptides be at least 32 amino acids long. The reason for this is that the entropy loss per molecule is so thermodynamically unfavorable for short polymers that adsorption to an oppositely-charged surface is inhibited, even if the polypeptide has a charge per unit length of 1; long polyelectrolytes adsorb better than short ones. This is illustrated in Figure 12. The average molecule masses of the peptides utilized for the length-dependence studies were 1,500-3,000 Da (poly-L-glutamate, "small"), 3,800 Da (poly-L.-lysinc, "small"), 17,000 Da (poly-L-glutamate, "medium"), 48,100 Da (poly-L-lysine, "medium"), 50,300 Da (poly-L-glutamate, "large"), and 222,400 Da (poly-L-lysine, "large"). The data shown in Figure 12 clearly indicate that ELBL depends on length of peptide. Inclusion of Cys enables the use of relatively small peptides for ELBL, because the sulfhydryl group can be used to form disulfide crosslinks between polypeptides. E.  Experiments

1.  Example 1—Design of Polypeptides Based on Human Blood Protein

Sequences and their Use in Polypeptide Film Fabrication

For this work, amino acid sequences were selected using the process described in Part V11(B)(1) above to identify sequence motifs in the primary structure of human blood proteins: Complement C3 (gi|68766) was the source of the anionic sequence motifs, and lactotransferrin (gi|4505043) the source of the cationic sequence motifs. As discussed above, blood protein sequences were used to minimize the immune response of patients into whom devices involving the polypeptides might be introduced (including, e.g. artificial red blood cells). In principle, this approach should be applicable for any organism having an immune system; it is not limited to humans. Polypeptides were synthesized by SynPep Corp. (Dublin, California). The polypeptide sequences were:

Tyr Glu Glu Asp Glu Cys Gin Asp Gly Glu Glu Asp Glu Cys

Gln Asp Gly Glu Glu Asp Glu Cys Gin Asp Gly Glu Glu Asp

Glu Cys0 Gln Asp  .	(SEQIDNO: 2)

Tyr Arg Arg Arg Arg Ser Val Gin Gly Arg Arg Arg Arg Ser

Val Gln Gly Arg Arg Arg Arg Ser Val Gln Gly Arg Arg Arg

Arg Ser Val Gln	(SEQIDNO: 1)

Tyr Glu Glu Asp Glu Cys Gin Asp Gly Glu Glu Asp Glu Cys

Gln Asp Gly Glu Glu Asp Glu Cys Gln Asp Gly Glu Glu Asp

Glu Cys Gin Asp Gly Glu Glu Asp Glu Cys Gln Asp Gly Glu

Glu Asp Glu Cys Gln Asp	(SEQ ID NO: 4)

Tyr Arg Arg Arg Arg Ser Val Gln Gly Arg Arg Arg Arg Ser

Val Gin Gly Arg Arg Arg Arg Ser Val Gin Gly Arg Arg Arg

Arg Ser Val Gln Gly Arg Arg Arg Arg Ser Val Gln Gly Arg

Arg Arg Arg Ser Val Gln	(SEQIDNO: 3)

The amino acid residues are represented by the three-letter code given above. One glycine was introduced between each 7-residue motif to inhibit secondary structure formation. Glycine was selected for this purpose because it allows the greatest variability in combination of dihedral angles (see Ramachandran, G.N. and Saisekharan, V. (1968), Adv. Protein Chemistry, 23:283, which is incorporated by reference herein in its entirety) and has a low helix propensity (0.677) and low sheet propensity (0.766). Alternatively, proline could be substituted for glycine between motifs on the basis of calculated structure propensities. Additionally, a single tyrosine was included at the N-terminus of each peptide for concentration determination by UV absorption at 280 run.

The polypeptides were named SN1 (SEQ ED NO: 2), SP2 (SEQ ED NO: 1), LN3 (SEQ ID NO: 4), and LP4 (SEQ ID NO 3), respectively, meaning short negative^short positive, long negative, and long positive. These sequences are quite different from polylysine (commonly used in the art as a polycation) and polyglutamate (commonly used in the art as a polyanion) which, though available commercially and inexpensive, have a high a-helix propensity under conditions of mild pH and, crucially, are immunoreactive. The calculated charge per unit length on the designed peptides at neutral pH is 0.5 electrostatic units for SP and LP and 0.6 electrostatic units for SN and LN. The positive peptides are somewhat more hydrophobic than the negative ones, owing to the presence of valine and the long hydrocarbon side chain of arginine. (As mentioned above, hydrophobic interactions between polypeptide layers could stabilize films to some extent.) The lengths are consistent with published studies showing that polyions must have greater than 20 charged groups (i.e. aspartic acid and glutanaic acid; lysine, arginine, and histidine) to be suitable for ELBL (see Kabanov, V. and Zezin, A. (1984) Pure Appl, Chem. 56:343 and Kabanov, V. (1994) Polym. Sci. 36:143, both of which are incorporated by reference herein in their entireties).

a.  Experimental demonstration

i.  Materials

QCM electrodes (USI-System, Japan) coated with evaporated silver had a surface area of 0.16 ±0.01 cm2 on each side, a resonant frequency of 9 MHz (AT-cut), and a long-term stability of ± 2 Hz. The polypeptide molecular weight was verified by electrospray mass spectrometry. Peptide purity was greater than 70 %. The polypeptide buffer was 10 mM sodium phosphate or 10 mM Tris-HCI, 1 mM DTT, 0.1 mM sodium azide, pH 7.4. All chemicals other than polypeptides were purchased from Sigma-Aldrich (USA).

ii.  Procedures

Experiments were done using pairs of designed polypeptides, one negative and one positive. Multilayer films consisting of at least 5 bi-layers of the above-identified SP2, SN1, LP4, and LN3 were deposited onto the QCM resonators using standard ELBL techniques (a bi-layer consists of one layer of polycation and one layer of polyanion). The polypeptide concentration used for layer adsorption was 2 mg-mU-1. It is known that dependence of polyion layer thickness on polyelectrolyte concentration is not strong (see Lvov, Y. and Decher, G. (1994) Crystallog. Rep. 39:628, which is incorporated herein by reference in its entirety); in the concentration range 0.1 to 5 mg mL-1, bilayer thickness was approximately independent of concentration for PSS/PAH. By contrast, polypeptide thin films appear substantially less thick than those fabricated using high molecular weight PSS/PAH (mass calculated using A/data using the well-known Sauerbrey equation); see Lvov, Y. and Decher,

G. (1994) Crystallog. Rep. 39:628. This follows from calculating film thickness on the basis

/ of mass deposited, as is ordinarily done in the art for proteins. The calculated thickness for

the designed polypeptide assembly shown in Figure 3(c) is greater man the end-to-end length of the peptides used to make the film. DTT was included at 1 mM to inhibit disulfide bond formation. The adsorption time was 20 minutes.

Resonators were rinsed for 1 min. in pure water between subsequent adsorption cycles (removing perhaps 10-15 % of weakly adsorbed material) and dried in a stream of gaseous N2. Then the mass of the deposited peptide was measured indirectly by QCM. The mass measurement includes some water, despite drying, and low mass ions like K+, Na+, and Cl~. Partial interpenetration of neighboring layers of peptide is probable (see Decher, G. (1997) Science 227:1232; Schmitt et al. (1993) Macromolecules 26:7058; and Korneev et al. (1995) Physica B 214:954); this could be important for the efficiency of disulfide "locking."

iii.  Results

After adsorption of the polypeptide and rinsing and drying the QCM resonator, the resonant frequency of the resonator was measured. This enabled calculation of the frequency shift on adsorption and change in adsorbed mass. A decrease in frequency indicates an increase in adsorbed mass. The results are provided in Figures 3(a) and 3(b). Figure 3(a) shows a comparison of adsorption data for LP4 and LN3 in different buffers (10 mM sodium phosphate, pH 7.4, 1 mM DTT and 10 mM Tris-HCl, pH 7.4,1 mM DTT). It is clear from these data that adsorption depends more on the properties of the peptides than the specific properties of the buffer used. Figure 3(b) shows resonator frequency versus adsorbed layer for different combinations of SP2, SN1, LP4, and LN3 (namely, SP2/SN1, SP2/LN3, LP4/SN1, and LP4/LN3) in 10 mM sodium phosphate, pH 7.4 and 1 mM DTT (the lines merely connect experimental data points). Each of these combinations involved one negative polypeptide and one positive polypeptide, as required by ELBL. Figure 3(c) shows a graph of calculated adsorbed mass versus layer number for SN1 and LP4 in 10 mM Tris-HCl, pH 7.4 and 1 mM DTT (calculated from experimental data using the Sauerbrey equation). The total adsorbed mass, approximately 5 /ig, corresponds approximately to 1 nmol of peptide. The equation used for mis calculation was Am = — 0.87-10~ A/, where m is mass in grams and/is frequency in Hz (see Lvov, Y., Ariga, KL, Ichinose, I., and Kunitake, T. (1995) J. Am. Chem. Soc. 117:6117 and Sauerbrey, G. (1959) Z. Physik 155:206, both of which are incorporated herein by reference in their entireties). Film thickness, d, is estimated as d = -0.016A/, where d is in nm (see Yuri Lvov, "Electrostatic Layer-by-Layer Assembly of Proteins and Polyions" in Protein Architecture: Interfacial Molecular Assembly and Immobilization Biotechnology, (Y. Lvov & H. Mohwald eds., 2000) (New York: Dekker, 2000) pp. 125-167, which is incorporated herein by reference). The line in Figure 3(c) is a linear fit to experimental data points. The linearity of the data is a likely indicator of precise, regular assembly during adsorption and an approximately uniform density of the polypeptides in each adsorbed layer. Adsorption occurred with a frequency shift of- 610 db 60 Hz (cations) or - 380 ± 40 Hz (anions). Linear growth of deposited polypeptide mass indicates repeatability of adsorption steps early in the assembly process and the general success of the multilayer fabrication process.

iv.  Conclusions

The above results show that polypeptides designed using the method of the present invention are suitable for ELBL, despite significant qualitative differences from PSS and PAH, flexible homopolymers having 1 charge per unit length at pH 7.4. The charge per unit

length on poly-L-lysine and poly-L-glutamic acid is 1 at pH 7.4, as with PSS and PAH, but both of these polypeptides have a marked propensity to form Of-helical structure under various conditions, making them substantially less suitable for multilayer assembly when control over thin film structure is desired. The monodisperse polypeptides of the present invention, however, enable the practitioner to know, quite precisely, the structure of the material being used for ELBL. Moreover, usual commercial preparations of poly-L-lysine and poly-L-glutamic acid are polydisperse, and poly-L-lysine, poly-L-glutamic acid, PSS, and PAH evoke an immune response (i.e.are immunogenic)in humans.

Because the designed polypeptides are readily adsorbed on an oppositely charged surface, as demonstrated by experiment, there is no need for a "precursor" layer. As is known in the art, "precursor" layers are deposited on a substrate to enhance adsorption of less adsorptive substances. The lack of a precursor layer enhances the biocompatibility of the polyion films because polymers ordinarily used as precursors are immunogenic or allow less precise control over polymer structure or thin film structure than designed polypeptides.

Multilayers of the designed polypeptides were stable at the pH of human blood, 7.4. Thus, the multilayers should be useful for a broad range of biological applications. Adsorption of the designed polypeptides, each of less than 1 charge per residue, was essentially complete in less than 10 min. at 2 mg/mL and low ionic strength. This implies that these polypeptides can be used to form multilayer films quickly and with relative ease. Drying the peptide film with N2(g) after deposition of each layer did not impair assembly. Drying is done to get an accurate QCM frequency measurement, but is not required for assembly.

The film assembly experiments were done at a lower ionic strength than that of blood, but the process gives a qualitatively similar result at higher ionic strength. The chief difference is the amount of peptide deposited per adsorption layer—the higher the ionic strength, the greater the amount of peptide deposited. This is illustrated by the graph in Figure 7, which shows the amount of material deposited as a function of ionic strength—the peptides used were poly-L-glutamic acid and poly-L-lysine. QCM resonant frequency is plotted against adsorption layer. The average molecular mass of poly-L-glutamate was 84,600 Da, while that of poly-lys was 84,000 Da. The peptide concentration used for assembly was 2 mg/mL. The data indicate salt concentration (ionic strength of solution) influences thin film assembly. In general, the amount of material deposited per layer increases with ionic strength in the range 0-100 mM NaCl. As the essential character of ELBL with designed polypeptides appears not to depend on the choice of buffer under

conditions of relatively high net charge per unit length and low ionic strength, qualitatively similar results are expected at the ionic strength of human blood. Thus, the choice of buffer should not fundamentally alter the stability of the multilayers in their target environment. However, even if the choice of buffer did affect the stability of the multilayers, the "locking" mechanism would be available as a design feature to stabilize the capsule.

The greater apparent deposition of positive polypeptides than negative ones may result from the higher charge per unit length on the positive polypeptides at pH 7.4. The material deposited in each layer probably corresponds to that required for neutralization of the charge of the underlying surface. Hydrophobic interactions could also help to explain this feature of adsorption behavior.

The usual thin film thickness calculation for proteins and other polymers is probably invalid for short polypeprides (calculated thickness is 60-90 nm, but summed length of 10 polypeptides is approximately 120 nm). This probably results from a high density of packing of the relatively short polypeptides onto the adsorption surface; the result is also consistent with finding that film thickness varies with ionic strength, as changes in structural properties of a polymer will occur and screening of charges by ions will reduce intra-layer charge repulsion between adsorbed peptides. The thickness of the designed polypeptide thin film discussed here is estimated at 20-50 nm.

Many aspects of the design and fabrication cycles could be automated. For example, a computer algorithm could be used to optimize the primary structure of peptides for ELBL by comparing predicted peptide properties with observed physical properties, including structure in solution, adsorption behavior, and film stability at extremes of pH. Moreover, the polypeptide film assembly process can be mechanized, once the details of the various steps have been sufficiently determined.

2.  Example 2—Experiments Involving De Novo-Designed Polypeptides Containing Cysteine a.  Polypeptides The polypeptides used were:

Tyr Lys Cys Lys Gly Lys Val Lys Val Lys Cys Lys Gly Lys

Val Lys Val Lys Cys Lys Gly Lys Val Lys Val Lys Cys Lys

Gly Lys Val Lys	(SEQEDNO: 5)

Tyr Glu Cys Glu Gly Glu Val Glu Val Ghi Cys Glu Gly Glu

Val Glu Val Glu Cys Glu Gly Glu Val Glu Val Glu Cys Glu

Gly Glu Val Glu	(SEQIDNO: 6)

Unlike the other polypeptides used hi the experiments described herein, these two were not

/

designed using human genome information; they were designed for the sole purpose of assessing the role of disulfide bond formation in polypeptide film stabilization.

b.	Procedures

All experiments were conducted at ambient temperature.

All assembly experiments using QCM were conducted in the same conditions, except that the samples to undergo oxidation were dried using air instead of nitrogen gas. The assembly conditions were 10 mM Tris-HCl, 10 mM DTT, pH 7.4. The nominal peptide concentration was 2mg/ml. The number of layers formed was 14.

Disulfide locking conditions for the oxidizing samples were 10 mM Tris-HCl, 1 % DMSO, saturation of water with air, pH 7.5. The duration of the "locking" step was 6 hours. Conditions for the reducing samples were 10 mM Tris-HCl, 1 mM DTT, saturation of water with nitrogen, pH 7.5. The duration of this step was 6 hours.

All disassembly experiments using QCM were conducted in the same conditions, except that the oxidizing samples were dried using air instead of nitrogen. Disassembly conditions were 10 mM KC1, pH 2.0 Samples were rinsed with D.I. water for 30 seconds prior to drying.

Three different types of experiments were conducted: (1) Reducing—no treatment: disassembly was conducted immediately after assembly; (2) Reducing—6 hours, as described above for reducing samples; and (3) Oxidizing—6 hours, as described above for oxidizing samples.

c.	Results

The results are illustrated in Figure 10. In the first two experiments (both reducing), all of the deposited material (100 %) disassembled within 50 minutes. By contrast, in the oxidizing experiment, a substantial amount of material remained after substantial incubation of the peptide film-coated QCM resonator at pH 2 for over 5 hours. The stability of the polypeptide films at acidic pH is determined by the conditions of assembly; in this way, film or capsule stability is a design feature that becomes possible by using polypeptides as the polyelectrolytes for ELBL.

d.  Conclusions

Electrostatic play a key role in holding together oppositely-charged layers of designed polypeptides. At acidic pH, the net charge on one of the peptides is neutralized and the polypeptide film disassembles due to electrostatic repulsion. Reducing conditions prevent disulflde bond formation. Therefore, the electrostatic attraction between the layers is the only binding force for stabilizing the layers under these conditions. By contrast, under oxidizing conditions disulflde bonds are formed. At acidic pH, disulfide bonds inhibit film disassembly. The results indicate that layer stability at acidic pH is directly affected by the formation of intra- and/or inter-layer disulfide bonds—i.e. between molecules in the same layer, between molecules in adjacent layers, or both. This is illustrated by the results shown in Figure 10—due to disulfide locking, more than 30 % of the film remained stable at acidic pH, despite electrostatic repulsion at relatively low ionic strength. Peptides with more cysteine residues are anticipated to further improve disulfide locking efficiency. Moreover, adjustment of the conditions of peptide assembly will be an important aspect of engineering films to have the desired physical as well as chemical and biological properties.

3.  Example 3—Experiments Involving Designed Polypeptides Containing Cysleine a.  Materials

The essential elements of this experiment were a quartz crystal microbalance instrument; silver-coated resonators (9 MHz resonant frequency); the negative 48-residue peptide (LN3) (SEQ ID NO: 4); and a positive 48-residue peptide named "SP5" of the following sequence:

Tyr Lys Gly Lys Lys Ser Cys His Gly Lys Gly Lys Lys Ser Cys

His Gly Lys Gly Lys Lys Ser Cys His Gly Lys Gly Lys Lys Ser

Cys His	(SEQ ID NO: 7)

Like the other designed peptides discussed above in Part VII(E)(1), SP5 was designed using Ihe process described above in Part VII(B)(1) to analyze the amino acid sequence of the human blood protein lactotransferrin (gi|4505043). The ELBL buffer was 10 mM Tris, pH 7.4,10 mM NaCl, and 1 mM DTT. The disassembly buffer was 10 mM KC1, pH 2. 2 mL peptide solutions were prepared for SP5 and LN3 by adding 4 mg of each peptide to 2 mL of the above buffer solution and adjusting the pH of each solution to 7.4; the peptide concentration was 2 mg-mU"1.

b.	Procedure for Monitoring Assembly of Polypeptide Layers on

QCM Resonators

Reducing procedures were as follows: (1) The frequency of the resonator was measured and recorded prior to peptide adsorption; (2) The resonator was dipped into the SP5 peptide solution for 20 min.; (3) The resonator was dipped into the SP5 rinse solution for 30 sec.; (4) The resonator was removed from the rinse solution and dried using nitrogen gas; (5) The QCM resonant frequency of the resonator was recorded; (6) The resonator was dipped into the LN3 peptide solution for 20 min.; (7) The resonator was dipped into the LN3 rinse solution for 30 sec.; (8) The resonator 1 was removed from the rinse solution and dried using nitrogen gas; (9) The QCM resonant frequency of the resonator was recorded; (10) Steps 2 through 9 were repeated until 16 layers were adsorbed onto the resonator.

Oxidizing procedures were the same as the reducing procedures, except that the resonator was rinsed in D.I. water instead of the SP5 buffer or the LN3 buffer and dried with air instead of nitrogen before each measurement.

c.	Locking Procedures
